Repository: Teased-oChroid-orrA/powershell_tool

# GS Engineering Toolbench

A Rust engineering application with native GPU workbenches for modelling,
finite-element analysis, aircraft frame/truss members, bushings and eccentric
bushings. The dashboard also opens the terminal tools for search, fastener holes,
lug analysis, pressure vessels, preload and material lookup.

The search engine handles text, Office documents, archives and PDFs, with live
progress, an optional persistent index and streamed reports. Rust is the sole
implementation; the earlier PowerShell and C# applications remain in git history.

## Native engineering workbenches

Start the native dashboard with `cargo run --release -p app-tui -- --gui`.
It opens FEA modelling and aircraft frame/truss, Bushing and Eccentric Bushing
workbenches, and launches terminal tools where those remain the interface.
The viewport uses direct Rust wgpu with egui controls. The terminal interface
remains available with `cargo run -p app-tui`.

STEP import, solid editing and volume meshing use the native Rust kernel (`solid-kernel`); no CAD library is linked.
The release folder must include `THIRD-PARTY-NOTICES.md` and `licenses/`.

Choose the model's unit system in the Units dropdown; conversion preserves the
physical model. STEP coordinates are normalized to millimetres.
Results remain subject to the displayed convergence, equilibrium and formulation
checks; an exaggerated deformation is labelled separately from true scale.

Run `python scripts/qualify.py` for the complete workspace and terminal-only
checks. Add `--gpu` on a machine with a native GPU adapter. The JSON report records the tested commit, commands and exits.
Native desktop interaction and clean-machine packaged startup still require a
platform smoke check; a successful compile alone does not establish those.

## Native CAD and meshing development

The native Rust CAD/advanced meshing epic is **complete for retirement**: OpenCASCADE was removed (ADR-023) and
the native kernel is the only CAD backend. Native import reads 32 of the 33 NIST PMI files; see `docs/issue-46-phase-182.md` and
ADR-023 for the capability limits.

To resume this statement of work with Claude Code, start with the
[resume instructions](docs/issue-46-resume.md), then the
[repository completion checklist](docs/issue-46-completion-checklist.md),
[live qualified state](docs/issue-46-current.json) and
[dated handoff](docs/issue-46-claude-handoff.md). The
[epic checklist](https://github.com/Teased-oChroid-orrA/powershell_tool/issues/46)
tracks completed substeps separately from unfinished priority acceptance gates.

## Project status: Rust only

This project was migrated from **C#/WinUI 3** to **Rust**.
The Rust stack (`native-search/`, `search-core/`, `app-tui/`, `cli/` and
the solver crates) is the whole implementation; the original C#/WinUI app and
the PowerShell tool it was itself migrated from have been removed from the tree
(still in git history). See
[`docs/rust-rewrite-status.md`](docs/rust-rewrite-status.md) for exactly
why (short version: WinUI 3 cannot be built, run, or debugged on a
non-Windows machine at all, turning every UI iteration into a
tens-of-minutes-per-attempt Windows CI round-trip) and what's done vs.
still open.

The earlier Rust GUI heads (`app/` on dioxus-native and `app-egui/`) were
deleted once `app-tui/` reached parity on what it implements.

The Rust app is **functionally complete** - full parity with the C#
app's settings/matching/export behavior, plus features the C# app never
had (a persistent Tantivy-backed search index for fast re-search, a
headless CLI, SQLite-backed extraction-failure tracking, streaming
export for large result sets, and more - see "Features" below).

## Architecture at a glance

```
native-search/    Tantivy-backed indexing/search engine ("Fast re-search")
search-core/      Plain Rust library - all business logic, zero GUI dependency
app-tui/          Native wgpu/egui workbenches and ratatui terminal tools
cli/              Headless CLI entry point, same search-core engine
bushing-solver/, fastened-joint-solver/, pressure-vessel-solver/,
engineering-math/, mechanics-core/   Engineering solvers and shared math
```

`search-core` is a plain Rust library with no GUI dependency at all - it
builds and its full test suite runs on any platform's toolchain
(including this repo's own CI, on Linux, for speed). `app-tui` and `cli`
are both thin heads built on top of it; all real logic lives in
`search-core`, not duplicated in either head. Engineering workbenches call the
FEA and domain solver crates directly; their modelling and native controls live
in `app-tui/src/gpu_viewer`. See
[`CLAUDE.md`](CLAUDE.md) for the project map and the `AGENTS.md` file in
each crate for its contracts and pitfalls (why `fancy-regex` not
`regex`, why hand-rolled OOXML/PDF extraction instead of a parser crate,
and more), and

# bare invocation (no folder/filters) drops into an interactive menu:
cargo run -p search-cli

File: mechanics-core/data/mil-hdbk-5j.json (part 1 of 21)
{"meta":{"source":"MIL-HDBK-5J","generated":"2026-10-01","tables":207,"entries":1379,"note":"Generated by tools/extract-allowables.py from the digitized chapter tables. Do not edit by hand."},"entries":[{"id":"2.2.1.0b#0","table":"2.2.1.0b","caption":"Table 2.2.1.0(b). Design Mechanical and Physical Properties of AISI 1025 Carbon Steel","alloy":"AISI 1025 Carbon Steel","family":"AISI 1025 Carbon Steel","group":"Carbon Steels","clad":false,"spec":null,"form":"Sheet, strip, and plate","formGroup":"Sheet & Plate","temper":"Annealed","thickness":{"min":null,"max":null,"raw":"…"},"basis":"S","props":{"Ftu":{"L":55.0,"LT":55.0},"Fty":{"L":36.0,"LT":36.0},"Fcy":{"L":36.0,"LT":36.0},"Fsu":35.0,"Fbru":{"eD2.0":90.0},"E":29.0,"Ec":29.0,"G":11.0,"mu":0.32,"density":0.284}},{"id":"2.2.1.0b#1","table":"2.2.1.0b","caption":"Table 2.2.1.0(b). Design Mechanical and Physical Properties of AISI 1025 Carbon Steel","alloy":"AISI 1025 Carbon Steel","family":"AISI 1025 Carbon Steel","group":"Carbon Steels","clad":false,"spec":null,"form":"Tubing","formGroup":"Tubing","temper":"Normalized","thickness":{"min":null,"max":null,"raw":"…"},"basis":"S","props":{"Ftu":{"L":55.0,"LT":55.0},"Fty":{"L":36.0,"LT":36.0},"Fcy":{"L":36.0,"LT":36.0},"Fsu":35.0,"Fbru":{"eD2.0":90.0},"E":29.0,"Ec":29.0,"G":11.0,"mu":0.32,"density":0.284}},{"id":"2.2.1.0b#2","table":"2.2.1.0b","caption":"Table 2.2.1.0(b). Design Mechanical and Physical Properties of AISI 1025 Carbon Steel","alloy":"AISI 1025 Carbon Steel","family":"AISI 1025 Carbon Steel","group":"Carbon Steels","clad":false,"spec":null,"form":"Bar","formGroup":"Bar, Rod & Shapes","temper":"All","thickness":{"min":null,"max":null,"raw":"…"},"basis":"S","props":{"Ftu":{"L":55.0,"LT":55.0,"ST":55.0},"Fty":{"L":36.0,"LT":36.0,"ST":36.0},"Fcy":{"L":36.0,"LT":36.0,"ST":36.0},"Fsu":35.0,"Fbru":{"eD2.0":90.0},"E":29.0,"Ec":29.0,"G":11.0,"mu":0.32,"density":0.284}},{"id":"2.3.1.0c1#0","table":"2.3.1.0c1","caption":"Table 2.3.1.0(c1). Design Mechanical and Physical Properties of AISI Low-Alloy Steels (Air Melted) — AISI 4130, 4135, 8630","alloy":"AISI 4130","family":"AISI Low-Alloy Steels (Air Melted) — AISI 4130, 4135, 8630","group":"Low-Alloy Steels","clad":false,"spec":null,"form":"Sheet, strip, plate, and tubing","formGroup":"Tubing","temper":"Normalized and tempered, stress relieved","thickness":{"min":null,"max":0.188,"raw":"≤0.188"},"basis":"S","props":{"Ftu":95.0,"Fty":75.0,"Fcy":75.0,"Fsu":57.0,"Fbru":{"eD2.0":200.0},"Fbry":{"eD2.0":129.0},"E":29.0,"Ec":29.0,"G":11.0,"mu":0.32,"density":0.283}},{"id":"2.3.1.0c1#1","table":"2.3.1.0c1","caption":"Table 2.3.1.0(c1). Design Mechanical and Physical Properties of AISI Low-Alloy Steels (Air Melted) — AISI 4130, 4135, 8630","alloy":"AISI 4130","family":"AISI Low-Alloy Steels (Air Melted) — AISI 4130, 4135, 8630","group":"Low-Alloy Steels","clad":false,"spec":null,"form":"Sheet, strip, plate, and tubing","formGroup":"Tubing","temper":"Normalized and tempered, stress relieved","thickness":{"min":0.188,"max":null,"raw":">0.188"},"basis":"S","props":{"Ftu":90.0,"Fty":70.0,"Fcy":70.0,"Fsu":54.0,"Fbru":{"eD2.0":190.0},"Fbry":{"eD2.0":120.0},"E":29.0,"Ec":29.0,"G":11.0,"mu":0.32,"density":0.283}},{"id":"2.3.1.0c1#2","table":"2.3.1.0c1","caption":"Table 2.3.1.0(c1). Design Mechanical and Physical Properties of AISI Low-Alloy Steels (Air Melted) — AISI 4130, 4135, 8630","alloy":"AISI 4135","family":"AISI Low-Alloy Steels (Air Melted) — AISI 4130, 4135, 8630","group":"Low-Alloy Steels","clad":false,"spec":null,"form":"Tubing","formGroup":"Tubing","temper":"Normalized and tempered, stress relieved","thickness":{"min":null,"max":0.188,"raw":"≤0.188"},"basis":"S","props":{"Ftu":100.0,"Fty":85.0,"Fcy":89.0,"Fsu":60.0,"Fbru":{"eD2.0":190.0},"Fbry":{"eD2.0":146.0},"E":29.0,"Ec":29.0,"G":11.0,"mu":0.32,"density":0.283}},{"id":"2.3.1.0c1#3","table":"2.3.1.0c1","caption":"Table 2.3.1.0(c1). Design Mechanical and Physical Properties of AISI Low-Alloy Steels (Air Melted) — AISI 4130, 4135, 8630","alloy":"AISI 4135","family":"AISI Low-Alloy Steels (Air Melted) — AISI 4130, 4135, 8630","group":"Low-Alloy Steels","clad":false,"spec":null,"form":"Tubing","formGroup":"Tubing","temper":"Normalized and tempered, stress relieved","thickness":{"min":null,"max":0.188,"raw":"≤0.188"},"basis":"S","props":{"Ftu":95.0,"Fty":80.0,"Fcy":84.0,"Fsu":57.0,"Fbru":{"eD2.0":180.0},"Fbry":{"eD2.0":137.0},"E":29.0,"Ec":29.0,"G":11.0,"mu":0.32,"density":0.283}},{"id":"2.3.1.0c1#4","table":"2.3.1.0c1","caption":"Table 2.3.1.0(c1). Design Mechanical and Physical Properties of AISI Low-Alloy Steels (Air Melted) — AISI 4130, 4135, 8630","alloy":"AISI 8630","family":"AISI Low-Alloy Steels (Air Melted) — AISI 4130, 4135, 8630","group":"Low-Alloy Steels","clad":false,"spec":null,"form":"Sheet, strip, and plate","formGroup":"Sheet & Plate","temper":"Normalized and tempered, stress relieved","thickness":{"min":null,"max":0.188,"raw":"≤0.188"},"basis":"S","props":{"Ftu":95.0,"Fty":75.0,"Fcy":75.0,"Fsu":57.0,"Fbru":{"eD2.0":200.0},"Fbry":{"eD2.0":129.0},"E":29.0,"Ec":29.0,"G":11.0,"mu":0.32,"density":0.283}},{"id":"2.3.1.0c1#5","table":"2.3.1.0c1","caption":"Table 2.3.1.0(c1). Design Mechanical and Physical Properties of AISI Low-Alloy Steels (Air Melted) — AISI 4130, 4135, 8630","alloy":"AISI 8630","family":"AISI Low-Alloy Steels (Air Melted) — AISI 4130, 4135, 8630","group":"Low-Alloy Steels","clad":false,"spec":null,"form":"Sheet, strip, and plate","formGroup":"Sheet & Plate","temper":"Normalized and tempered, stress relieved","thickness":{"min":null,"max":0.188,"raw":"≤0.188"},"basis":"S","props":{"Ftu":90.0,"Fty":70.0,"Fcy":70.0,"Fsu":54.0,"Fbru":{"eD2.0":190.0},"Fbry":{"eD2.0":120.0},"E":29.0,"Ec":29.0,"G":11.0,"mu":0.32,"density":0.283}},{"id":"2.3.1.0c2#0","table":"2.3.1.0c2","caption":"Table 2.3.1.0(c2). Design Mechanical and Physical Properties of AISI Low-Alloy Steels (Air Melted) — AISI 4130 Tubing (Quenched and Tempered)","alloy":"AISI 4130","family":"AISI Low-Alloy Steels (Air Melted) — AISI 4130","group":"Low-Alloy Steels","clad":false,"spec":null,"form":"Tubing","formGroup":"Tubing","temper":"Quenched and tempered","thickness":{"min":null,"max":0.188,"raw":"≤0.188"},"basis":"S","props":{"Ftu":125.0,"Fty":100.0,"Fcy":109.0,"Fsu":75.0,"Fbru":{"eD1.5":194.0,"eD2.0":251.0},"Fbry":{"eD1.5":146.0,"eD2.0":175.0},"E":29.0,"Ec":29.0,"G":11.0,"mu":0.32,"density":0.283}},{"id":"2.3.1.0c2#1","table":"2.3.1.0c2","caption":"Table 2.3.1.0(c2). Design Mechanical and Physical Properties of AISI Low-Alloy Steels (Air Melted) — AISI 4130 Tubing (Quenched and Tempered)","alloy":"AISI 4130","family":"AISI Low-Alloy Steels (Air Melted) — AISI 4130","group":"Low-Alloy Steels","clad":false,"spec":null,"form":"Tubing","formGroup":"Tubing","temper":"Quenched and tempered","thickness":{"min":null,"max":0.188,"raw":"≤0.188"},"basis":"S","props":{"Ftu":150.0,"Fty":135.0,"Fcy":141.0,"Fsu":90.0,"Fbru":{"eD1.5":231.0,"eD2.0":285.0},"Fbry":{"eD1.5":210.0,"eD2.0":232.0},"E":29.0,"Ec":29.0,"G":11.0,"mu":0.32,"density":0.283}},{"id":"2.3.1.0c2#2","table":"2.3.1.0c2","caption":"Table 2.3.1.0(c2). Design Mechanical and Physical Properties of AISI Low-Alloy Steels (Air Melted) — AISI 4130 Tubing (Quenched and Tempered)","alloy":"AISI 4130","family":"AISI Low-Alloy Steels (Air Melted) — AISI 4130","group":"Low-Alloy Steels","clad":false,"spec":null,"form":"Tubing","formGroup":"Tubing","temper":"Quenched and tempered","thickness":{"min":null,"max":null,"raw":"All Walls"},"basis":"S","props":{"Ftu":180.0,"Fty":165.0,"Fcy":173.0,"Fsu":108.0,"Fbru":{"eD1.5":277.0,"eD2.0":342.0},"Fbry":{"eD1.5":257.0,"eD2.0":284.0},"E":29.0,"Ec":29.0,"G":11.0,"mu":0.32,"density":0.283}},{"id":"2.3.1.0c3#0","table":"2.3.1.0c3","caption":"Table 2.3.1.0(c3). Design Mechanical and Physical Properties of AISI Low-Alloy Steels (Air Melted) — AISI 8630 and AISI 8740","alloy":"AISI 8630","family":"AISI Low-Alloy Steels (Air Melted) — AISI 8630 and AISI 8740","group":"Low-Alloy Steels","clad":false,"spec":null,"form":"Bars and forgings","formGroup":"Forging","temper":"Quenched and tempered","thickness":{"min":null,"max":1.5,"raw":"≤1.500"},"basis":"S","props":{"Ftu":125.0,"Fty":100.0,"Fcy":109.0,"Fsu":75.0,"Fbru":{"eD1.5":194.0,"eD2.0":251.0},"Fbry":{"eD1.5":146.0,"eD2.0":175.0},"E":29.0,"Ec":29.0,"G":11.0,"mu":0.32,"density":0.283}},{"id":"2.3.1.0c3#1","table":"2.3.1.0c3","caption":"Table 2.3.1.0(c3). Design Mechanical and Physical Properties of AISI Low-Alloy Steels (Air Melted) — AISI 8630 and AISI 8740","alloy":"AISI 8740","family":"AISI Low-Alloy Steels (Air Melted) — AISI 8630 and AISI 8740","group":"Low-Alloy Steels","clad":false,"spec":null,"form":"Bars and forgings","formGroup":"Forging","temper":"Quenched and tempered","thickness":{"min":null,"max":1.75,"raw":"≤1.750"},"basis":"S","props":{"Ftu":125.0,"Fty":103.0,"Fcy":108.0,"Fsu":75.0,"Fbru":{"eD1.5":192.0,"eD2.0":237.0},"Fbry":{"eD1.5":160.0,"eD2.0":177.0},"E":29.0,"Ec":29.0,"G":11.0,"mu":0.32,"density":0.283}},{"id":"2.3.1.0c3#2","table":"2.3.1.0c3","caption":"Table 2.3.1.0(c3). Design Mechanical and Physical Properties of AISI Low-Alloy Steels (Air Melted) — AISI 8630 and AISI 8740","alloy":"AISI 8740","family":"AISI Low-Alloy Steels (Air Melted) — AISI 8630 and AISI 8740","group":"Low-Alloy Steels","clad":false,"spec":null,"form":"Bars and forgings","formGroup":"Forging","temper":"Quenched and tempered","thickness":{"min":null,"max":1.75,"raw":"≤1.750"},"basis":"S","props":{"Ftu":125.0,"Fty":100.0,"Fcy":109.0,"Fsu":75.0,"Fbru":{"eD1.5":194.0,"eD2.0":251.0},"Fbry":{"eD1.5":146.0,"eD2.0":175.0},"E":29.0,"Ec":29.0,"G":11.0,"mu":0.32,"density":0.283}},{"id":"2.3.1.0c4#0","table":"2.3.1.0c4","caption":"Table 2.3.1.0(c4). Design Mechanical and Physical Properties of AISI Low-Alloy Steels (Air Melted) — AISI 4135 Tubing (Quenched and Tempered)","alloy":"AISI 4135","family":"AISI Low-Alloy Steels (Air Melted) — AISI 4135","group":"Low-Alloy Steels","clad":false,"spec":null,"form":"Tubing","formGroup":"Tubing","temper":"Quenched and tempered","thickness":null,"basis":"S","props":{"Ftu":125.0,"Fty":100.0,"Fcy":109.0,"Fsu":75.0,"Fbru":{"eD1.5":194.0,"eD2.0":251.0},"Fbry":{"eD1.5":146.0,"eD2.0":175.0},"E":29.0,"Ec":29.0,"G":11.0,"mu":0.32,"density":0.283}},{"id":"2.3.1.0c4#1","table":"2.3.1.0c4","caption":"Table 2.3.1.0(c4). Design Mechanical and Physical Properties of AISI Low-Alloy Steels (Air Melted) — AISI 4135 Tubing (Quenched and Tempered)","alloy":"AISI 4135","family":"AISI Low-Alloy Steels (Air Melted) — AISI 4135","group":"Low-Alloy Steels","clad":false,"spec":null,"form":"Tubing","formGroup":"Tubing","temper":"Quenched and tempered","thickness":null,"basis":"S","props":{"Ftu":150.0,"Fty":135.0,"Fcy":141.0,"Fsu":90.0,"Fbru":{"eD1.5":231.0,"eD2.0":285.0},"Fbry":{"eD1.5":210.0,"eD2.0":232.0},"E":29.0,"Ec":29.0,"G":11.0,"mu":0.32,"density":0.283}},{"id":"2.3.1.0c4#2","table":"2.3.1.0c4","caption":"Table 2.3.1.0(c4). Design Mechanical and Physical Properties of AISI Low-Alloy Steels (Air Melted) — AISI 4135 Tubing (Quenched and Tempered)","alloy":"AISI 4135","family":"AISI Low-Alloy Steels (Air Melted) — AISI 4135","group":"Low-Alloy Steels","clad":false,"spec":null,"form":"Tubing","formGroup":"Tubing","temper":"Quenched and tempered","thickness":null,"basis":"S","props":{"Ftu":180.0,"Fty":165.0,"Fcy":173.0,"Fsu":108.0,"Fbru":{"eD1.5":277.0,"eD2.0":342.0},"Fbry":{"eD1.5":257.0,"eD2.0":284.0},"E":29.0,"Ec":29.0,"G":11.0,"mu":0.32,"density":0.283}},{"id":"2.3.1.0c4#3","table":"2.3.1.0c4","caption":"Table 2.3.1.0(c4). Design Mechanical and Physical Properties of AISI Low-Alloy Steels (Air Melted) — AISI 4135 Tubing (Quenched and Tempered)","alloy":"AISI 4135","family":"AISI Low-Alloy Steels (Air Melted) — AISI 4135","group":"Low-Alloy Steels","clad":false,"spec":null,"form":"Tubing","formGroup":"Tubing","temper":"Quenched and tempered","thickness":null,"basis":"S","props":{"Ftu":200.0,"Fty":165.0,"Fcy":181.0,"Fsu":120.0,"Fbru":{"eD1.5":308.0,"eD2.0":380.0},"Fbry":{"eD1.5":274.0,"eD2.0":302.0},"E":29.0,"Ec":29.0,"G":11.0,"mu":0.32,"density":0.283}},{"id":"2.3.1.0f1#0","table":"2.3.1.0f1","caption":"Table 2.3.1.0(f1). Design Mechanical and Physical Properties of Low-Alloy Steels — Hy-Tuf, 4330V, 4335V, D6AC, AISI 4340, 300M (Bars, Forgings, and Tubing)","alloy":"Hy-Tuf","family":"Low-Alloy Steels — Hy-Tuf, 4330V, 4335V, D6AC, AISI 4340, 300M (Bars","group":"Low-Alloy Steels","clad":false,"spec":"AMS 6425","form":"Bar, forging, tubing","formGroup":"Forging","temper":"Quenched and tempered","thickness":null,"basis":"S","props":{"Ftu":220.0,"Fty":185.0,"Fcy":193.0,"Fsu":132.0,"Fbru":{"eD1.5":297.0,"eD2.0":385.0},"Fbry":{"eD1.5":267.0,"eD2.0":294.0},"elong":{"L":10.0,"LT":5.0},"E":29.0,"Ec":29.0,"G":11.0,"mu":0.32,"density":0.283}},{"id":"2.3.1.0f1#1","table":"2.3.1.0f1","caption":"Table 2.3.1.0(f1). Design Mechanical and Physical Properties of Low-Alloy Steels — Hy-Tuf, 4330V, 4335V, D6AC, AISI 4340, 300M (Bars, Forgings, and Tubing)","alloy":"4330V","family":"Low-Alloy Steels — Hy-Tuf, 4330V, 4335V, D6AC, AISI 4340, 300M (Bars","group":"Low-Alloy Steels","clad":false,"spec":"AMS 6411","form":"Bar, forging, tubing","formGroup":"Forging","temper":"Quenched and tempered","thickness":null,"basis":"S","props":{"Ftu":220.0,"Fty":185.0,"Fcy":193.0,"Fsu":132.0,"Fbru":{"eD1.5":297.0,"eD2.0":385.0},"Fbry":{"eD1.5":267.0,"eD2.0":294.0},"elong":{"L":10.0,"LT":5.0},"E":29.0,"Ec":29.0,"G":11.0,"mu":0.32,"density":0.283}},{"id":"2.3.1.0f1#2","table":"2.3.1.0f1","caption":"Table 2.3.1.0(f1). Design Mechanical and Physical Properties of Low-Alloy Steels — Hy-Tuf, 4330V, 4335V, D6AC, AISI 4340, 300M (Bars, Forgings, and Tubing)","alloy":"4335V","family":"Low-Alloy Steels — Hy-Tuf, 4330V, 4335V, D6AC, AISI 4340, 300M (Bars","group":"Low-Alloy Steels","clad":false,"spec":"AMS 6430","form":"Bar, forging, tubing","formGroup":"Forging","temper":"Quenched and tempered","thickness":null,"basis":"S","props":{"Ftu":205.0,"Fty":190.0,"Fcy":199.0,"Fsu":123.0,"Fbru":{"eD1.5":315.0,"eD2.0":389.0},"Fbry":{"eD1.5":296.0,"eD2.0":327.0},"elong":{"L":10.0,"LT":7.0},"E":29.0,"Ec":29.0,"G":11.0,"mu":0.32,"density":0.283}},{"id":"2.3.1.0f1#3","table":"2.3.1.0f1","caption":"Table 2.3.1.0(f1). Design Mechanical and Physical Properties of Low-Alloy Steels — Hy-Tuf, 4330V, 4335V, D6AC, AISI 4340, 300M (Bars, Forgings, and Tubing)","alloy":"4335V","family":"Low-Alloy Steels — Hy-Tuf, 4330V, 4335V, D6AC, AISI 4340, 300M (Bars","group":"Low-Alloy Steels","clad":false,"spec":"AMS 6429","form":"Bar, forging, tubing","formGroup":"Forging","temper":"Quenched and tempered","thickness":null,"basis":"S","props":{"Ftu":240.0,"Fty":210.0,"Fcy":220.0,"Fsu":144.0,"Fbru":{"eD1.5":369.0,"eD2.0":465.0},"Fbry":{"eD1.5":327.0,"eD2.0":361.0},"elong":{"L":10.0,"LT":7.0},"E":29.0,"Ec":29.0,"G":11.0,"mu":0.32,"density":0.283}},{"id":"2.3.1.0f1#4","table":"2.3.1.0f1","caption":"Table 2.3.1.0(f1). Design Mechanical and Physical Properties of Low-Alloy Steels — Hy-Tuf, 4330V, 4335V, D6AC, AISI 4340, 300M (Bars, Forgings, and Tubing)","alloy":"D6AC","family":"Low-Alloy Steels — Hy-Tuf, 4330V, 4335V, D6AC, AISI 4340, 300M (Bars","group":"Low-Alloy Steels","clad":false,"spec":"AMS 6431","form":"Bar, forging, tubing","formGroup":"Forging","temper":"Quenched and tempered","thickness":null,"basis":"S","props":{"Ftu":220.0,"Fty":190.0,"Fcy":198.0,"Fsu":132.0,"Fbru":{"eD1.5":297.0,"eD2.0":385.0},"Fbry":{"eD1.5":274.0,"eD2.0":302.0},"elong":{"L":12.0,"LT":9.0},"E":29.0,"Ec":29.0,"G":11.0,"mu":0.32,"density":0.283}},{"id":"2.3.1.0f1#5","table":"2.3.1.0f1","caption":"Table 2.3.1.0(f1). Design Mechanical and Physical Properties of Low-Alloy Steels — Hy-Tuf, 4330V, 4335V, D6AC, AISI 4340, 300M (Bars, Forgings, and Tubing)","alloy":"AISI 4340","family":"Low-Alloy Steels — Hy-Tuf, 4330V, 4335V, D6AC, AISI 4340, 300M (Bars","group":"Low-Alloy Steels","clad":false,"spec":"AMS 6414","form":"Bar, forging, tubing","formGroup":"Forging","temper":"Quenched and tempered","thickness":null,"basis":"S","props":{"Ftu":260.0,"Fty":217.0,"Fcy":235.0,"Fsu":156.0,"Fbru":{"eD1.5":347.0,"eD2.0":440.0},"Fbry":{"eD1.5":312.0,"eD2.0":346.0},"elong":{"L":10.0},"E":29.0,"Ec":29.0,"G":11.0,"mu":0.32,"density":0.283}},{"id":"2.3.1.0f1#6","table":"2.3.1.0f1","caption":"Table 2.3.1.0(f1). Design Mechanical and Physical Properties of Low-Alloy Steels — Hy-Tuf, 4330V, 4335V, D6AC, AISI 4340, 300M (Bars, Forgings, and Tubing)","alloy":"0.40C300M","family":"Low-Alloy Steels — Hy-Tuf, 4330V, 4335V, D6AC, AISI 4340, 300M (Bars","group":"Low-Alloy Steels","clad":false,"spec":"AMS 6417","form":"Bar, forging, tubing","formGroup":"Forging","temper":"Quenched and tempered","thickness":null,"basis":"S","props":{"Ftu":270.0,"Fty":220.0,"Fcy":236.0,"Fsu":162.0,"Fbru":{"eD1.5":414.0,"eD2.0":506.0},"Fbry":{"eD1.5":344.0,"eD2.0":379.0},"elong":{"L":8.0},"E":29.0,"Ec":29.0,"G":11.0,"mu":0.32,"density":0.283}},{"id":"2.3.1.0f1#7","table":"2.3.1.0f1","caption":"Table 2.3.1.0(f1). Design Mechanical and Physical Properties of Low-Alloy Steels — Hy-Tuf, 4330V, 4335V, D6AC, AISI 4340, 300M (Bars, Forgings, and Tubing)","alloy":"0.42C300M","family":"Low-Alloy Steels — Hy-Tuf, 4330V, 4335V, D6AC, AISI 4340, 300M (Bars","group":"Low-Alloy Steels","clad":false,"spec":"AMS 6257AMS 6419","form":"Bar, forging, tubing","formGroup":"Forging","temper":"Quenched and tempered","thickness":null,"basis":"S","props":{"Ftu":280.0,"Fty":230.0,"Fcy":247.0,"Fsu":168.0,"Fbru":{"eD1.5":430.0,"eD2.0":525.0},"Fbry":{"eD1.5":360.0,"eD2.0":396.0},"elong":{"L":7.0},"E":29.0,"Ec":29.0,"G":11.0,"mu":0.32,"density":0.283}},{"id":"2.3.1.0f2#0","table":"2.3.1.0f2","caption":"Table 2.3.1.0(f2). Design Mechanical and Physical Properties of Low-Alloy Steels — 4335V and D6AC (Sheet, Strip, and Plate)","alloy":"4335V","family":"Low-Alloy Steels — 4335V and D6AC (Sheet","group":"Low-Alloy Steels","clad":false,"spec":null,"form":"Sheet, strip, and plate","formGroup":"Sheet & Plate","temper":"Quenched and tempered","thickness":null,"basis":"S","props":{"Ftu":220.0,"Fty":190.0,"Fcy":198.0,"Fsu":132.0,"Fbru":{"eD1.5":297.0,"eD2.0":385.0},"Fbry":{"eD1.5":274.0,"eD2.0":302.0},"elong":{"L":10.0,"LT":7.0},"E":29.0,"Ec":29.0,"G":11.0,"mu":0.32,"density":0.283}},{"id":"2.3.1.0f2#1","table":"2.3.1.0f2","caption":"Table 2.3.1.0(f2). Design Mechanical and Physical Properties of Low-Alloy Steels — 4335V and D6AC (Sheet, Strip, and Plate)","alloy":"D6AC","family":"Low-Alloy Steels — 4335V and D6AC (Sheet","group":"Low-Alloy Steels","clad":false,"spec":null,"form":"Sheet, strip, and plate","formGroup":"Sheet & Plate","temper":"Quenched and tempered","thickness":{"min":null,"max":0.25,"raw":"≤0.250"},"basis":"S","props":{"Ftu":215.0,"Fty":190.0,"Fcy":198.0,"Fsu":129.0,"Fbru":{"eD1.5":290.0,"eD2.0":376.0},"Fbry":{"eD1.5":274.0,"eD2.0":302.0},"elong":{"LT":7.0},"E":29.0,"Ec":29.0,"G":11.0,"mu":0.32,"density":0.283}},{"id":"2.3.1.0f2#2","table":"2.3.1.0f2","caption":"Table 2.3.1.0(f2). Design Mechanical and Physical Properties of Low-Alloy Steels — 4335V and D6AC (Sheet, Strip, and Plate)","alloy":"D6AC","family":"Low-Alloy Steels — 4335V and D6AC (Sheet","group":"Low-Alloy Steels","clad":false,"spec":null,"form":"Sheet, strip, and plate","formGroup":"Sheet & Plate","temper":"Quenched and tempered","thickness":{"min":0.251,"max":null,"raw":"≥0.251"},"basis":"S","props":{"Ftu":224.0,"Fty":195.0,"Fcy":203.0,"Fsu":134.0,"Fbru":{"eD1.5":302.0,"eD2.0":392.0},"Fbry":{"eD1.5":281.0,"eD2.0":310.0},"elong":{"LT":7.0},"E":29.0,"Ec":29.0,"G":11.0,"mu":0.32,"density":0.283}},{"id":"2.3.1.0g1#0","table":"2.3.1.0g1","caption":"Table 2.3.1.0(g1). Design Mechanical and Physical Properties of Low-Alloy Steels — AISI 4130, AISI 4135, AISI 8630, and AISI 8735 (Normalized and Tempered)","alloy":"AISI 4130","family":"Low-Alloy Steels — AISI 4130, AISI 4135, AISI 8630, and AISI 8735 (Normalized and Tempered)","group":"Low-Alloy Steels","clad":false,"spec":null,"form":"Sheet, strip, plate, bars, and forgings","formGroup":"Forging","temper":"Normalized and tempered, stress relieved","thickness":{"min":null,"max":0.188,"raw":"≤0.188"},"basis":null,"props":{"Ftu":95.0,"Fty":75.0,"Fcy":75.0,"Fsu":57.0,"Fbru":{"eD2.0":200.0},"Fbry":{"eD2.0":129.0},"E":29.0,"Ec":29.0,"G":11.0,"mu":0.32,"density":0.283}},{"id":"2.3.1.0g1#1","table":"2.3.1.0g1","caption":"Table 2.3.1.0(g1). Design Mechanical and Physical Properties of Low-Alloy Steels — AISI 4130, AISI 4135, AISI 8630, and AISI 8735 (Normalized and Tempered)","alloy":"AISI 4130","family":"Low-Alloy Steels — AISI 4130, AISI 4135, AISI 8630, and AISI 8735 (Normalized and Tempered)","group":"Low-Alloy Steels","clad":false,"spec":null,"form":"Sheet, strip, plate, bars, and forgings","formGroup":"Forging","temper":"Normalized and tempered, stress relieved","thickness":{"min":0.188,"max":null,"raw":">0.188"},"basis":null,"props":{"Ftu":90.0,"Fty":70.0,"Fcy":70.0,"Fsu":54.0,"Fbru":{"eD2.0":190.0},"Fbry":{"eD2.0":120.0},"E":29.0,"Ec":29.0,"G":11.0,"mu":0.32,"density":0.283}},{"id":"2.3.1.0g1#2","table":"2.3.1.0g1","caption":"Table 2.3.1.0(g1). Design Mechanical and Physical Properties of Low-Alloy Steels — AISI 4130, AISI 4135, AISI 8630, and AISI 8735 (Normalized and Tempered)","alloy":"AISI 4135","family":"Low-Alloy Steels — AISI 4130, AISI 4135, AISI 8630, and AISI 8735 (Normalized and Tempered)","group":"Low-Alloy Steels","clad":false,"spec":null,"form":"Sheet, strip, plate, and tubing","formGroup":"Tubing","temper":"Normalized and tempered, stress relieved","thickness":{"min":null,"max":0.188,"raw":"≤0.188"},"basis":null,"props":{"Ftu":95.0,"Fty":75.0,"Fcy":75.0,"Fsu":57.0,"Fbru":{"eD2.0":200.0},"Fbry":{"eD2.0":129.0},"E":29.0,"Ec":29.0,"G":11.0,"mu":0.32,"density":0.283}},{"id":"2.3.1.0g1#3","table":"2.3.1.0g1","caption":"Table 2.3.1.0(g1). Design Mechanical and Physical Properties of Low-Alloy Steels — AISI 4130, AISI 4135, AISI 8630, and AISI 8735 (Normalized and Tempered)","alloy":"AISI 4135","family":"Low-Alloy Steels — AISI 4130, AISI 4135, AISI 8630, and AISI 8735 (Normalized and Tempered)","group":"Low-Alloy Steels","clad":false,"spec":null,"form":"Sheet, strip, plate, and tubing","formGroup":"Tubing","temper":"Normalized and tempered, stress relieved","thickness":{"min":0.188,"max":null,"raw":">0.188"},"basis":null,"props":{"Ftu":90.0,"Fty":70.0,"Fcy":70.0,"Fsu":54.0,"Fbru":{"eD2.0":190.0},"Fbry":{"eD2.0":120.0},"E":29.0,"Ec":29.0,"G":11.0,"mu":0.32,"density":0.283}},{"id":"2.3.1.0g1#4","table":"2.3.1.0g1","caption":"Table 2.3.1.0(g1). Design Mechanical and Physical Properties of Low-Alloy Steels — AISI 4130, AISI 4135, AISI 8630, and AISI 8735 (Normalized and Tempered)","alloy":"AISI 8630","family":"Low-Alloy Steels — AISI 4130, AISI 4135, AISI 8630, and AISI 8735 (Normalized and Tempered)","group":"Low-Alloy Steels","clad":false,"spec":null,"form":"Tubing","formGroup":"Tubing","temper":"Normalized and tempered, stress relieved","thickness":{"min":null,"max":0.188,"raw":"≤0.188"},"basis":null,"props":{"Ftu":95.0,"Fty":75.0,"Fcy":75.0,"Fsu":57.0,"Fbru":{"eD2.0":200.0},"Fbry":{"eD2.0":129.0},"E":29.0,"Ec":29.0,"G":11.0,"mu":0.32,"density":0.283}},{"id":"2.3.1.0g1#5","table":"2.3.1.0g1","caption":"Table 2.3.1.0(g1). Design Mechanical and Physical Properties of Low-Alloy Steels — AISI 4130, AISI 4135, AISI 8630, and AISI 8735 (Normalized and Tempered)","alloy":"AISI 8630","family":"Low-Alloy Steels — AISI 4130, AISI 4135, AISI 8630, and AISI 8735 (Normalized and Tempered)","group":"Low-Alloy Steels","clad":false,"spec":null,"form":"Tubing","formGroup":"Tubing","temper":"Normalized and tempered, stress relieved","thickness":{"min":0.188,"max":null,"raw":">0.188"},"basis":null,"props":{"Ftu":90.0,"Fty":70.0,"Fcy":70.0,"Fsu":54.0,"Fbru":{"eD2.0":190.0},"Fbry":{"eD2.0":120.0},"E":29.0,"Ec":29.0,"G":11.0,"mu":0.32,"density":0.283}},{"id":"2.3.1.0g1#6","table":"2.3.1.0g1","caption":"Table 2.3.1.0(g1). Design Mechanical and Physical Properties of Low-Alloy Steels — AISI 4130, AISI 4135, AISI 8630, and AISI 8735 (Normalized and Tempered)","alloy":"AISI 8735","family":"Low-Alloy Steels — AISI 4130, AISI 4135, AISI 8630, and AISI 8735 (Normalized and Tempered)","group":"Low-Alloy Steels","clad":false,"spec":null,"form":"Sheet, strip, and plate","formGroup":"Sheet & Plate","temper":"Normalized and tempered, stress relieved","thickness":{"min":null,"max":0.188,"raw":"≤0.188"},"basis":null,"props":{"Ftu":95.0,"Fty":75.0,"Fcy":75.0,"Fsu":57.0,"Fbru":{"eD2.0":200.0},"Fbry":{"eD2.0":129.0},"E":29.0,"Ec":29.0,"G":11.0,"mu":0.32,"density":0.283}},{"id":"2.3.1.0g1#7","table":"2.3.1.0g1","caption":"Table 2.3.1.0(g1). Design Mechanical and Physical Properties of Low-Alloy Steels — AISI 4130, AISI 4135, AISI 8630, and AISI 8735 (Normalized and Tempered)","alloy":"AISI 8735","family":"Low-Alloy Steels — AISI 4130, AISI 4135, AISI 8630, and AISI 8735 (Normalized and Tempered)","group":"Low-Alloy Steels","clad":false,"spec":null,"form":"Sheet, strip, and plate","formGroup":"Sheet & Plate","temper":"Normalized and tempered, stress relieved","thickness":{"min":0.188,"max":null,"raw":">0.188"},"basis":null,"props":{"Ftu":90.0,"Fty":70.0,"Fcy":70.0,"Fsu":54.0,"Fbru":{"eD2.0":190.0},"Fbry":{"eD2.0":120.0},"E":29.0,"Ec":29.0,"G":11.0,"mu":0.32,"density":0.283}},{"id":"2.3.1.0g2#0","table":"2.3.1.0g2","caption":"Table 2.3.1.0(g2). Design Mechanical and Physical Properties of Low-Alloy Steels — 4330V and Steels Listed in Table 2.3.0.2 (All Wrought Forms, Quenched and Tempered)","alloy":"4330V","family":"Low-Alloy Steels — 4330V and Steels Listed in Table 2.3.0.2 (All Wrought Forms, Quenched and Tempered)","group":"Low-Alloy Steels","clad":false,"spec":null,"form":"All wrought forms","formGroup":"All wrought forms","temper":"Quenched and tempered","thickness":{"min":null,"max":2.5,"raw":"≤ 2.5"},"basis":null,"props":{"Ftu":220.0,"Fty":185.0,"Fcy":193.0,"Fsu":132.0,"Fbru":{"eD1.5":297.0,"eD2.0":385.0},"Fbry":{"eD1.5":267.0,"eD2.0":294.0},"elong":{"L":10.0,"LT":5.0},"E":29.0,"Ec":29.0,"G":11.0,"mu":0.32,"density":0.283}},{"id":"2.3.1.0g2#1","table":"2.3.1.0g2","caption":"Table 2.3.1.0(g2). Design Mechanical and Physical Properties of Low-Alloy Steels — 4330V and Steels Listed in Table 2.3.0.2 (All Wrought Forms, Quenched and Tempered)","alloy":"Low-Alloy Steels","family":"Low-Alloy Steels — 4330V and Steels Listed in Table 2.3.0.2 (All Wrought Forms, Quenched and Tempered)","group":"Low-Alloy Steels","clad":false,"spec":null,"form":"All wrought forms","formGroup":"All wrought forms","temper":"Quenched and tempered","thickness":null,"basis":null,"props":{"Ftu":125.0,"Fty":100.0,"Fcy":109.0,"Fsu":75.0,"Fbru":{"eD1.5":209.0,"eD2.0":251.0},"Fbry":{"eD1.5":146.0,"eD2.0":175.0},"E":29.0,"Ec":29.0,"G":11.0,"mu":0.32,"density":0.283}},{"id":"2.3.1.0g2#2","table":"2.3.1.0g2","caption":"Table 2.3.1.0(g2). Design Mechanical and Physical Properties of Low-Alloy Steels — 4330V and Steels Listed in Table 2.3.0.2 (All Wrought Forms, Quenched and Tempered)","alloy":"Low-Alloy Steels","family":"Low-Alloy Steels — 4330V and Steels Listed in Table 2.3.0.2 (All Wrought Forms, Quenched and Tempered)","group":"Low-Alloy Steels","clad":false,"spec":null,"form":"All wrought forms","formGroup":"All wrought forms","temper":"Quenched and tempered","thickness":null,"basis":null,"props":{"Ftu":140.0,"Fty":120.0,"Fcy":131.0,"Fsu":84.0,"Fbru":{"eD1.5":209.0,"eD2.0":273.0},"Fbry":{"eD1.5":173.0,"eD2.0":203.0},"E":29.0,"Ec":29.0,"G":11.0,"mu":0.32,"density":0.283}},{"id":"2.3.1.0g2#3","table":"2.3.1.0g2","caption":"Table 2.3.1.0(g2). Design Mechanical and Physical Properties of Low-Alloy Steels — 4330V and Steels Listed in Table 2.3.0.2 (All Wrought Forms, Quenched and Tempered)","alloy":"Low-Alloy Steels","family":"Low-Alloy Steels — 4330V and Steels Listed in Table 2.3.0.2 (All Wrought Forms, Quenched and Tempered)","group":"Low-Alloy Steels","clad":false,"spec":null,"form":"All wrought forms","formGroup":"All wrought forms","temper":"Quenched and tempered","thickness":null,"basis":null,"props":{"Ftu":150.0,"Fty":132.0,"Fcy":145.0,"Fsu":90.0,"Fbru":{"eD1.5":219.0,"eD2.0":287.0},"Fbry":{"eD1.5":189.0,"eD2.0":218.0},"E":29.0,"Ec":29.0,"G":11.0,"mu":0.32,"density":0.283}},{"id":"2.3.1.0g2#4","table":"2.3.1.0g2","caption":"Table 2.3.1.0(g2). Design Mechanical and Physical Properties of Low-Alloy Steels — 4330V and Steels Listed in Table 2.3.0.2 (All Wrought Forms, Quenched and Tempered)","alloy":"Low-Alloy Steels","family":"Low-Alloy Steels — 4330V and Steels Listed in Table 2.3.0.2 (All Wrought Forms, Quenched and Tempered)","group":"Low-Alloy Steels","clad":false,"spec":null,"form":"All wrought forms","formGroup":"All wrought forms","temper":"Quenched and tempered","thickness":null,"basis":null,"props":{"Ftu":160.0,"Fty":142.0,"Fcy":154.0,"Fsu":96.0,"Fbru":{"eD1.5":230.0,"eD2.0":300.0},"Fbry":{"eD1.5":202.0,"eD2.0":231.0},"E":29.0,"Ec":29.0,"G":11.0,"mu":0.32,"density":0.283}},{"id":"2.3.1.0g2#5","table":"2.3.1.0g2","caption":"Table 2.3.1.0(g2). Design Mechanical and Physical Properties of Low-Alloy Steels — 4330V and Steels Listed in Table 2.3.0.2 (All Wrought Forms, Quenched and Tempered)","alloy":"Low-Alloy Steels","family":"Low-Alloy Steels — 4330V and Steels Listed in Table 2.3.0.2 (All Wrought Forms, Quenched and Tempered)","group":"Low-Alloy Steels","clad":false,"spec":null,"form":"All wrought forms","formGroup":"All wrought forms","temper":"Quenched and tempered","thickness":null,"basis":null,"props":{"Ftu":180.0,"Fty":163.0,"Fcy":173.0,"Fsu":108.0,"Fbru":{"eD1.5":250.0,"eD2.0":326.0},"Fbry":{"eD1.5":230.0,"eD2.0":256.0},"E":29.0,"Ec":29.0,"G":11.0,"mu":0.32,"density":0.283}},{"id":"2.3.1.0g2#6","table":"2.3.1.0g2","caption":"Table 2.3.1.0(g2). Design Mechanical and Physical Properties of Low-Alloy Steels — 4330V and Steels Listed in Table 2.3.0.2 (All Wrought Forms, Quenched and Tempered)","alloy":"Low-Alloy Steels","family":"Low-Alloy Steels — 4330V and Steels Listed in Table 2.3.0.2 (All Wrought Forms, Quenched and Tempered)","group":"Low-Alloy Steels","clad":false,"spec":null,"form":"All wrought forms","formGroup":"All wrought forms","temper":"Quenched and tempered","thickness":null,"basis":null,"props":{"Ftu":200.0,"Fty":176.0,"Fcy":181.0,"Fsu":120.0,"Fbru":{"eD1.5":272.0,"eD2.0":355.0},"Fbry":{"eD1.5":255.0,"eD2.0":280.0},"E":29.0,"Ec":29.0,"G":11.0,"mu":0.32,"density":0.283}},{"id":"2.4.1.0c#0","table":"2.4.1.0c","caption":"Table 2.4.1.0(c). Design Mechanical and Physical Properties of 5Cr-Mo-V Aircraft Steel Bar and Forging","alloy":"5Cr-Mo-V Aircraft Steel","family":"5Cr-Mo-V Aircraft Steel","group":"Intermediate Alloy Steels","clad":false,"spec":null,"form":null,"formGroup":null,"temper":null,"thickness":null,"basis":"S","props":{"Fbru":{"eD2.0":400.0},"Fbry":{"eD2.0":315.0},"elong":{"L":9.0},"E":30.0,"Ec":30.0,"G":11.0,"mu":0.36,"density":0.281}},{"id":"2.4.1.0c#1","table":"2.4.1.0c","caption":"Table 2.4.1.0(c). Design Mechanical and Physical Properties of 5Cr-Mo-V Aircraft Steel Bar and Forging","alloy":"5Cr-Mo-V Aircraft Steel","family":"5Cr-Mo-V Aircraft Steel","group":"Intermediate Alloy Steels","clad":false,"spec":null,"form":null,"formGroup":null,"temper":null,"thickness":null,"basis":"S","props":{"Ftu":{"L":260.0},"Fty":{"L":215.0},"Fbru":{"eD2.0":435.0},"Fbry":{"eD2.0":333.0},"elong":{"L":8.0},"E":30.0,"Ec":30.0,"G":11.0,"mu":0.36,"density":0.281}},{"id":"2.4.1.0c#2","table":"2.4.1.0c","caption":"Table 2.4.1.0(c). Design Mechanical and Physical Properties of 5Cr-Mo-V Aircraft Steel Bar and Forging","alloy":"5Cr-Mo-V Aircraft Steel","family":"5Cr-Mo-V Aircraft Steel","group":"Intermediate Alloy Steels","clad":false,"spec":null,"form":null,"formGroup":null,"temper":null,"thickness":null,"basis":"S","props":{"Fbru":{"eD2.0":465.0},"Fbry":{"eD2.0":365.0},"elong":{"L":7.0},"E":30.0,"Ec":30.0,"G":11.0,"mu":0.36,"density":0.281}},{"id":"2.4.1.0d#0","table":"2.4.1.0d","caption":"Table 2.4.1.0(d). Design Mechanical and Physical Properties of 5Cr-Mo-V Aircraft Steel Sheet, Strip, and Plate","alloy":"5Cr-Mo-V Aircraft Steel","family":"5Cr-Mo-V Aircraft Steel","group":"Intermediate Alloy Steels","clad":false,"spec":null,"form":null,"formGroup":null,"temper":null,"thickness":{"min":null,"max":null,"raw":"…"},"basis":"S","props":{"Ftu":{"LT":240.0},"Fty":{"LT":200.0},"Fcy":{"LT":220.0},"Fbru":{"eD2.0":400.0},"Fbry":{"eD2.0":315.0},"elong":{"LT":8.0},"E":30.0,"Ec":30.0,"G":11.0,"mu":0.36,"density":0.281}},{"id":"2.4.1.0d#1","table":"2.4.1.0d","caption":"Table 2.4.1.0(d). Design Mechanical and Physical Properties of 5Cr-Mo-V Aircraft Steel Sheet, Strip, and Plate","alloy":"5Cr-Mo-V Aircraft Steel","family":"5Cr-Mo-V Aircraft Steel","group":"Intermediate Alloy Steels","clad":false,"spec":null,"form":null,"formGroup":null,"temper":null,"thickness":{"min":null,"max":null,"raw":"…"},"basis":"S","props":{"Ftu":{"LT":260.0},"Fty":{"LT":220.0},"Fcy":{"LT":240.0},"Fbru":{"eD2.0":435.0},"Fbry":{"eD2.0":340.0},"elong":{"LT":7.0},"E":30.0,"Ec":30.0,"G":11.0,"mu":0.36,"density":0.281}},{"id":"2.4.1.0d#2","table":"2.4.1.0d","caption":"Table 2.4.1.0(d). Design Mechanical and Physical Properties of 5Cr-Mo-V Aircraft Steel Sheet, Strip, and Plate","alloy":"5Cr-Mo-V Aircraft Steel","family":"5Cr-Mo-V Aircraft Steel","group":"Intermediate Alloy Steels","clad":false,"spec":null,"form":null,"formGroup":null,"temper":null,"thickness":{"min":null,"max":null,"raw":"…"},"basis":"S","props":{"Ftu":{"LT":280.0},"Fty":{"LT":240.0},"Fcy":{"LT":260.0},"Fbru":{"eD2.0":465.0},"Fbry":{"eD2.0":365.0},"elong":{"LT":6.0},"E":30.0,"Ec":30.0,"G":11.0,"mu":0.36,"density":0.281}},{"id":"2.4.2.0b#0","table":"2.4.2.0b","caption":"Table 2.4.2.0(b). Design Mechanical and Physical Properties of 9Ni-4Co-0.20C Steel Plate","alloy":"9Ni-4Co-0.20C Steel","family":"9Ni-4Co-0.20C Steel","group":"Intermediate Alloy Steels","clad":false,"spec":null,"form":null,"formGroup":null,"temper":null,"thickness":null,"basis":"S","props":{"Ftu":{"L":186.0,"LT":190.0},"Fty":{"L":173.0,"LT":175.0},"Fcy":{"L":188.0,"LT":187.0},"elong":{"LT":5.0},"E":28.8,"Ec":28.8,"G":11.1,"mu":0.3,"density":0.283}},{"id":"2.4.2.0b#1","table":"2.4.2.0b","caption":"Table 2.4.2.0(b). Design Mechanical and Physical Properties of 9Ni-4Co-0.20C Steel Plate","alloy":"9Ni-4Co-0.20C Steel","family":"9Ni-4Co-0.20C Steel","group":"Intermediate Alloy Steels","clad":false,"spec":null,"form":null,"formGroup":null,"temper":null,"thickness":null,"basis":"S","props":{"Ftu":{"L":186.0,"LT":190.0},"Fty":{"L":173.0,"LT":175.0},"Fcy":{"L":188.0,"LT":187.0},"elong":{"LT":10.0},"E":28.8,"Ec":28.8,"G":11.1,"mu":0.3,"density":0.283}},{"id":"2.4.3.0b#0","table":"2.4.3.0b","caption":"Table 2.4.3.0(b). Design Mechanical and Physical Properties of 9Ni-4Co-0.30C Steel","alloy":"9Ni-4Co-0.30C Steel","family":"9Ni-4Co-0.30C Steel","group":"Intermediate Alloy Steels","clad":false,"spec":null,"form":null,"formGroup":null,"temper":null,"thickness":null,"basis":"S","props":{"Ftu":{"LT":220.0},"Fty":{"LT":185.0},"elong":{"LT":6.0},"E":28.5,"Ec":29.8,"density":0.28}},{"id":"2.4.3.0b#1","table":"2.4.3.0b","caption":"Table 2.4.3.0(b). Design Mechanical and Physical Properties of 9Ni-4Co-0.30C Steel","alloy":"9Ni-4Co-0.30C Steel","family":"9Ni-4Co-0.30C Steel","group":"Intermediate Alloy Steels","clad":false,"spec":null,"form":null,"formGroup":null,"temper":null,"thickness":null,"basis":"S","props":{"Ftu":{"LT":220.0},"Fty":{"LT":190.0},"Fcy":{"LT":209.0},"Fbru":{"eD1.5":346.0,"eD2.0":440.0},"Fbry":{"eD1.5":291.0,"eD2.0":322.0},"elong":{"LT":10.0},"E":28.5,"Ec":29.8,"density":0.28}},{"id":"2.4.3.0b#2","table":"2.4.3.0b","caption":"Table 2.4.3.0(b). Design Mechanical and Physical Properties of 9Ni-4Co-0.30C Steel","alloy":"9Ni-4Co-0.30C Steel","family":"9Ni-4Co-0.30C Steel","group":"Intermediate Alloy Steels","clad":false,"spec":null,"form":null,"formGroup":null,"temper":null,"thickness":null,"basis":"S","props":{"Ftu":{"L":220.0},"Fty":{"L":190.0},"Fcy":{"L":209.0},"Fbru":{"eD1.5":346.0,"eD2.0":440.0},"Fbry":{"eD1.5":291.0,"eD2.0":322.0},"elong":{"L":10.0},"E":28.5,"Ec":29.8,"density":0.28}},{"id":"2.5.1.0b#0","table":"2.5.1.0b","caption":"Table 2.5.1.0(b). Design Mechanical and Physical Properties of 250 Maraging Steel","alloy":"250 Maraging Steel","family":"250 Maraging Steel","group":"High-Alloy Steels","clad":false,"spec":"AMS 6520","form":"Sheet","formGroup":"Sheet","temper":"Maraged at 900°F","thickness":{"min":null,"max":0.187,"raw":"≤0.187"},"basis":"S","props":{"Ftu":{"L":247.0},"Fty":{"L":238.0},"Fcy":{"L":221.0},"Fbru":{"eD1.5":327.0,"eD2.0":444.0},"Fbry":{"eD1.5":278.0,"eD2.0":353.0},"E":26.5,"Ec":{"L":28.2},"mu":0.31,"density":0.286}},{"id":"2.5.1.0b#1","table":"2.5.1.0b","caption":"Table 2.5.1.0(b). Design Mechanical and Physical Properties of 250 Maraging Steel","alloy":"250 Maraging Steel","family":"250 Maraging Steel","group":"High-Alloy Steels","clad":false,"spec":"AMS 6520","form":"Plate","formGroup":"Plate","temper":"Maraged at 900°F","thickness":{"min":0.187,"max":0.25,"raw":"0.187–0.250"},"basis":"S","props":{"Ftu":{"L":252.0},"Fty":{"L":242.0},"Fbru":{"eD1.5":352.0,"eD2.0":448.0},"Fbry":{"eD1.5":324.0,"eD2.0":354.0},"E":26.5,"Ec":{"L":28.2},"mu":0.31,"density":0.286}},{"id":"2.5.1.0b#2","table":"2.5.1.0b","caption":"Table 2.5.1.0(b). Design Mechanical and Physical Properties of 250 Maraging Steel","alloy":"250 Maraging Steel","family":"250 Maraging Steel","group":"High-Alloy Steels","clad":false,"spec":"AMS 6520","form":"Plate","formGroup":"Plate","temper":"Maraged at 900°F","thickness":{"min":0.25,"max":null,"raw":">0.250"},"basis":"S","props":{"E":26.5,"Ec":{"L":28.2},"mu":0.31,"density":0.286}},{"id":"2.5.1.0b#3","table":"2.5.1.0b","caption":"Table 2.5.1.0(b). Design Mechanical and Physical Properties of 250 Maraging Steel","alloy":"250 Maraging Steel","family":"250 Maraging Steel","group":"High-Alloy Steels","clad":false,"spec":"AMS 6512","form":"Bar","formGroup":"Bar, Rod & Shapes","temper":"Maraged at 900°F","thickness":{"min":null,"max":4.0,"raw":"<4.000"},"basis":"S","props":{"Ftu":{"L":255.0},"Fty":{"L":250.0},"Fcy":{"L":260.0},"elong":{"L":6.0},"E":26.5,"Ec":{"L":28.2},"mu":0.31,"density":0.286}},{"id":"2.5.1.0b#4","table":"2.5.1.0b","caption":"Table 2.5.1.0(b). Design Mechanical and Physical Properties of 250 Maraging Steel","alloy":"250 Maraging Steel","family":"250 Maraging Steel","group":"High-Alloy Steels","clad":false,"spec":"AMS 6512","form":"Bar","formGroup":"Bar, Rod & Shapes","temper":"Maraged at 900°F","thickness":{"min":4.0,"max":10.0,"raw":"4.000–10.000"},"basis":"S","props":{"Ftu":{"L":245.0},"Fty":{"L":240.0},"elong":{"L":5.0},"E":26.5,"Ec":{"L":28.2},"mu":0.31,"density":0.286}},{"id":"2.5.1.0c#0","table":"2.5.1.0c","caption":"Table 2.5.1.0(c). Design Mechanical and Physical Properties of 280 Maraging Steel","alloy":"250 Maraging Steel","family":"280 Maraging Steel","group":"High-Alloy Steels","clad":false,"spec":"AMS 6521","form":"Sheet","formGroup":"Sheet","temper":"Maraged at 900°F","thickness":{"min":null,"max":0.187,"raw":"≤0.187"},"basis":"S","props":{"Ftu":{"L":271.0},"Fty":{"L":262.0},"Fcy":{"L":244.0},"Fbru":{"eD1.5":359.0,"eD2.0":487.0},"Fbry":{"eD1.5":306.0,"eD2.0":389.0},"E":26.5,"Ec":{"L":28.6},"mu":0.31,"density":0.286}},{"id":"2.5.1.0c#1","table":"2.5.1.0c","caption":"Table 2.5.1.0(c). Design Mechanical and Physical Properties of 280 Maraging Steel","alloy":"250 Maraging Steel","family":"280 Maraging Steel","group":"High-Alloy Steels","clad":false,"spec":"AMS 6521","form":"Plate","formGroup":"Plate","temper":"Maraged at 900°F","thickness":{"min":0.188,"max":0.25,"raw":"0.188–0.250"},"basis":"S","props":{"Ftu":{"L":276.0},"Fty":{"L":267.0},"Fbru":{"eD1.5":386.0,"eD2.0":492.0},"Fbry":{"eD1.5":357.0,"eD2.0":390.0},"E":26.5,"Ec":{"L":28.6},"mu":0.31,"density":0.286}},{"id":"2.5.1.0c#2","table":"2.5.1.0c","caption":"Table 2.5.1.0(c). Design Mechanical and Physical Properties of 280 Maraging Steel","alloy":"250 Maraging Steel","family":"280 Maraging Steel","group":"High-Alloy Steels","clad":false,"spec":"AMS 6521",
