Repository: Teased-oChroid-orrA/powershell_tool

# GS Engineering Toolbench

A Rust engineering application with native GPU workbenches for modelling,
finite-element analysis, aircraft frame/truss members, bushings and eccentric
bushings. The dashboard also opens the terminal tools for search, fastener holes,
lug analysis, pressure vessels, preload and material lookup.

The search engine handles text, Office documents, archives and PDFs, with live
progress, an optional persistent index and streamed reports. Rust is the sole
implementation; the earlier PowerShell and C# applications remain in git history.

File: mechanics-core/data/mil-hdbk-5j.json (part 2 of 21)
"form":"Plate","formGroup":"Plate","temper":"Maraged at 900°F","thickness":{"min":0.25,"max":null,"raw":">0.250"},"basis":"S","props":{"E":26.5,"Ec":{"L":28.6},"mu":0.31,"density":0.286}},{"id":"2.5.1.0c#3","table":"2.5.1.0c","caption":"Table 2.5.1.0(c). Design Mechanical and Physical Properties of 280 Maraging Steel","alloy":"250 Maraging Steel","family":"280 Maraging Steel","group":"High-Alloy Steels","clad":false,"spec":"AMS 6514","form":"Bar","formGroup":"Bar, Rod & Shapes","temper":"Maraged at 900°F","thickness":{"min":null,"max":4.0,"raw":"<4.000"},"basis":"S","props":{"Ftu":{"L":280.0},"Fty":{"L":270.0},"Fcy":{"L":281.0},"elong":{"L":5.0},"E":26.5,"Ec":{"L":28.6},"mu":0.31,"density":0.286}},{"id":"2.5.1.0c#4","table":"2.5.1.0c","caption":"Table 2.5.1.0(c). Design Mechanical and Physical Properties of 280 Maraging Steel","alloy":"250 Maraging Steel","family":"280 Maraging Steel","group":"High-Alloy Steels","clad":false,"spec":"AMS 6514","form":"Bar","formGroup":"Bar, Rod & Shapes","temper":"Maraged at 900°F","thickness":{"min":4.0,"max":10.0,"raw":"4.000–10.000"},"basis":"S","props":{"Ftu":{"L":275.0},"Fty":{"L":270.0},"elong":{"L":4.0},"E":26.5,"Ec":{"L":28.6},"mu":0.31,"density":0.286}},{"id":"2.5.2.0b#0","table":"2.5.2.0b","caption":"Table 2.5.2.0(b). Design Mechanical and Physical Properties of AF1410 Steel Bar","alloy":"AF1410 Steel","family":"AF1410 Steel","group":"High-Alloy Steels","clad":false,"spec":"AMS 6527","form":"Bar","formGroup":"Bar, Rod & Shapes","temper":null,"thickness":{"min":null,"max":4.25,"raw":"≤4.25"},"basis":"S","props":{"Ftu":{"L":235.0,"LT":235.0,"ST":235.0},"Fty":{"L":215.0,"LT":215.0,"ST":215.0},"Fcy":{"L":223.0,"ST":225.0},"Fbru":{"eD1.5":334.0,"eD2.0":435.0},"Fbry":{"eD1.5":269.0,"eD2.0":300.0},"elong":{"L":12.0,"LT":12.0,"ST":12.0},"E":29.4,"Ec":30.9,"density":0.283}},{"id":"2.5.3.0b#0","table":"2.5.3.0b","caption":"Table 2.5.3.0(b). Design Mechanical and Physical Properties of AerMet 100 Steel Bar","alloy":"AerMet 100 Steel","family":"AerMet 100 Steel","group":"High-Alloy Steels","clad":false,"spec":"AMS 6532","form":"Bar and forging","formGroup":"Forging","temper":"Solution treated and aged","thickness":{"min":null,"max":10.0,"raw":"≤ 10.000"},"basis":"A","props":{"Ftu":{"L":275.0,"LT":280.0,"ST":280.0},"Fty":{"L":235.0,"LT":235.0,"ST":235.0},"Fcy":{"L":262.0,"ST":263.0},"Fbru":{"eD1.5":432.0,"eD2.0":569.0},"Fbry":{"eD1.5":361.0,"eD2.0":411.0},"elong":{"L":10.0,"LT":8.0,"ST":8.0},"E":28.0,"Ec":28.1,"mu":0.305,"density":0.285}},{"id":"2.5.3.0b#1","table":"2.5.3.0b","caption":"Table 2.5.3.0(b). Design Mechanical and Physical Properties of AerMet 100 Steel Bar","alloy":"AerMet 100 Steel","family":"AerMet 100 Steel","group":"High-Alloy Steels","clad":false,"spec":"AMS 6532","form":"Bar and forging","formGroup":"Forging","temper":"Solution treated and aged","thickness":{"min":null,"max":10.0,"raw":"≤ 10.000"},"basis":"B","props":{"Ftu":{"L":284.0,"LT":284.0},"Fty":{"L":247.0,"LT":246.0},"Fcy":{"L":276.0,"ST":277.0},"Fbru":{"eD1.5":440.0,"eD2.0":579.0},"Fbry":{"eD1.5":380.0,"eD2.0":432.0},"E":28.0,"Ec":28.1,"mu":0.305,"density":0.285}},{"id":"2.5.3.0b#2","table":"2.5.3.0b","caption":"Table 2.5.3.0(b). Design Mechanical and Physical Properties of AerMet 100 Steel Bar","alloy":"AerMet 100 Steel","family":"AerMet 100 Steel","group":"High-Alloy Steels","clad":false,"spec":"AMS 6478","form":"Bar and forging","formGroup":"Forging","temper":"Solution treated and aged","thickness":{"min":null,"max":10.0,"raw":"≤ 10.000"},"basis":"S","props":{"Ftu":{"L":290.0,"LT":290.0,"ST":290.0},"Fty":{"L":245.0,"LT":245.0,"ST":245.0},"Fcy":{"L":281.0,"ST":279.0},"Fbru":{"eD1.5":448.0,"eD2.0":581.0},"Fbry":{"eD1.5":378.0,"eD2.0":442.0},"elong":{"L":10.0,"LT":8.0,"ST":8.0},"E":28.0,"Ec":28.1,"mu":0.305,"density":0.285}},{"id":"2.6.1.0c#0","table":"2.6.1.0c","caption":"Table 2.6.1.0(c). Design Mechanical and Physical Properties for AM-350","alloy":"AM-350","family":"AM-350","group":"Precipitation and Transformation-Hardening Stainless Steels","clad":false,"spec":"AMS 5548","form":"Sheet and strip","formGroup":"Sheet","temper":"SCT 850","thickness":{"min":null,"max":0.187,"raw":"≤0.187"},"basis":"S","props":{"Ftu":{"L":183.0,"LT":185.0},"Fty":{"L":147.0,"LT":150.0},"Fcy":{"L":163.0},"Fsu":121.0,"Fbru":{"eD2.0":373.0},"Fbry":{"eD2.0":252.0},"elong":{"LT":10.0},"E":29.0,"Ec":30.0,"G":11.0,"mu":0.32,"density":0.282}},{"id":"2.6.2.0c#0","table":"2.6.2.0c","caption":"Table 2.6.2.0(c). Design Mechanical and Physical Properties for AM-355","alloy":"AM-355","family":"AM-355","group":"Precipitation and Transformation-Hardening Stainless Steels","clad":false,"spec":"AMS 5547","form":"Sheet and strip","formGroup":"Sheet","temper":"SCT850","thickness":{"min":0.0005,"max":0.187,"raw":"0.0005–0.187"},"basis":"S","props":{"Ftu":{"L":188.0,"LT":190.0},"Fty":{"L":162.0,"LT":165.0},"Fcy":{"L":180.0},"Fsu":124.0,"Fbru":{"eD2.0":383.0},"Fbry":{"eD2.0":278.0},"E":29.0,"Ec":29.0,"G":11.0,"mu":0.32,"density":0.282}},{"id":"2.6.2.0c#1","table":"2.6.2.0c","caption":"Table 2.6.2.0(c). Design Mechanical and Physical Properties for AM-355","alloy":"AM-355","family":"AM-355","group":"Precipitation and Transformation-Hardening Stainless Steels","clad":false,"spec":"AMS 5547","form":"Sheet and strip","formGroup":"Sheet","temper":"SCT1000","thickness":{"min":0.01,"max":0.187,"raw":"0.010–0.187"},"basis":"S","props":{"Ftu":{"LT":165.0},"Fty":{"LT":140.0},"elong":{"LT":10.0},"E":29.0,"Ec":29.0,"G":11.0,"mu":0.32,"density":0.282}},{"id":"2.6.2.0c#2","table":"2.6.2.0c","caption":"Table 2.6.2.0(c). Design Mechanical and Physical Properties for AM-355","alloy":"AM-355","family":"AM-355","group":"Precipitation and Transformation-Hardening Stainless Steels","clad":false,"spec":"AMS 5743","form":"Bar and forging","formGroup":"Forging","temper":"SCT850","thickness":{"min":null,"max":null,"raw":"…"},"basis":"S","props":{"Ftu":{"L":200.0},"Fty":{"L":165.0},"elong":{"L":10.0},"E":29.0,"Ec":29.0,"G":11.0,"mu":0.32,"density":0.282}},{"id":"2.6.2.0c#3","table":"2.6.2.0c","caption":"Table 2.6.2.0(c). Design Mechanical and Physical Properties for AM-355","alloy":"AM-355","family":"AM-355","group":"Precipitation and Transformation-Hardening Stainless Steels","clad":false,"spec":"AMS 5743","form":"Bar and forging","formGroup":"Forging","temper":"SCT1000","thickness":{"min":null,"max":null,"raw":"…"},"basis":"S","props":{"Ftu":{"L":170.0},"Fty":{"L":155.0},"elong":{"L":12.0},"E":29.0,"Ec":29.0,"G":11.0,"mu":0.32,"density":0.282}},{"id":"2.6.2.0d#0","table":"2.6.2.0d","caption":"Table 2.6.2.0(d). Design Mechanical and Physical Properties for AM-355 Plate (AMS 5549)","alloy":"AM-355","family":"AM-355","group":"Precipitation and Transformation-Hardening Stainless Steels","clad":false,"spec":"AMS 5549","form":"Plate","formGroup":"Plate","temper":"SCT850","thickness":{"min":null,"max":0.375,"raw":"<0.375"},"basis":"S","props":{"Ftu":{"L":188.0,"LT":190.0},"Fty":{"L":162.0,"LT":165.0},"Fcy":{"L":180.0},"Fsu":124.0,"Fbru":{"eD2.0":383.0},"Fbry":{"eD2.0":278.0},"elong":{"LT":10.0},"E":29.0,"Ec":29.0,"G":11.0,"mu":0.32,"density":0.282}},{"id":"2.6.2.0d#1","table":"2.6.2.0d","caption":"Table 2.6.2.0(d). Design Mechanical and Physical Properties for AM-355 Plate (AMS 5549)","alloy":"AM-355","family":"AM-355","group":"Precipitation and Transformation-Hardening Stainless Steels","clad":false,"spec":"AMS 5549","form":"Plate","formGroup":"Plate","temper":"SCT850","thickness":{"min":0.375,"max":1.0,"raw":"0.375–1.000"},"basis":"S","props":{"Ftu":{"LT":190.0},"Fty":{"LT":150.0},"elong":{"LT":10.0},"E":29.0,"Ec":29.0,"G":11.0,"mu":0.32,"density":0.282}},{"id":"2.6.2.0d#2","table":"2.6.2.0d","caption":"Table 2.6.2.0(d). Design Mechanical and Physical Properties for AM-355 Plate (AMS 5549)","alloy":"AM-355","family":"AM-355","group":"Precipitation and Transformation-Hardening Stainless Steels","clad":false,"spec":"AMS 5549","form":"Plate","formGroup":"Plate","temper":"SCT850","thickness":{"min":1.0,"max":null,"raw":">1.000"},"basis":"S","props":{"Ftu":{"LT":190.0},"elong":{"LT":10.0},"E":29.0,"Ec":29.0,"G":11.0,"mu":0.32,"density":0.282}},{"id":"2.6.2.0d#3","table":"2.6.2.0d","caption":"Table 2.6.2.0(d). Design Mechanical and Physical Properties for AM-355 Plate (AMS 5549)","alloy":"AM-355","family":"AM-355","group":"Precipitation and Transformation-Hardening Stainless Steels","clad":false,"spec":"AMS 5549","form":"Plate","formGroup":"Plate","temper":"SCT 1000","thickness":{"min":null,"max":0.187,"raw":"<0.187"},"basis":"S","props":{"Ftu":{"LT":165.0},"Fty":{"LT":140.0},"elong":{"LT":12.0},"E":29.0,"Ec":29.0,"G":11.0,"mu":0.32,"density":0.282}},{"id":"2.6.3.0b#0","table":"2.6.3.0b","caption":"Table 2.6.3.0(b). Design Mechanical and Physical Properties for Custom 450 Bar (AMS 5763)","alloy":"Custom 450","family":"Custom 450","group":"Precipitation and Transformation-Hardening Stainless Steels","clad":false,"spec":"AMS 5763","form":"Bar","formGroup":"Bar, Rod & Shapes","temper":"Solution Treated","thickness":{"min":null,"max":8.0,"raw":"≤8.000"},"basis":"S","props":{"Ftu":{"L":125.0},"Fty":{"L":95.0},"elong":{"L":10.0},"E":28.0,"density":0.28}},{"id":"2.6.3.0b#1","table":"2.6.3.0b","caption":"Table 2.6.3.0(b). Design Mechanical and Physical Properties for Custom 450 Bar (AMS 5763)","alloy":"Custom 450","family":"Custom 450","group":"Precipitation and Transformation-Hardening Stainless Steels","clad":false,"spec":"AMS 5763","form":"Bar","formGroup":"Bar, Rod & Shapes","temper":"H900","thickness":{"min":null,"max":8.0,"raw":"≤8.000"},"basis":"S","props":{"Ftu":{"L":180.0,"ST":179.0},"Fty":{"L":170.0,"ST":168.0},"Fcy":{"L":175.0,"ST":173.0},"Fsu":114.0,"Fbru":{"eD1.5":298.0,"eD2.0":381.0},"Fbry":{"eD1.5":265.0,"eD2.0":326.0},"elong":{"L":10.0},"E":29.0,"Ec":31.0,"G":11.2,"mu":0.29,"density":0.28}},{"id":"2.6.3.0b#2","table":"2.6.3.0b","caption":"Table 2.6.3.0(b). Design Mechanical and Physical Properties for Custom 450 Bar (AMS 5763)","alloy":"Custom 450","family":"Custom 450","group":"Precipitation and Transformation-Hardening Stainless Steels","clad":false,"spec":"AMS 5763","form":"Bar","formGroup":"Bar, Rod & Shapes","temper":"H1050","thickness":{"min":null,"max":8.0,"raw":"≤8.000"},"basis":"S","props":{"Ftu":{"L":145.0,"ST":144.0},"Fty":{"L":135.0,"ST":133.0},"Fcy":{"L":143.0,"ST":141.0},"Fsu":93.0,"Fbru":{"eD1.5":239.0,"eD2.0":307.0},"Fbry":{"eD1.5":204.0,"eD2.0":257.0},"elong":{"L":12.0},"E":29.0,"Ec":31.0,"G":11.2,"mu":0.29,"density":0.28}},{"id":"2.6.3.0c#0","table":"2.6.3.0c","caption":"Table 2.6.3.0(c). Design Mechanical and Physical Properties for Custom 450 Bar (AMS 5773)","alloy":"Custom 450","family":"Custom 450","group":"Precipitation and Transformation-Hardening Stainless Steels","clad":false,"spec":"AMS 5773","form":"Bar","formGroup":"Bar, Rod & Shapes","temper":"Solution treated","thickness":{"min":null,"max":12.0,"raw":"≤12.000"},"basis":"S","props":{"Ftu":{"L":125.0},"Fty":{"L":95.0},"elong":{"L":10.0},"E":28.0,"density":0.28}},{"id":"2.6.3.0c#1","table":"2.6.3.0c","caption":"Table 2.6.3.0(c). Design Mechanical and Physical Properties for Custom 450 Bar (AMS 5773)","alloy":"Custom 450","family":"Custom 450","group":"Precipitation and Transformation-Hardening Stainless Steels","clad":false,"spec":"AMS 5773","form":"Bar","formGroup":"Bar, Rod & Shapes","temper":"H900","thickness":{"min":null,"max":12.0,"raw":"≤12.000"},"basis":"S","props":{"Ftu":{"L":180.0},"Fty":{"L":170.0},"Fcy":{"L":175.0},"Fsu":114.0,"Fbru":{"eD1.5":298.0,"eD2.0":381.0},"Fbry":{"eD1.5":265.0,"eD2.0":326.0},"elong":{"L":10.0},"E":29.0,"Ec":31.0,"G":11.2,"mu":0.29,"density":0.28}},{"id":"2.6.3.0c#2","table":"2.6.3.0c","caption":"Table 2.6.3.0(c). Design Mechanical and Physical Properties for Custom 450 Bar (AMS 5773)","alloy":"Custom 450","family":"Custom 450","group":"Precipitation and Transformation-Hardening Stainless Steels","clad":false,"spec":"AMS 5773","form":"Bar","formGroup":"Bar, Rod & Shapes","temper":"H950","thickness":{"min":null,"max":12.0,"raw":"≤12.000"},"basis":"S","props":{"Ftu":{"L":170.0},"Fty":{"L":160.0},"elong":{"L":10.0},"E":29.0,"Ec":31.0,"G":11.2,"mu":0.29,"density":0.28}},{"id":"2.6.3.0c#3","table":"2.6.3.0c","caption":"Table 2.6.3.0(c). Design Mechanical and Physical Properties for Custom 450 Bar (AMS 5773)","alloy":"Custom 450","family":"Custom 450","group":"Precipitation and Transformation-Hardening Stainless Steels","clad":false,"spec":"AMS 5773","form":"Bar","formGroup":"Bar, Rod & Shapes","temper":"H1000","thickness":{"min":null,"max":12.0,"raw":"≤12.000"},"basis":"S","props":{"Ftu":{"L":160.0},"Fty":{"L":150.0},"elong":{"L":12.0},"E":29.0,"Ec":31.0,"G":11.2,"mu":0.29,"density":0.28}},{"id":"2.6.3.0c#4","table":"2.6.3.0c","caption":"Table 2.6.3.0(c). Design Mechanical and Physical Properties for Custom 450 Bar (AMS 5773)","alloy":"Custom 450","family":"Custom 450","group":"Precipitation and Transformation-Hardening Stainless Steels","clad":false,"spec":"AMS 5773","form":"Bar","formGroup":"Bar, Rod & Shapes","temper":"H1050","thickness":{"min":null,"max":12.0,"raw":"≤12.000"},"basis":"S","props":{"Ftu":{"L":145.0},"Fty":{"L":135.0},"Fcy":{"L":143.0},"Fsu":93.0,"Fbru":{"eD1.5":239.0,"eD2.0":307.0},"Fbry":{"eD1.5":204.0,"eD2.0":257.0},"elong":{"L":12.0},"E":29.0,"Ec":31.0,"G":11.2,"mu":0.29,"density":0.28}},{"id":"2.6.3.0c#5","table":"2.6.3.0c","caption":"Table 2.6.3.0(c). Design Mechanical and Physical Properties for Custom 450 Bar (AMS 5773)","alloy":"Custom 450","family":"Custom 450","group":"Precipitation and Transformation-Hardening Stainless Steels","clad":false,"spec":"AMS 5773","form":"Bar","formGroup":"Bar, Rod & Shapes","temper":"H1100","thickness":{"min":null,"max":12.0,"raw":"≤12.000"},"basis":"S","props":{"Ftu":{"L":130.0},"Fty":{"L":105.0},"elong":{"L":16.0},"E":29.0,"Ec":31.0,"G":11.2,"mu":0.29,"density":0.28}},{"id":"2.6.3.0c#6","table":"2.6.3.0c","caption":"Table 2.6.3.0(c). Design Mechanical and Physical Properties for Custom 450 Bar (AMS 5773)","alloy":"Custom 450","family":"Custom 450","group":"Precipitation and Transformation-Hardening Stainless Steels","clad":false,"spec":"AMS 5773","form":"Bar","formGroup":"Bar, Rod & Shapes","temper":"H1150","thickness":{"min":null,"max":12.0,"raw":"≤12.000"},"basis":"S","props":{"Ftu":{"L":125.0},"Fty":{"L":75.0},"elong":{"L":18.0},"E":29.0,"Ec":31.0,"G":11.2,"mu":0.29,"density":0.28}},{"id":"2.6.4.0b#0","table":"2.6.4.0b","caption":"Table 2.6.4.0(b). Design Mechanical and Physical Properties for Custom 455","alloy":"Custom 455","family":"Custom 455","group":"Precipitation and Transformation-Hardening Stainless Steels","clad":false,"spec":"AMS 5578","form":"Tubing (Welded)","formGroup":"Tubing","temper":"H950","thickness":{"min":0.02,"max":0.062,"raw":"0.020–0.062"},"basis":"S","props":{"Ftu":{"L":220.0},"Fty":{"L":205.0},"elong":{"L":3.0},"E":28.5,"Ec":30.0,"G":11.3,"mu":0.27,"density":0.28}},{"id":"2.6.4.0b#1","table":"2.6.4.0b","caption":"Table 2.6.4.0(b). Design Mechanical and Physical Properties for Custom 455","alloy":"Custom 455","family":"Custom 455","group":"Precipitation and Transformation-Hardening Stainless Steels","clad":false,"spec":"AMS 5578","form":"Tubing (Welded)","formGroup":"Tubing","temper":"H950","thickness":{"min":0.062,"max":null,"raw":">0.062"},"basis":"S","props":{"Ftu":{"L":220.0},"Fty":{"L":205.0},"elong":{"L":4.0},"E":28.5,"Ec":30.0,"G":11.3,"mu":0.27,"density":0.28}},{"id":"2.6.4.0b#2","table":"2.6.4.0b","caption":"Table 2.6.4.0(b). Design Mechanical and Physical Properties for Custom 455","alloy":"Custom 455","family":"Custom 455","group":"Precipitation and Transformation-Hardening Stainless Steels","clad":false,"spec":"AMS 5617","form":"Bar","formGroup":"Bar, Rod & Shapes","temper":"H950","thickness":{"min":null,"max":4.0,"raw":"≤4.000"},"basis":"S","props":{"Ftu":{"L":225.0,"LT":225.0,"ST":225.0},"Fty":{"L":210.0,"LT":210.0,"ST":210.0},"Fcy":{"L":219.0,"LT":219.0,"ST":219.0},"Fsu":133.0,"Fbru":{"eD1.5":355.0,"eD2.0":450.0},"Fbry":{"eD1.5":311.0,"eD2.0":366.0},"elong":{"L":10.0,"LT":5.0,"ST":5.0},"E":28.5,"Ec":30.0,"G":11.3,"mu":0.27,"density":0.28}},{"id":"2.6.4.0b#3","table":"2.6.4.0b","caption":"Table 2.6.4.0(b). Design Mechanical and Physical Properties for Custom 455","alloy":"Custom 455","family":"Custom 455","group":"Precipitation and Transformation-Hardening Stainless Steels","clad":false,"spec":"AMS 5617","form":"Bar","formGroup":"Bar, Rod & Shapes","temper":"H950","thickness":{"min":4.001,"max":6.0,"raw":"4.001–6.000"},"basis":"S","props":{"Ftu":{"L":220.0,"LT":220.0,"ST":220.0},"Fty":{"L":205.0,"LT":205.0,"ST":205.0},"Fcy":{"L":214.0,"LT":214.0,"ST":214.0},"Fsu":130.0,"Fbru":{"eD1.5":347.0,"eD2.0":440.0},"Fbry":{"eD1.5":303.0,"eD2.0":358.0},"elong":{"L":10.0,"LT":5.0,"ST":5.0},"E":28.5,"Ec":30.0,"G":11.3,"mu":0.27,"density":0.28}},{"id":"2.6.4.0b#4","table":"2.6.4.0b","caption":"Table 2.6.4.0(b). Design Mechanical and Physical Properties for Custom 455","alloy":"Custom 455","family":"Custom 455","group":"Precipitation and Transformation-Hardening Stainless Steels","clad":false,"spec":"AMS 5617","form":"Bar","formGroup":"Bar, Rod & Shapes","temper":"H1000","thickness":{"min":null,"max":8.0,"raw":"<8.000"},"basis":"S","props":{"Ftu":{"L":200.0},"Fty":{"L":185.0},"Fcy":{"L":193.0,"LT":193.0,"ST":193.0},"Fsu":124.0,"Fbru":{"eD1.5":324.0,"eD2.0":409.0},"Fbry":{"eD1.5":285.0,"eD2.0":343.0},"elong":{"L":10.0},"E":28.9,"Ec":30.0,"G":11.5,"mu":0.26,"density":0.28}},{"id":"2.6.5.0d#0","table":"2.6.5.0d","caption":"Table 2.6.5.0(d). Design Mechanical and Physical Properties for Custom 465","alloy":"Custom 465","family":"Custom 465","group":"Precipitation and Transformation-Hardening Stainless Steels","clad":false,"spec":"AMS 5936","form":"Bar","formGroup":"Bar, Rod & Shapes","temper":"H950","thickness":{"min":null,"max":12.0,"raw":"≤12.000"},"basis":"A","props":{"Ftu":{"L":240.0},"Fty":{"L":220.0},"Fcy":{"L":233.0},"Fsu":134.0,"Fbru":{"eD1.5":359.0,"eD2.0":462.0},"Fbry":{"eD1.5":321.0,"eD2.0":365.0},"elong":{"L":10.0},"E":28.7,"Ec":28.9,"G":11.2,"mu":0.28,"density":0.28}},{"id":"2.6.5.0d#1","table":"2.6.5.0d","caption":"Table 2.6.5.0(d). Design Mechanical and Physical Properties for Custom 465","alloy":"Custom 465","family":"Custom 465","group":"Precipitation and Transformation-Hardening Stainless Steels","clad":false,"spec":"AMS 5936","form":"Bar","formGroup":"Bar, Rod & Shapes","temper":"H950","thickness":{"min":null,"max":12.0,"raw":"≤12.000"},"basis":"B","props":{"Ftu":{"L":251.0},"Fty":{"L":236.0},"Fcy":{"L":249.0},"Fsu":140.0,"Fbru":{"eD1.5":375.0,"eD2.0":484.0},"Fbry":{"eD1.5":344.0,"eD2.0":391.0},"E":28.7,"Ec":28.9,"G":11.2,"mu":0.28,"density":0.28}},{"id":"2.6.5.0d#2","table":"2.6.5.0d","caption":"Table 2.6.5.0(d). Design Mechanical and Physical Properties for Custom 465","alloy":"Custom 465","family":"Custom 465","group":"Precipitation and Transformation-Hardening Stainless Steels","clad":false,"spec":"AMS 5936","form":"Bar","formGroup":"Bar, Rod & Shapes","temper":"H1000","thickness":{"min":null,"max":12.0,"raw":"≤12.000"},"basis":"A","props":{"Ftu":{"L":220.0},"Fty":{"L":200.0},"Fcy":{"L":210.0},"Fsu":129.0,"Fbru":{"eD1.5":333.0,"eD2.0":428.0},"Fbry":{"eD1.5":294.0,"eD2.0":353.0},"elong":{"L":10.0},"E":28.4,"Ec":29.4,"G":11.3,"mu":0.28,"density":0.28}},{"id":"2.6.5.0d#3","table":"2.6.5.0d","caption":"Table 2.6.5.0(d). Design Mechanical and Physical Properties for Custom 465","alloy":"Custom 465","family":"Custom 465","group":"Precipitation and Transformation-Hardening Stainless Steels","clad":false,"spec":"AMS 5936","form":"Bar","formGroup":"Bar, Rod & Shapes","temper":"H1000","thickness":{"min":null,"max":12.0,"raw":"≤12.000"},"basis":"B","props":{"Ftu":{"L":226.0},"Fty":{"L":212.0},"Fcy":{"L":223.0},"Fsu":132.0,"Fbru":{"eD1.5":342.0,"eD2.0":440.0},"Fbry":{"eD1.5":312.0,"eD2.0":374.0},"E":28.4,"Ec":29.4,"G":11.3,"mu":0.28,"density":0.28}},{"id":"2.6.6.0b#0","table":"2.6.6.0b","caption":"Table 2.6.6.0(b). Design Mechanical and Physical Properties for PH13-8Mo","alloy":"PH13-8Mo","family":"PH13-8Mo","group":"Precipitation and Transformation-Hardening Stainless Steels","clad":false,"spec":"AMS 5629","form":"Round, hex, square and flat bar","formGroup":"Bar, Rod & Shapes","temper":"H950","thickness":{"min":null,"max":9.0,"raw":"<9.0"},"basis":"A","props":{"Ftu":{"L":217.0},"Fty":{"L":198.0},"elong":{"L":10.0},"E":28.3,"Ec":29.4,"G":11.0,"mu":0.28,"density":0.279}},{"id":"2.6.6.0b#1","table":"2.6.6.0b","caption":"Table 2.6.6.0(b). Design Mechanical and Physical Properties for PH13-8Mo","alloy":"PH13-8Mo","family":"PH13-8Mo","group":"Precipitation and Transformation-Hardening Stainless Steels","clad":false,"spec":"AMS 5629","form":"Round, hex, square and flat bar","formGroup":"Bar, Rod & Shapes","temper":"H950","thickness":{"min":null,"max":9.0,"raw":"<9.0"},"basis":"B","props":{"Ftu":{"L":221.0},"Fty":{"L":205.0},"E":28.3,"Ec":29.4,"G":11.0,"mu":0.28,"density":0.279}},{"id":"2.6.6.0b#2","table":"2.6.6.0b","caption":"Table 2.6.6.0(b). Design Mechanical and Physical Properties for PH13-8Mo","alloy":"PH13-8Mo","family":"PH13-8Mo","group":"Precipitation and Transformation-Hardening Stainless Steels","clad":false,"spec":"AMS 5629","form":"Round, hex, square and flat bar","formGroup":"Bar, Rod & Shapes","temper":"H1000","thickness":{"min":null,"max":8.0,"raw":"<8.0"},"basis":"A","props":{"Ftu":{"L":201.0},"Fty":{"L":190.0},"Fcy":{"L":200.0},"Fsu":117.0,"Fbru":{"eD1.5":302.0,"eD2.0":402.0},"Fbry":{"eD1.5":263.0,"eD2.0":338.0},"elong":{"L":10.0},"E":28.3,"Ec":29.4,"G":11.0,"mu":0.28,"density":0.279}},{"id":"2.6.6.0b#3","table":"2.6.6.0b","caption":"Table 2.6.6.0(b). Design Mechanical and Physical Properties for PH13-8Mo","alloy":"PH13-8Mo","family":"PH13-8Mo","group":"Precipitation and Transformation-Hardening Stainless Steels","clad":false,"spec":"AMS 5629","form":"Round, hex, square and flat bar","formGroup":"Bar, Rod & Shapes","temper":"H1000","thickness":{"min":null,"max":8.0,"raw":"<8.0"},"basis":"B","props":{"Ftu":{"L":208.0},"Fty":{"L":200.0},"Fcy":{"L":211.0},"Fsu":122.0,"Fbru":{"eD1.5":313.0,"eD2.0":416.0},"Fbry":{"eD1.5":277.0,"eD2.0":356.0},"E":28.3,"Ec":29.4,"G":11.0,"mu":0.28,"density":0.279}},{"id":"2.6.6.0b#4","table":"2.6.6.0b","caption":"Table 2.6.6.0(b). Design Mechanical and Physical Properties for PH13-8Mo","alloy":"PH13-8Mo","family":"PH13-8Mo","group":"Precipitation and Transformation-Hardening Stainless Steels","clad":false,"spec":"AMS 5629","form":"Round, hex, square and flat bar","formGroup":"Bar, Rod & Shapes","temper":"H1025","thickness":{"min":null,"max":12.0,"raw":"≤12.0"},"basis":"S","props":{"Ftu":{"L":185.0},"Fty":{"L":175.0},"elong":{"L":11.0},"E":28.3,"Ec":29.4,"G":11.0,"mu":0.28,"density":0.279}},{"id":"2.6.6.0b#5","table":"2.6.6.0b","caption":"Table 2.6.6.0(b). Design Mechanical and Physical Properties for PH13-8Mo","alloy":"PH13-8Mo","family":"PH13-8Mo","group":"Precipitation and Transformation-Hardening Stainless Steels","clad":false,"spec":"AMS 5629","form":"Round, hex, square and flat bar","formGroup":"Bar, Rod & Shapes","temper":"H1050","thickness":{"min":null,"max":12.0,"raw":"≤12.0"},"basis":"S","props":{"Ftu":{"L":175.0},"Fty":{"L":165.0},"elong":{"L":12.0},"E":28.3,"Ec":29.4,"G":11.0,"mu":0.28,"density":0.279}},{"id":"2.6.6.0b#6","table":"2.6.6.0b","caption":"Table 2.6.6.0(b). Design Mechanical and Physical Properties for PH13-8Mo","alloy":"PH13-8Mo","family":"PH13-8Mo","group":"Precipitation and Transformation-Hardening Stainless Steels","clad":false,"spec":"AMS 5629","form":"Round, hex, square and flat bar","formGroup":"Bar, Rod & Shapes","temper":"H1100","thickness":{"min":null,"max":12.0,"raw":"≤12.0"},"basis":"S","props":{"Ftu":{"L":150.0},"Fty":{"L":135.0},"elong":{"L":14.0},"E":28.3,"Ec":29.4,"G":11.0,"mu":0.28,"density":0.279}},{"id":"2.6.6.0b#7","table":"2.6.6.0b","caption":"Table 2.6.6.0(b). Design Mechanical and Physical Properties for PH13-8Mo","alloy":"PH13-8Mo","family":"PH13-8Mo","group":"Precipitation and Transformation-Hardening Stainless Steels","clad":false,"spec":"AMS 5629","form":"Round, hex, square and flat bar","formGroup":"Bar, Rod & Shapes","temper":"H1150","thickness":{"min":null,"max":12.0,"raw":"≤12.0"},"basis":"S","props":{"Ftu":{"L":135.0},"Fty":{"L":90.0},"elong":{"L":14.0},"E":28.3,"Ec":29.4,"G":11.0,"mu":0.28,"density":0.279}},{"id":"2.6.6.0c#0","table":"2.6.6.0c","caption":"Table 2.6.6.0(c). Design Mechanical and Physical Properties for PH13-8Mo Forgings","alloy":"PH13-8Mo","family":"PH13-8Mo","group":"Precipitation and Transformation-Hardening Stainless Steels","clad":false,"spec":"AMS 5629","form":"Forging, flash welded ring, and extrusion","formGroup":"Forging","temper":"H950","thickness":{"min":null,"max":12.0,"raw":"<12"},"basis":"S","props":{"Ftu":{"L":220.0},"Fty":{"L":205.0},"elong":{"L":10.0},"E":28.3,"Ec":29.4,"G":11.0,"mu":0.28,"density":0.279}},{"id":"2.6.6.0c#1","table":"2.6.6.0c","caption":"Table 2.6.6.0(c). Design Mechanical and Physical Properties for PH13-8Mo Forgings","alloy":"PH13-8Mo","family":"PH13-8Mo","group":"Precipitation and Transformation-Hardening Stainless Steels","clad":false,"spec":"AMS 5629","form":"Forging, flash welded ring, and extrusion","formGroup":"Forging","temper":"H1000","thickness":{"min":null,"max":12.0,"raw":"<12"},"basis":"S","props":{"Ftu":{"L":205.0},"Fty":{"L":190.0},"elong":{"L":10.0},"E":28.3,"Ec":29.4,"G":11.0,"mu":0.28,"density":0.279}},{"id":"2.6.6.0c#2","table":"2.6.6.0c","caption":"Table 2.6.6.0(c). Design Mechanical and Physical Properties for PH13-8Mo Forgings","alloy":"PH13-8Mo","family":"PH13-8Mo","group":"Precipitation and Transformation-Hardening Stainless Steels","clad":false,"spec":"AMS 5629","form":"Forging, flash welded ring, and extrusion","formGroup":"Forging","temper":"H1025","thickness":{"min":null,"max":12.0,"raw":"<12"},"basis":"S","props":{"Ftu":{"L":185.0},"Fty":{"L":175.0},"elong":{"L":11.0},"E":28.3,"Ec":29.4,"G":11.0,"mu":0.28,"density":0.279}},{"id":"2.6.6.0c#3","table":"2.6.6.0c","caption":"Table 2.6.6.0(c). Design Mechanical and Physical Properties for PH13-8Mo Forgings","alloy":"PH13-8Mo","family":"PH13-8Mo","group":"Precipitation and Transformation-Hardening Stainless Steels","clad":false,"spec":"AMS 5629","form":"Forging, flash welded ring, and extrusion","formGroup":"Forging","temper":"H1050","thickness":{"min":null,"max":12.0,"raw":"<12"},"basis":"S","props":{"Ftu":{"L":175.0},"Fty":{"L":165.0},"elong":{"L":12.0},"E":28.3,"Ec":29.4,"G":11.0,"mu":0.28,"density":0.279}},{"id":"2.6.6.0c#4","table":"2.6.6.0c","caption":"Table 2.6.6.0(c). Design Mechanical and Physical Properties for PH13-8Mo Forgings","alloy":"PH13-8Mo","family":"PH13-8Mo","group":"Precipitation and Transformation-Hardening Stainless Steels","clad":false,"spec":"AMS 5629","form":"Forging, flash welded ring, and extrusion","formGroup":"Forging","temper":"H1100","thickness":{"min":null,"max":12.0,"raw":"<12"},"basis":"S","props":{"Ftu":{"L":150.0},"Fty":{"L":135.0},"elong":{"L":14.0},"E":28.3,"Ec":29.4,"G":11.0,"mu":0.28,"density":0.279}},{"id":"2.6.6.0c#5","table":"2.6.6.0c","caption":"Table 2.6.6.0(c). Design Mechanical and Physical Properties for PH13-8Mo Forgings","alloy":"PH13-8Mo","family":"PH13-8Mo","group":"Precipitation and Transformation-Hardening Stainless Steels","clad":false,"spec":"AMS 5629","form":"Forging, flash welded ring, and extrusion","formGroup":"Forging","temper":"H1150","thickness":{"min":null,"max":12.0,"raw":"<12"},"basis":"S","props":{"Ftu":{"L":135.0},"Fty":{"L":90.0},"elong":{"L":14.0},"E":28.3,"Ec":29.4,"G":11.0,"mu":0.28,"density":0.279}},{"id":"2.6.7.0b#0","table":"2.6.7.0b","caption":"Table 2.6.7.0(b). Design Mechanical and Physical Properties for 15-5PH Bar","alloy":"15-5PH","family":"15-5PH","group":"Precipitation and Transformation-Hardening Stainless Steels","clad":false,"spec":"AMS 5659","form":"Bar","formGroup":"Bar, Rod & Shapes","temper":"H900","thickness":null,"basis":"S","props":{"Ftu":{"L":190.0},"Fty":{"L":170.0},"elong":{"L":10.0},"E":28.5,"Ec":29.2,"G":11.2,"mu":0.27,"density":0.283}},{"id":"2.6.7.0b#1","table":"2.6.7.0b","caption":"Table 2.6.7.0(b). Design Mechanical and Physical Properties for 15-5PH Bar","alloy":"15-5PH","family":"15-5PH","group":"Precipitation and Transformation-Hardening Stainless Steels","clad":false,"spec":"AMS 5659","form":"Bar","formGroup":"Bar, Rod & Shapes","temper":"H925","thickness":null,"basis":"S","props":{"Ftu":{"L":170.0},"Fty":{"L":155.0},"elong":{"L":10.0},"E":28.5,"Ec":29.2,"G":11.2,"mu":0.27,"density":0.283}},{"id":"2.6.7.0b#2","table":"2.6.7.0b","caption":"Table 2.6.7.0(b). Design Mechanical and Physical Properties for 15-5PH Bar","alloy":"15-5PH","family":"15-5PH","group":"Precipitation and Transformation-Hardening Stainless Steels","clad":false,"spec":"AMS 5659","form":"Bar","formGroup":"Bar, Rod & Shapes","temper":"H1025","thickness":null,"basis":"S","props":{"Ftu":{"L":155.0},"Fty":{"L":145.0},"Fcy":{"L":143.0},"Fsu":97.0,"Fbru":{"eD1.5":263.0,"eD2.0":332.0},"Fbry":{"eD1.5":211.0,"eD2.0":250.0},"elong":{"L":12.0},"E":28.5,"Ec":29.2,"G":11.2,"mu":0.27,"density":0.283}},{"id":"2.6.7.0b#3","table":"2.6.7.0b","caption":"Table 2.6.7.0(b). Design Mechanical and Physical Properties for 15-5PH Bar","alloy":"15-5PH","family":"15-5PH","group":"Precipitation and Transformation-Hardening Stainless Steels","clad":false,"spec":"AMS 5659","form":"Bar","formGroup":"Bar, Rod & Shapes","temper":"H1075","thickness":null,"basis":"S","props":{"Ftu":{"L":145.0},"Fty":{"L":125.0},"elong":{"L":13.0},"E":28.5,"Ec":29.2,"G":11.2,"mu":0.27,"density":0.283}},{"id":"2.6.7.0b#4","table":"2.6.7.0b","caption":"Table 2.6.7.0(b). Design Mechanical and Physical Properties for 15-5PH Bar","alloy":"15-5PH","family":"15-5PH","group":"Precipitation and Transformation-Hardening Stainless Steels","clad":false,"spec":"AMS 5659","form":"Bar","formGroup":"Bar, Rod & Shapes","temper":"H1100","thickness":null,"basis":"S","props":{"Ftu":{"L":140.0},"Fty":{"L":115.0},"elong":{"L":14.0},"E":28.5,"Ec":29.2,"G":11.2,"mu":0.27,"density":0.283}},{"id":"2.6.7.0b#5","table":"2.6.7.0b","caption":"Table 2.6.7.0(b). Design Mechanical and Physical Properties for 15-5PH Bar","alloy":"15-5PH","family":"15-5PH","group":"Precipitation and Transformation-Hardening Stainless Steels","clad":false,"spec":"AMS 5659","form":"Bar","formGroup":"Bar, Rod & Shapes","temper":"H1150","thickness":null,"basis":"S","props":{"Ftu":{"L":135.0},"Fty":{"L":105.0},"Fcy":{"L":99.0},"Fsu":85.0,"Fbru":{"eD1.5":230.0,"eD2.0":293.0},"Fbry":{"eD1.5":166.0,"eD2.0":201.0},"elong":{"L":16.0},"E":28.5,"Ec":29.2,"G":11.2,"mu":0.27,"density":0.283}},{"id":"2.6.7.0c#0","table":"2.6.7.0c","caption":"Table 2.6.7.0(c). Design Mechanical and Physical Properties for 15-5PH Stainless Steel Plate","alloy":"15-5PH","family":"15-5PH Stainless Steel","group":"Precipitation and Transformation-Hardening Stainless Steels","clad":false,"spec":"AMS 5862","form":"Plate","formGroup":"Plate","temper":"H1025","thickness":{"min":0.187,"max":0.625,"raw":"0.187–0.625"},"basis":"S","props":{"Ftu":{"L":154.0,"LT":155.0},"Fty":{"L":143.0,"LT":145.0},"Fcy":{"L":150.0,"LT":152.0},"Fsu":97.0,"Fbru":{"eD1.5":257.0,"eD2.0":331.0},"Fbry":{"eD1.5":211.0,"eD2.0":246.0},"elong":{"LT":8.0},"E":28.5,"Ec":29.2,"G":11.2,"mu":0.27,"density":0.283}},{"id":"2.6.7.0c#1","table":"2.6.7.0c","caption":"Table 2.6.7.0(c). Design Mechanical and Physical Properties for 15-5PH Stainless Steel Plate","alloy":"15-5PH","family":"15-5PH Stainless Steel","group":"Precipitation and Transformation-Hardening Stainless Steels","clad":false,"spec":"AMS 5862","form":"Plate","formGroup":"Plate","temper":"H1025","thickness":{"min":0.626,"max":2.0,"raw":"0.626–2.000"},"basis":"S","props":{"Ftu":{"L":154.0,"LT":155.0},"Fty":{"L":143.0,"LT":145.0},"Fcy":{"L":150.0,"LT":149.0},"Fsu":97.0,"Fbru":{"eD1.5":257.0,"eD2.0":331.0},"Fbry":{"eD1.5":211.0,"eD2.0":246.0},"elong":{"LT":12.0},"E":28.5,"Ec":29.2,"G":11.2,"mu":0.27,"density":0.283}},{"id":"2.6.7.0c#2","table":"2.6.7.0c","caption":"Table 2.6.7.0(c). Design Mechanical and Physical Properties for 15-5PH Stainless Steel Plate","alloy":"15-5PH","family":"15-5PH Stainless Steel","group":"Precipitation and Transformation-Hardening Stainless Steels","clad":false,"spec":"AMS 5862","form":"Plate","formGroup":"Plate","temper":"H1025","thickness":{"min":2.001,"max":3.0,"raw":"2.001–3.000"},"basis":"S","props":{"Ftu":{"L":154.0,"LT":155.0},"Fty":{"L":143.0,"LT":145.0},"Fcy":{"L":150.0,"LT":146.0},"Fsu":96.0,"Fbru":{"eD1.5":257.0,"eD2.0":331.0},"Fbry":{"eD1.5":211.0,"eD2.0":246.0},"elong":{"LT":12.0},"E":28.5,"Ec":29.2,"G":11.2,"mu":0.27,"density":0.283}},{"id":"2.6.7.0c#3","table":"2.6.7.0c","caption":"Table 2.6.7.0(c). Design Mechanical and Physical Properties for 15-5PH Stainless Steel Plate","alloy":"15-5PH","family":"15-5PH Stainless Steel","group":"Precipitation and Transformation-Hardening Stainless Steels","clad":false,"spec":"AMS 5862","form":"Plate","formGroup":"Plate","temper":"H1025","thickness":{"min":3.001,"max":4.0,"raw":"3.001–4.000"},"basis":"S","props":{"Ftu":{"LT":155.0},"Fty":{"LT":145.0},"elong":{"LT":12.0},"E":28.5,"Ec":29.2,"G":11.2,"mu":0.27,"density":0.283}},{"id":"2.6.7.0d#0","table":"2.6.7.0d","caption":"Table 2.6.7.0(d). Design Mechanical and Physical Properties for 15-5PH Investment Casting (H935)","alloy":"15-5PH","family":"15-5PH","group":"Precipitation and Transformation-Hardening Stainless Steels","clad":false,"spec":"AMS 5400","form":"Investment casting","formGroup":"Casting","temper":"H935","thickness":null,"basis":"S","props":{"Ftu":170.0,"Fty":150.0,"Fcy":155.0,"Fsu":107.0,"Fbru":{"eD1.5":269.0,"eD2.0":349.0},"Fbry":{"eD1.5":209.0,"eD2.0":240.0},"elong":6.0,"E":28.5,"Ec":29.2,"G":11.2,"mu":0.27,"density":0.283}},{"id":"2.6.8.0b#0","table":"2.6.8.0b","caption":"Table 2.6.8.0(b). Design Mechanical and Physical Properties for PH15-7Mo (TH1050)","alloy":"PH15-7Mo","family":"PH15-7Mo (TH1050)","group":"Precipitation and Transformation-Hardening Stainless Steels","clad":false,"spec":"AMS 5520","form":"Sheet, strip, and plate","formGroup":"Sheet & Plate","temper":"TH1050","thickness":{"min":0.0015,"max":0.5,"raw":"0.0015–0.500"},"basis":"S","props":{"Ftu":{"L":185.0,"LT":190.0},"Fty":{"L":165.0,"LT":170.0},"Fcy":{"L":182.0,"LT":188.0},"Fsu":120.0,"Fbru":{"eD1.5":327.0,"eD2.0":377.0},"Fbry":{"eD1.5":259.0,"eD2.0":272.0},"E":29.0,"Ec":30.0,"G":11.4,"mu":0.28,"density":0.277}},{"id":"2.6.9.0b#0","table":"2.6.9.0b","caption":"Table 2.6.9.0(b). Design Mechanical and Physical Properties for 17-4PH Sheet, Strip, and Plate","alloy":"17-4PH","family":"17-4PH","group":"Precipitation and Transformation-Hardening Stainless Steels","clad":false,"spec":"AMS 5604","form":"Sheet, strip, and plate","formGroup":"Sheet & Plate","temper":"H900","thickness":{"min":null,"max":4.0,"raw":"≤ 4.000"},"basis":"S","props":{"Ftu":{"LT":190.0},"Fty":{"LT":170.0},"E":28.5,"Ec":30.0,"G":11.2,"mu":0.27}},{"id":"2.6.9.0b#1","table":"2.6.9.0b","caption":"Table 2.6.9.0(b). Design Mechanical and Physical Properties for 17-4PH Sheet, Strip, and Plate","alloy":"17-4PH","family":"17-4PH","group":"Precipitation and Transformation-Hardening Stainless Steels","clad":false,"spec":"AMS 5604","form":"Sheet, strip, and plate","formGroup":"Sheet & Plate","temper":"H925","thickness":{"min":null,"max":4.0,"raw":"≤ 4.000"},"basis":"S","props":{"Ftu":{"LT":170.0},"Fty":{"LT":155.0},"E":28.5,"Ec":30.0,"G":11.2,"mu":0.27}},{"id":"2.6.9.0b#2","table":"2.6.9.0b","caption":"Table 2.6.9.0(b). Design Mechanical and Physical Properties for 17-4PH Sheet, Strip, and Plate","alloy":"17-4PH","family":"17-4PH","group":"Precipitation and Transformation-Hardening Stainless Steels","clad":false,"spec":"AMS 5604","form":"Sheet, strip, and plate","formGroup":"Sheet & Plate","temper":"H1025","thickness":{"min":null,"max":4.0,"raw":"≤ 4.000"},"basis":"S","props":{"Ftu":{"LT":155.0},"Fty":{"LT":145.0},"E":28.5,"Ec":30.0,"G":11.2,"mu":0.27}},{"id":"2.6.9.0b#3","table":"2.6.9.0b","caption":"Table 2.6.9.0(b). Design Mechanical and Physical Properties for 17-4PH Sheet, Strip, and Plate","alloy":"17-4PH","family":"17-4PH","group":"Precipitation and Transformation-Hardening Stainless Steels","clad":false,"spec":"AMS 5604","form":"Sheet, strip, and plate","formGroup":"Sheet & Plate","temper":"H1075","thickness":{"min":null,"max":4.0,"raw":"≤ 4.000"},"basis":"S","props":{"Ftu":{"LT":145.0},"Fty":{"LT":125.0},"E":28.5,"Ec":30.0,"G":11.2,"mu":0.27}},{"id":"2.6.9.0b#4","table":"2.6.9.0b","caption":"Table 2.6.9.0(b). Design Mechanical and Physical Properties for 17-4PH Sheet, Strip, and Plate","alloy":"17-4PH","family":"17-4PH","group":"Precipitation and Transformation-Hardening Stainless Steels","clad":false,"spec":"AMS 5604","form":"Sheet, strip, and plate","formGroup":"Sheet & Plate","temper":"H1100","thickness":{"min":null,"max":4.0,"raw":"≤ 4.000"},"basis":"S","props":{"Ftu":{"LT":140.0},"Fty":{"LT":115.0},"E":28.5,"Ec":30.0,"G":11.2,"mu":0.27}},{"id":"2.6.9.0b#5","table":"2.6.9.0b","caption":"Table 2.6.9.0(b). Design Mechanical and Physical Properties for 17-4PH Sheet, Strip, and Plate","alloy":"17-4PH","family":"17-4PH","group":"Precipitation and Transformation-Hardening Stainless Steels","clad":false,"spec":"AMS 5604","form":"Sheet, strip, and plate","formGroup":"Sheet & Plate","temper":"H1150","thickness":{"min":null,"max":4.0,"raw":"≤ 4.000"},"basis":"S","props":{"Ftu":{"LT":135.0},"Fty":{"LT":105.0},"E":28.5,"Ec":30.0,"G":11.2,"mu":0.27}},{"id":"2.6.9.0d#0","table":"2.6.9.0d","caption":"Table 2.6.9.0(d). Design Mechanical and Physical Properties for 17-4PH Forgings","alloy":"17-4PH","family":"17-4PH","group":"Precipitation and Transformation-Hardening Stainless Steels","clad":false,"spec":"AMS 5643","form":"Forging, tubing, and rings","formGroup":"Forging","temper":"H900","thickness":{"min":null,"max":8.0,"raw":"<8.000"},"basis":"S","props":{"Ftu":{"L":190.0},"Fty":{"L":170.0},"elong":{"L":10.0},"E":28.5,"Ec":30.0,"G":11.2,"mu":0.27}},{"id":"2.6.9.0d#1","table":"2.6.9.0d","caption":"Table 2.6.9.0(d). Design Mechanical and Physical Properties for 17-4PH Forgings","alloy":"17-4PH","family":"17-4PH","group":"Precipitation and Transformation-Hardening Stainless Steels","clad":false,"spec":"AMS 5643","form":"Forging, tubing, and rings","formGroup":"Forging","temper":"H925","thickness":{"min":null,"max":8.0,"raw":"<8.000"},"basis":"S","props":{"Ftu":{"L":170.0},"Fty":{"L":155.0},"elong":{"L":10.0},"E":28.5,"Ec":30.0,"G":11.2,"mu":0.27}},{"id":"2.6.9.0d#2","table":"2.6.9.0d","caption":"Table 2.6.9.0(d). Design Mechanical and Physical Properties for 17-4PH Forgings","alloy":"17-4PH","family":"17-4PH","group":"Precipitation and Transformation-Hardening Stainless Steels","clad":false,"spec":"AMS 5643","form":"Forging, tubing, and rings","formGroup":"Forging","temper":"H1025","thickness":{"min":null,"max":8.0,"raw":"<8.000"},"basis":"S","props":{"Ftu":{"L":155.0},"Fty":{"L":145.0},"elong":{"L":12.0},"E":28.5,"Ec":30.0,"G":11.2,"mu":0.27}},{"id":"2.6.9.0d#3","table":"2.6.9.0d","caption":"Table 2.6.9.0(d). Design Mechanical and Physical Properties for 17-4PH Forgings","alloy":"17-4PH","family":"17-4PH","group":"Precipitation and Transformation-Hardening Stainless Steels","clad":false,"spec":"AMS 5643","form":"Forging, tubing, and rings","formGroup":"Forging","temper":"H1075","thickness":{"min":null,"max":8.0,"raw":"<8.000"},"basis":"S","props":{"Ftu":{"L":145.0},"Fty":{"L":125.0},"elong":{"L":13.0},"E":28.5,"Ec":30.0,"G":11.2,"mu":0.27}},{"id":"2.6.9.0d#4","table":"2.6.9.0d","caption":"Table 2.6.9.0(d). Design Mechanical and Physical Properties for 17-4PH Forgings","alloy":"17-4PH","family":"17-4PH","group":"Precipitation and Transformation-Hardening Stainless Steels","clad":false,"spec":"AMS 5643","form":"Forging, tubing, and rings","formGroup":"Forging","temper":"H1100","thickness":{"min":null,"max":8.0,"raw":"<8.000"},"basis":"S","props":{"Ftu":{"L":140.0},"Fty":{"L":115.0},"elong":{"L":14.0},"E":28.5,"Ec":30.0,"G":11.2,"mu":0.27}},
