Repository: Teased-oChroid-orrA/powershell_tool

# GS Engineering Toolbench

A Rust engineering application with native GPU workbenches for modelling,
finite-element analysis, aircraft frame/truss members, bushings and eccentric
bushings. The dashboard also opens the terminal tools for search, fastener holes,
lug analysis, pressure vessels, preload and material lookup.

The search engine handles text, Office documents, archives and PDFs, with live
progress, an optional persistent index and streamed reports. Rust is the sole
implementation; the earlier PowerShell and C# applications remain in git history.

File: mechanics-core/data/mil-hdbk-5j.json (part 3 of 21)
{"id":"2.6.9.0d#5","table":"2.6.9.0d","caption":"Table 2.6.9.0(d). Design Mechanical and Physical Properties for 17-4PH Forgings","alloy":"17-4PH","family":"17-4PH","group":"Precipitation and Transformation-Hardening Stainless Steels","clad":false,"spec":"AMS 5643","form":"Forging, tubing, and rings","formGroup":"Forging","temper":"H1150","thickness":{"min":null,"max":8.0,"raw":"<8.000"},"basis":"S","props":{"Ftu":{"L":135.0},"Fty":{"L":105.0},"elong":{"L":16.0},"E":28.5,"Ec":30.0,"G":11.2,"mu":0.27}},{"id":"2.6.9.0d#6","table":"2.6.9.0d","caption":"Table 2.6.9.0(d). Design Mechanical and Physical Properties for 17-4PH Forgings","alloy":"17-4PH","family":"17-4PH","group":"Precipitation and Transformation-Hardening Stainless Steels","clad":false,"spec":"AMS 5643","form":"Forging, tubing, and rings","formGroup":"Forging","temper":"H1150M","thickness":{"min":null,"max":8.0,"raw":"<8.000"},"basis":"S","props":{"Ftu":{"L":115.0},"Fty":{"L":75.0},"elong":{"L":18.0},"E":28.5,"Ec":30.0,"G":11.2,"mu":0.27}},{"id":"2.6.9.0e#0","table":"2.6.9.0e","caption":"Table 2.6.9.0(e). Design Mechanical and Physical Properties for 17-4PH Bar","alloy":"17-4PH","family":"17-4PH","group":"Precipitation and Transformation-Hardening Stainless Steels","clad":false,"spec":"AMS 5643","form":"Bar","formGroup":"Bar, Rod & Shapes","temper":"H900","thickness":{"min":null,"max":8.0,"raw":"<8.000"},"basis":"A","props":{"Ftu":{"L":190.0},"Fty":{"L":170.0},"Fcy":{"L":170.0},"Fsu":123.0,"Fbru":{"eD1.5":313.0,"eD2.0":380.0},"Fbry":{"eD1.5":255.0,"eD2.0":280.0},"elong":{"L":10.0},"E":28.5,"Ec":30.0,"G":11.2,"mu":0.27}},{"id":"2.6.9.0e#1","table":"2.6.9.0e","caption":"Table 2.6.9.0(e). Design Mechanical and Physical Properties for 17-4PH Bar","alloy":"17-4PH","family":"17-4PH","group":"Precipitation and Transformation-Hardening Stainless Steels","clad":false,"spec":"AMS 5643","form":"Bar","formGroup":"Bar, Rod & Shapes","temper":"H900","thickness":{"min":null,"max":8.0,"raw":"<8.000"},"basis":"B","props":{"Ftu":{"L":195.0},"Fty":{"L":175.0},"Fcy":{"L":175.0},"Fsu":126.0,"Fbru":{"eD1.5":322.0,"eD2.0":390.0},"Fbry":{"eD1.5":262.0,"eD2.0":288.0},"E":28.5,"Ec":30.0,"G":11.2,"mu":0.27}},{"id":"2.6.9.0e#2","table":"2.6.9.0e","caption":"Table 2.6.9.0(e). Design Mechanical and Physical Properties for 17-4PH Bar","alloy":"17-4PH","family":"17-4PH","group":"Precipitation and Transformation-Hardening Stainless Steels","clad":false,"spec":"AMS 5643","form":"Bar","formGroup":"Bar, Rod & Shapes","temper":"H925","thickness":{"min":null,"max":8.0,"raw":"<8.000"},"basis":"A","props":{"Ftu":{"L":170.0},"Fty":{"L":155.0},"elong":{"L":10.0},"E":28.5,"Ec":30.0,"G":11.2,"mu":0.27}},{"id":"2.6.9.0e#3","table":"2.6.9.0e","caption":"Table 2.6.9.0(e). Design Mechanical and Physical Properties for 17-4PH Bar","alloy":"17-4PH","family":"17-4PH","group":"Precipitation and Transformation-Hardening Stainless Steels","clad":false,"spec":"AMS 5643","form":"Bar","formGroup":"Bar, Rod & Shapes","temper":"H925","thickness":{"min":null,"max":8.0,"raw":"<8.000"},"basis":"B","props":{"Ftu":{"L":178.0},"Fty":{"L":167.0},"E":28.5,"Ec":30.0,"G":11.2,"mu":0.27}},{"id":"2.6.9.0e#4","table":"2.6.9.0e","caption":"Table 2.6.9.0(e). Design Mechanical and Physical Properties for 17-4PH Bar","alloy":"17-4PH","family":"17-4PH","group":"Precipitation and Transformation-Hardening Stainless Steels","clad":false,"spec":"AMS 5643","form":"Bar","formGroup":"Bar, Rod & Shapes","temper":"H1025","thickness":{"min":null,"max":8.0,"raw":"<8.000"},"basis":"S","props":{"Ftu":{"L":155.0},"Fty":{"L":145.0},"Fcy":{"L":139.0},"Fsu":95.0,"Fbru":{"eD1.5":263.0,"eD2.0":332.0},"Fbry":{"eD1.5":211.0,"eD2.0":250.0},"elong":{"L":12.0},"E":28.5,"Ec":30.0,"G":11.2,"mu":0.27}},{"id":"2.6.9.0e#5","table":"2.6.9.0e","caption":"Table 2.6.9.0(e). Design Mechanical and Physical Properties for 17-4PH Bar","alloy":"17-4PH","family":"17-4PH","group":"Precipitation and Transformation-Hardening Stainless Steels","clad":false,"spec":"AMS 5643","form":"Bar","formGroup":"Bar, Rod & Shapes","temper":"H1075","thickness":{"min":null,"max":8.0,"raw":"<8.000"},"basis":"A","props":{"Ftu":{"L":143.0},"Fty":{"L":125.0},"elong":{"L":13.0},"E":28.5,"Ec":30.0,"G":11.2,"mu":0.27}},{"id":"2.6.9.0e#6","table":"2.6.9.0e","caption":"Table 2.6.9.0(e). Design Mechanical and Physical Properties for 17-4PH Bar","alloy":"17-4PH","family":"17-4PH","group":"Precipitation and Transformation-Hardening Stainless Steels","clad":false,"spec":"AMS 5643","form":"Bar","formGroup":"Bar, Rod & Shapes","temper":"H1075","thickness":{"min":null,"max":8.0,"raw":"<8.000"},"basis":"B","props":{"Ftu":{"L":150.0},"Fty":{"L":143.0},"E":28.5,"Ec":30.0,"G":11.2,"mu":0.27}},{"id":"2.6.9.0e#7","table":"2.6.9.0e","caption":"Table 2.6.9.0(e). Design Mechanical and Physical Properties for 17-4PH Bar","alloy":"17-4PH","family":"17-4PH","group":"Precipitation and Transformation-Hardening Stainless Steels","clad":false,"spec":"AMS 5643","form":"Bar","formGroup":"Bar, Rod & Shapes","temper":"H1100","thickness":{"min":null,"max":8.0,"raw":"<8.000"},"basis":"S","props":{"Ftu":{"L":140.0},"Fty":{"L":115.0},"elong":{"L":14.0},"E":28.5,"Ec":30.0,"G":11.2,"mu":0.27}},{"id":"2.6.9.0e#8","table":"2.6.9.0e","caption":"Table 2.6.9.0(e). Design Mechanical and Physical Properties for 17-4PH Bar","alloy":"17-4PH","family":"17-4PH","group":"Precipitation and Transformation-Hardening Stainless Steels","clad":false,"spec":"AMS 5643","form":"Bar","formGroup":"Bar, Rod & Shapes","temper":"H1150","thickness":{"min":null,"max":8.0,"raw":"<8.000"},"basis":"A","props":{"Ftu":{"L":125.0},"Fty":{"L":100.0},"Fcy":{"L":90.0},"Fsu":79.0,"Fbru":{"eD1.5":213.0,"eD2.0":270.0},"Fbry":{"eD1.5":152.0,"eD2.0":181.0},"elong":{"L":16.0},"E":28.5,"Ec":30.0,"G":11.2,"mu":0.27}},{"id":"2.6.9.0e#9","table":"2.6.9.0e","caption":"Table 2.6.9.0(e). Design Mechanical and Physical Properties for 17-4PH Bar","alloy":"17-4PH","family":"17-4PH","group":"Precipitation and Transformation-Hardening Stainless Steels","clad":false,"spec":"AMS 5643","form":"Bar","formGroup":"Bar, Rod & Shapes","temper":"H1150","thickness":{"min":null,"max":8.0,"raw":"<8.000"},"basis":"B","props":{"Ftu":{"L":134.0},"Fty":{"L":115.0},"Fcy":{"L":104.0},"Fsu":85.0,"Fbru":{"eD1.5":228.0,"eD2.0":289.0},"Fbry":{"eD1.5":175.0,"eD2.0":208.0},"E":28.5,"Ec":30.0,"G":11.2,"mu":0.27}},{"id":"2.6.9.0e#10","table":"2.6.9.0e","caption":"Table 2.6.9.0(e). Design Mechanical and Physical Properties for 17-4PH Bar","alloy":"17-4PH","family":"17-4PH","group":"Precipitation and Transformation-Hardening Stainless Steels","clad":false,"spec":"AMS 5643","form":"Bar","formGroup":"Bar, Rod & Shapes","temper":"H1150M","thickness":{"min":null,"max":8.0,"raw":"<8.000"},"basis":"S","props":{"Ftu":{"L":115.0},"Fty":{"L":75.0},"elong":{"L":18.0},"E":28.5,"Ec":30.0,"G":11.2,"mu":0.27}},{"id":"2.6.9.0f#0","table":"2.6.9.0f","caption":"Table 2.6.9.0(f). Design Mechanical and Physical Properties for 17-4PH Investment Castings","alloy":"17-4PH","family":"17-4PH","group":"Precipitation and Transformation-Hardening Stainless Steels","clad":false,"spec":"AMS 5344","form":"Investment Casting","formGroup":"Casting","temper":null,"thickness":null,"basis":"S","props":{"Ftu":180.0,"Fty":160.0,"elong":4.0,"E":28.5,"Ec":30.0,"G":12.7,"mu":0.27}},{"id":"2.6.9.0f#1","table":"2.6.9.0f","caption":"Table 2.6.9.0(f). Design Mechanical and Physical Properties for 17-4PH Investment Castings","alloy":"17-4PH","family":"17-4PH","group":"Precipitation and Transformation-Hardening Stainless Steels","clad":false,"spec":"AMS 5343","form":"Investment Casting","formGroup":"Casting","temper":"H1000","thickness":null,"basis":"S","props":{"Ftu":150.0,"Fty":130.0,"Fcy":132.0,"Fsu":98.0,"Fbru":{"eD1.5":254.0,"eD2.0":329.0},"Fbry":{"eD1.5":189.0,"eD2.0":222.0},"elong":4.0,"E":28.5,"Ec":30.0,"G":12.7,"mu":0.27}},{"id":"2.6.9.0f#2","table":"2.6.9.0f","caption":"Table 2.6.9.0(f). Design Mechanical and Physical Properties for 17-4PH Investment Castings","alloy":"17-4PH","family":"17-4PH","group":"Precipitation and Transformation-Hardening Stainless Steels","clad":false,"spec":"AMS 5342","form":"Investment Casting","formGroup":"Casting","temper":"H1100","thickness":null,"basis":"S","props":{"Ftu":130.0,"Fty":120.0,"elong":6.0,"E":28.5,"Ec":30.0,"G":12.7,"mu":0.27}},{"id":"2.6.10.0b#0","table":"2.6.10.0b","caption":"Table 2.6.10.0(b). Design Mechanical and Physical Properties for 17-7PH (TH1050)","alloy":"17-7PH","family":"17-7PH (TH1050)","group":"Precipitation and Transformation-Hardening Stainless Steels","clad":false,"spec":"AMS 5528","form":"Sheet","formGroup":"Sheet","temper":"TH1050","thickness":{"min":0.015,"max":0.187,"raw":"0.015–0.187"},"basis":"A","props":{"Ftu":{"L":177.0,"LT":177.0},"Fty":{"L":150.0,"LT":150.0},"Fcy":{"L":160.0,"LT":166.0},"Fsu":112.0,"Fbru":{"eD1.5":305.0,"eD2.0":351.0},"Fbry":{"eD1.5":228.0,"eD2.0":240.0},"E":29.0,"Ec":30.0,"G":11.5,"mu":0.28,"density":0.276}},{"id":"2.6.10.0b#1","table":"2.6.10.0b","caption":"Table 2.6.10.0(b). Design Mechanical and Physical Properties for 17-7PH (TH1050)","alloy":"17-7PH","family":"17-7PH (TH1050)","group":"Precipitation and Transformation-Hardening Stainless Steels","clad":false,"spec":"AMS 5528","form":"Sheet","formGroup":"Sheet","temper":"TH1050","thickness":{"min":0.015,"max":0.187,"raw":"0.015–0.187"},"basis":"B","props":{"Ftu":{"L":183.0,"LT":184.0},"Fty":{"L":167.0,"LT":167.0},"Fcy":{"L":179.0,"LT":185.0},"Fsu":117.0,"Fbru":{"eD1.5":317.0,"eD2.0":365.0},"Fbry":{"eD1.5":254.0,"eD2.0":267.0},"E":29.0,"Ec":30.0,"G":11.5,"mu":0.28,"density":0.276}},{"id":"2.6.10.0b#2","table":"2.6.10.0b","caption":"Table 2.6.10.0(b). Design Mechanical and Physical Properties for 17-7PH (TH1050)","alloy":"17-7PH","family":"17-7PH (TH1050)","group":"Precipitation and Transformation-Hardening Stainless Steels","clad":false,"spec":"AMS 5528","form":"Plate","formGroup":"Plate","temper":"TH1050","thickness":{"min":0.188,"max":0.5,"raw":"0.188–0.500"},"basis":"S","props":{"Ftu":{"LT":180.0},"Fty":{"LT":150.0},"Fcy":{"L":160.0,"LT":166.0},"Fsu":114.0,"Fbru":{"eD1.5":310.0,"eD2.0":357.0},"Fbry":{"eD1.5":228.0,"eD2.0":240.0},"elong":{"LT":6.0},"E":29.0,"Ec":30.0,"G":11.5,"mu":0.28,"density":0.276}},{"id":"2.6.10.0b#3","table":"2.6.10.0b","caption":"Table 2.6.10.0(b). Design Mechanical and Physical Properties for 17-7PH (TH1050)","alloy":"17-7PH","family":"17-7PH (TH1050)","group":"Precipitation and Transformation-Hardening Stainless Steels","clad":false,"spec":"AMS 5528","form":"Plate","formGroup":"Plate","temper":"TH1050","thickness":{"min":0.501,"max":1.0,"raw":"0.501–1.000"},"basis":"S","props":{"Ftu":{"LT":180.0},"Fty":{"LT":150.0},"elong":{"LT":6.0},"E":29.0,"Ec":30.0,"G":11.5,"mu":0.28,"density":0.276}},{"id":"2.7.1.0b#0","table":"2.7.1.0b","caption":"Table 2.7.1.0(b). Design Mechanical and Physical Properties of AISI 301 and Related Stainless Steels","alloy":"AISI 301 and Related Stainless Steels","family":"AISI 301 and Related Stainless Steels","group":"Austenitic Stainless Steels","clad":false,"spec":"AMS 5901","form":"Sheet and strip","formGroup":"Sheet","temper":"Annealed","thickness":{"min":null,"max":0.187,"raw":"≤0.187"},"basis":"S","props":{"Ftu":{"L":73.0,"LT":75.0},"Fty":{"L":26.0,"LT":30.0},"Fcy":{"L":23.0,"LT":29.0},"Fsu":50.0,"Fbru":{"eD2.0":162.0},"Fbry":{"eD2.0":55.0},"elong":{"LT":40.0},"G":11.2,"mu":0.27,"density":0.286}},{"id":"2.7.1.0b#1","table":"2.7.1.0b","caption":"Table 2.7.1.0(b). Design Mechanical and Physical Properties of AISI 301 and Related Stainless Steels","alloy":"AISI 301 and Related Stainless Steels","family":"AISI 301 and Related Stainless Steels","group":"Austenitic Stainless Steels","clad":false,"spec":"AMS 5517","form":"Sheet and strip","formGroup":"Sheet","temper":"¼ Hard","thickness":{"min":null,"max":null,"raw":"…"},"basis":"A","props":{"Ftu":{"L":124.0,"LT":122.0},"Fty":{"L":69.0,"LT":67.0},"Fcy":{"L":44.0,"LT":71.0},"Fsu":66.0,"Fbru":{"eD2.0":262.0},"Fbry":{"eD2.0":123.0},"elong":{"LT":25.0},"G":10.6,"mu":0.27,"density":0.286}},{"id":"2.7.1.0b#2","table":"2.7.1.0b","caption":"Table 2.7.1.0(b). Design Mechanical and Physical Properties of AISI 301 and Related Stainless Steels","alloy":"AISI 301 and Related Stainless Steels","family":"AISI 301 and Related Stainless Steels","group":"Austenitic Stainless Steels","clad":false,"spec":"AMS 5517","form":"Sheet and strip","formGroup":"Sheet","temper":"¼ Hard","thickness":{"min":null,"max":null,"raw":"…"},"basis":"B","props":{"Ftu":{"L":129.0,"LT":127.0},"Fty":{"L":83.0,"LT":82.0},"Fcy":{"L":54.0,"LT":88.0},"Fsu":69.0,"Fbru":{"eD2.0":273.0},"Fbry":{"eD2.0":149.0},"G":10.6,"mu":0.27,"density":0.286}},{"id":"2.7.1.0b#3","table":"2.7.1.0b","caption":"Table 2.7.1.0(b). Design Mechanical and Physical Properties of AISI 301 and Related Stainless Steels","alloy":"AISI 301 and Related Stainless Steels","family":"AISI 301 and Related Stainless Steels","group":"Austenitic Stainless Steels","clad":false,"spec":"AMS 5518","form":"Sheet and strip","formGroup":"Sheet","temper":"½ Hard","thickness":{"min":null,"max":null,"raw":"…"},"basis":"A","props":{"Ftu":{"L":141.0,"LT":142.0},"Fty":{"L":93.0,"LT":92.0},"Fcy":{"L":61.0,"LT":100.0},"Fsu":77.0,"Fbru":{"eD2.0":292.0},"Fbry":{"eD2.0":167.0},"G":10.5,"mu":0.27,"density":0.286}},{"id":"2.7.1.0b#4","table":"2.7.1.0b","caption":"Table 2.7.1.0(b). Design Mechanical and Physical Properties of AISI 301 and Related Stainless Steels","alloy":"AISI 301 and Related Stainless Steels","family":"AISI 301 and Related Stainless Steels","group":"Austenitic Stainless Steels","clad":false,"spec":"AMS 5518","form":"Sheet and strip","formGroup":"Sheet","temper":"½ Hard","thickness":{"min":null,"max":null,"raw":"…"},"basis":"B","props":{"Ftu":{"L":151.0,"LT":152.0},"Fty":{"L":110.0,"LT":105.0},"Fcy":{"L":69.0,"LT":116.0},"Fsu":82.0,"Fbru":{"eD2.0":310.0},"Fbry":{"eD2.0":189.0},"G":10.5,"mu":0.27,"density":0.286}},{"id":"2.7.1.0b#5","table":"2.7.1.0b","caption":"Table 2.7.1.0(b). Design Mechanical and Physical Properties of AISI 301 and Related Stainless Steels","alloy":"AISI 301 and Related Stainless Steels","family":"AISI 301 and Related Stainless Steels","group":"Austenitic Stainless Steels","clad":false,"spec":"AMS 5902","form":"Sheet and strip","formGroup":"Sheet","temper":"¾ Hard","thickness":{"min":null,"max":null,"raw":"…"},"basis":"A","props":{"Ftu":{"L":157.0,"LT":163.0},"Fty":{"L":118.0,"LT":113.0},"Fcy":{"L":75.0,"LT":127.0},"Fsu":88.0,"Fbru":{"eD2.0":327.0},"Fbry":{"eD2.0":202.0},"G":10.5,"mu":0.27,"density":0.286}},{"id":"2.7.1.0b#6","table":"2.7.1.0b","caption":"Table 2.7.1.0(b). Design Mechanical and Physical Properties of AISI 301 and Related Stainless Steels","alloy":"AISI 301 and Related Stainless Steels","family":"AISI 301 and Related Stainless Steels","group":"Austenitic Stainless Steels","clad":false,"spec":"AMS 5902","form":"Sheet and strip","formGroup":"Sheet","temper":"¾ Hard","thickness":{"min":null,"max":null,"raw":"…"},"basis":"B","props":{"Ftu":{"L":168.0,"LT":173.0},"Fty":{"L":135.0,"LT":133.0},"Fcy":{"L":88.0,"LT":152.0},"Fsu":93.0,"Fbru":{"eD2.0":342.0},"Fbry":{"eD2.0":234.0},"G":10.5,"mu":0.27,"density":0.286}},{"id":"2.7.1.0b#7","table":"2.7.1.0b","caption":"Table 2.7.1.0(b). Design Mechanical and Physical Properties of AISI 301 and Related Stainless Steels","alloy":"AISI 301 and Related Stainless Steels","family":"AISI 301 and Related Stainless Steels","group":"Austenitic Stainless Steels","clad":false,"spec":"AMS 5519","form":"Sheet and strip","formGroup":"Sheet","temper":"Full Hard","thickness":{"min":null,"max":null,"raw":"…"},"basis":"A","props":{"Ftu":{"L":174.0,"LT":175.0},"Fty":{"L":137.0,"LT":125.0},"Fcy":{"L":83.0,"LT":142.0},"Fsu":95.0,"Fbru":{"eD2.0":346.0},"Fbry":{"eD2.0":222.0},"G":10.5,"mu":0.27,"density":0.286}},{"id":"2.7.1.0b#8","table":"2.7.1.0b","caption":"Table 2.7.1.0(b). Design Mechanical and Physical Properties of AISI 301 and Related Stainless Steels","alloy":"AISI 301 and Related Stainless Steels","family":"AISI 301 and Related Stainless Steels","group":"Austenitic Stainless Steels","clad":false,"spec":"AMS 5519","form":"Sheet and strip","formGroup":"Sheet","temper":"Full Hard","thickness":{"min":null,"max":null,"raw":"…"},"basis":"B","props":{"Ftu":{"L":185.0,"LT":186.0},"Fty":{"L":153.0,"LT":142.0},"Fcy":{"L":94.0,"LT":164.0},"Fsu":100.0,"Fbru":{"eD2.0":361.0},"Fbry":{"eD2.0":249.0},"G":10.5,"mu":0.27,"density":0.286}},{"id":"3.2.1.0b1#0","table":"3.2.1.0b1","caption":"Table 3.2.1.0(b1). Design Mechanical and Physical Properties of 2014 Aluminum Alloy Sheet and Plate","alloy":"2014 Aluminum Alloy","family":"2014 Aluminum Alloy","group":"Aluminum Alloys","clad":false,"spec":"AMS 4029","form":"Sheet","formGroup":"Sheet","temper":"T6","thickness":{"min":0.02,"max":0.039,"raw":"0.020-0.039"},"basis":"A","props":{"Ftu":{"L":65.0,"LT":64.0},"Fty":{"L":58.0,"LT":57.0},"Fcy":{"L":58.0,"LT":59.0},"Fsu":39.0,"Fbru":{"eD1.5":97.0,"eD2.0":123.0},"Fbry":{"eD1.5":81.0,"eD2.0":93.0},"elong":{"LT":6.0},"E":10.5,"Ec":10.7,"G":4.0,"mu":0.33,"density":0.101}},{"id":"3.2.1.0b1#1","table":"3.2.1.0b1","caption":"Table 3.2.1.0(b1). Design Mechanical and Physical Properties of 2014 Aluminum Alloy Sheet and Plate","alloy":"2014 Aluminum Alloy","family":"2014 Aluminum Alloy","group":"Aluminum Alloys","clad":false,"spec":"AMS 4029","form":"Sheet","formGroup":"Sheet","temper":"T6","thickness":{"min":0.02,"max":0.039,"raw":"0.020-0.039"},"basis":"B","props":{"Ftu":{"L":67.0,"LT":66.0},"Fty":{"L":60.0,"LT":59.0},"Fcy":{"L":60.0,"LT":61.0},"Fsu":40.0,"Fbru":{"eD1.5":100.0,"eD2.0":127.0},"Fbry":{"eD1.5":84.0,"eD2.0":96.0},"E":10.5,"Ec":10.7,"G":4.0,"mu":0.33,"density":0.101}},{"id":"3.2.1.0b1#2","table":"3.2.1.0b1","caption":"Table 3.2.1.0(b1). Design Mechanical and Physical Properties of 2014 Aluminum Alloy Sheet and Plate","alloy":"2014 Aluminum Alloy","family":"2014 Aluminum Alloy","group":"Aluminum Alloys","clad":false,"spec":"AMS 4029","form":"Sheet","formGroup":"Sheet","temper":"T6","thickness":{"min":0.04,"max":0.249,"raw":"0.040-0.249"},"basis":"A","props":{"Ftu":{"L":67.0,"LT":66.0},"Fty":{"L":59.0,"LT":58.0},"Fcy":{"L":59.0,"LT":60.0},"Fsu":40.0,"Fbru":{"eD1.5":100.0,"eD2.0":127.0},"Fbry":{"eD1.5":83.0,"eD2.0":94.0},"elong":{"LT":7.0},"E":10.5,"Ec":10.7,"G":4.0,"mu":0.33,"density":0.101}},{"id":"3.2.1.0b1#3","table":"3.2.1.0b1","caption":"Table 3.2.1.0(b1). Design Mechanical and Physical Properties of 2014 Aluminum Alloy Sheet and Plate","alloy":"2014 Aluminum Alloy","family":"2014 Aluminum Alloy","group":"Aluminum Alloys","clad":false,"spec":"AMS 4029","form":"Sheet","formGroup":"Sheet","temper":"T6","thickness":{"min":0.04,"max":0.249,"raw":"0.040-0.249"},"basis":"B","props":{"Ftu":{"L":68.0,"LT":67.0},"Fty":{"L":60.0,"LT":59.0},"Fcy":{"L":60.0,"LT":61.0},"Fsu":41.0,"Fbru":{"eD1.5":102.0,"eD2.0":129.0},"Fbry":{"eD1.5":84.0,"eD2.0":96.0},"E":10.5,"Ec":10.7,"G":4.0,"mu":0.33,"density":0.101}},{"id":"3.2.1.0b1#4","table":"3.2.1.0b1","caption":"Table 3.2.1.0(b1). Design Mechanical and Physical Properties of 2014 Aluminum Alloy Sheet and Plate","alloy":"2014 Aluminum Alloy","family":"2014 Aluminum Alloy","group":"Aluminum Alloys","clad":false,"spec":"AMS 4029","form":"Plate","formGroup":"Plate","temper":"T651","thickness":{"min":0.25,"max":0.499,"raw":"0.250-0.499"},"basis":"A","props":{"Ftu":{"L":66.0,"LT":67.0},"Fty":{"L":60.0,"LT":59.0},"Fcy":{"L":58.0,"LT":61.0},"Fsu":40.0,"Fbru":{"eD1.5":105.0,"eD2.0":134.0},"Fbry":{"eD1.5":90.0,"eD2.0":106.0},"elong":{"LT":7.0},"E":10.7,"Ec":10.9,"G":4.0,"mu":0.33,"density":0.101}},{"id":"3.2.1.0b1#5","table":"3.2.1.0b1","caption":"Table 3.2.1.0(b1). Design Mechanical and Physical Properties of 2014 Aluminum Alloy Sheet and Plate","alloy":"2014 Aluminum Alloy","family":"2014 Aluminum Alloy","group":"Aluminum Alloys","clad":false,"spec":"AMS 4029","form":"Plate","formGroup":"Plate","temper":"T651","thickness":{"min":0.25,"max":0.499,"raw":"0.250-0.499"},"basis":"B","props":{"Ftu":{"L":68.0,"LT":69.0},"Fty":{"L":62.0,"LT":61.0},"Fcy":{"L":60.0,"LT":63.0},"Fsu":41.0,"Fbru":{"eD1.5":108.0,"eD2.0":138.0},"Fbry":{"eD1.5":93.0,"eD2.0":110.0},"E":10.7,"Ec":10.9,"G":4.0,"mu":0.33,"density":0.101}},{"id":"3.2.1.0b1#6","table":"3.2.1.0b1","caption":"Table 3.2.1.0(b1). Design Mechanical and Physical Properties of 2014 Aluminum Alloy Sheet and Plate","alloy":"2014 Aluminum Alloy","family":"2014 Aluminum Alloy","group":"Aluminum Alloys","clad":false,"spec":"AMS 4029","form":"Plate","formGroup":"Plate","temper":"T651","thickness":{"min":0.5,"max":1.0,"raw":"0.500-1.000"},"basis":"A","props":{"Ftu":{"L":66.0,"LT":67.0},"Fty":{"L":60.0,"LT":59.0},"Fcy":{"L":58.0,"LT":61.0},"Fsu":40.0,"Fbru":{"eD1.5":105.0,"eD2.0":134.0},"Fbry":{"eD1.5":90.0,"eD2.0":106.0},"elong":{"LT":6.0},"E":10.7,"Ec":10.9,"G":4.0,"mu":0.33,"density":0.101}},{"id":"3.2.1.0b1#7","table":"3.2.1.0b1","caption":"Table 3.2.1.0(b1). Design Mechanical and Physical Properties of 2014 Aluminum Alloy Sheet and Plate","alloy":"2014 Aluminum Alloy","family":"2014 Aluminum Alloy","group":"Aluminum Alloys","clad":false,"spec":"AMS 4029","form":"Plate","formGroup":"Plate","temper":"T651","thickness":{"min":0.5,"max":1.0,"raw":"0.500-1.000"},"basis":"B","props":{"Ftu":{"L":67.0,"LT":68.0},"Fty":{"L":61.0,"LT":60.0},"Fcy":{"L":59.0,"LT":62.0},"Fsu":41.0,"Fbru":{"eD1.5":107.0,"eD2.0":136.0},"Fbry":{"eD1.5":92.0,"eD2.0":109.0},"E":10.7,"Ec":10.9,"G":4.0,"mu":0.33,"density":0.101}},{"id":"3.2.1.0b1#8","table":"3.2.1.0b1","caption":"Table 3.2.1.0(b1). Design Mechanical and Physical Properties of 2014 Aluminum Alloy Sheet and Plate","alloy":"2014 Aluminum Alloy","family":"2014 Aluminum Alloy","group":"Aluminum Alloys","clad":false,"spec":"AMS 4029","form":"Plate","formGroup":"Plate","temper":"T651","thickness":{"min":1.001,"max":2.0,"raw":"1.001-2.000"},"basis":"A","props":{"Ftu":{"L":66.0,"LT":67.0},"Fty":{"L":60.0,"LT":59.0},"Fcy":{"L":58.0,"LT":61.0},"Fsu":40.0,"Fbru":{"eD1.5":105.0,"eD2.0":134.0},"Fbry":{"eD1.5":90.0,"eD2.0":106.0},"elong":{"LT":4.0},"E":10.7,"Ec":10.9,"G":4.0,"mu":0.33,"density":0.101}},{"id":"3.2.1.0b1#9","table":"3.2.1.0b1","caption":"Table 3.2.1.0(b1). Design Mechanical and Physical Properties of 2014 Aluminum Alloy Sheet and Plate","alloy":"2014 Aluminum Alloy","family":"2014 Aluminum Alloy","group":"Aluminum Alloys","clad":false,"spec":"AMS 4029","form":"Plate","formGroup":"Plate","temper":"T651","thickness":{"min":1.001,"max":2.0,"raw":"1.001-2.000"},"basis":"B","props":{"Ftu":{"L":67.0,"LT":68.0},"Fty":{"L":62.0,"LT":61.0},"Fcy":{"L":60.0,"LT":63.0},"Fsu":41.0,"Fbru":{"eD1.5":107.0,"eD2.0":136.0},"Fbry":{"eD1.5":93.0,"eD2.0":110.0},"E":10.7,"Ec":10.9,"G":4.0,"mu":0.33,"density":0.101}},{"id":"3.2.1.0b1#10","table":"3.2.1.0b1","caption":"Table 3.2.1.0(b1). Design Mechanical and Physical Properties of 2014 Aluminum Alloy Sheet and Plate","alloy":"2014 Aluminum Alloy","family":"2014 Aluminum Alloy","group":"Aluminum Alloys","clad":false,"spec":"AMS 4029","form":"Plate","formGroup":"Plate","temper":"T651","thickness":{"min":2.001,"max":2.5,"raw":"2.001-2.500"},"basis":"A","props":{"Ftu":{"L":64.0,"LT":65.0,"ST":59.0},"Fty":{"L":59.0,"LT":58.0,"ST":54.0},"Fcy":{"L":57.0,"LT":60.0,"ST":59.0},"Fsu":38.0,"Fbru":{"eD1.5":102.0,"eD2.0":130.0},"Fbry":{"eD1.5":88.0,"eD2.0":104.0},"elong":{"LT":2.0},"E":10.7,"Ec":10.9,"G":4.0,"mu":0.33,"density":0.101}},{"id":"3.2.1.0b1#11","table":"3.2.1.0b1","caption":"Table 3.2.1.0(b1). Design Mechanical and Physical Properties of 2014 Aluminum Alloy Sheet and Plate","alloy":"2014 Aluminum Alloy","family":"2014 Aluminum Alloy","group":"Aluminum Alloys","clad":false,"spec":"AMS 4029","form":"Plate","formGroup":"Plate","temper":"T651","thickness":{"min":2.001,"max":2.5,"raw":"2.001-2.500"},"basis":"B","props":{"Ftu":{"L":65.0,"LT":66.0,"ST":60.0},"Fty":{"L":61.0,"LT":60.0,"ST":56.0},"Fcy":{"L":59.0,"LT":62.0,"ST":61.0},"Fsu":39.0,"Fbru":{"eD1.5":104.0,"eD2.0":132.0},"Fbry":{"eD1.5":92.0,"eD2.0":109.0},"E":10.7,"Ec":10.9,"G":4.0,"mu":0.33,"density":0.101}},{"id":"3.2.1.0b1#12","table":"3.2.1.0b1","caption":"Table 3.2.1.0(b1). Design Mechanical and Physical Properties of 2014 Aluminum Alloy Sheet and Plate","alloy":"2014 Aluminum Alloy","family":"2014 Aluminum Alloy","group":"Aluminum Alloys","clad":false,"spec":"AMS 4029","form":"Plate","formGroup":"Plate","temper":"T651","thickness":{"min":2.501,"max":3.0,"raw":"2.501-3.000"},"basis":"A","props":{"Ftu":{"LT":63.0},"Fty":{"LT":57.0},"elong":{"LT":2.0},"E":10.7,"Ec":10.9,"G":4.0,"mu":0.33,"density":0.101}},{"id":"3.2.1.0b1#13","table":"3.2.1.0b1","caption":"Table 3.2.1.0(b1). Design Mechanical and Physical Properties of 2014 Aluminum Alloy Sheet and Plate","alloy":"2014 Aluminum Alloy","family":"2014 Aluminum Alloy","group":"Aluminum Alloys","clad":false,"spec":"AMS 4029","form":"Plate","formGroup":"Plate","temper":"T651","thickness":{"min":2.501,"max":3.0,"raw":"2.501-3.000"},"basis":"B","props":{"Ftu":{"LT":64.0},"Fty":{"LT":59.0},"E":10.7,"Ec":10.9,"G":4.0,"mu":0.33,"density":0.101}},{"id":"3.2.1.0b1#14","table":"3.2.1.0b1","caption":"Table 3.2.1.0(b1). Design Mechanical and Physical Properties of 2014 Aluminum Alloy Sheet and Plate","alloy":"2014 Aluminum Alloy","family":"2014 Aluminum Alloy","group":"Aluminum Alloys","clad":false,"spec":"AMS 4029","form":"Plate","formGroup":"Plate","temper":"T651","thickness":{"min":3.001,"max":4.0,"raw":"3.001-4.000"},"basis":"A","props":{"Ftu":{"LT":59.0},"Fty":{"LT":55.0},"elong":{"LT":1.0},"E":10.7,"Ec":10.9,"G":4.0,"mu":0.33,"density":0.101}},{"id":"3.2.1.0b1#15","table":"3.2.1.0b1","caption":"Table 3.2.1.0(b1). Design Mechanical and Physical Properties of 2014 Aluminum Alloy Sheet and Plate","alloy":"2014 Aluminum Alloy","family":"2014 Aluminum Alloy","group":"Aluminum Alloys","clad":false,"spec":"AMS 4029","form":"Plate","formGroup":"Plate","temper":"T651","thickness":{"min":3.001,"max":4.0,"raw":"3.001-4.000"},"basis":"B","props":{"Ftu":{"LT":60.0},"Fty":{"LT":57.0},"E":10.7,"Ec":10.9,"G":4.0,"mu":0.33,"density":0.101}},{"id":"3.2.1.0b2#0","table":"3.2.1.0b2","caption":"Table 3.2.1.0(b2). Design Mechanical and Physical Properties of 2014 Aluminum Alloy Sheet and Plate—Continued","alloy":"2014 Aluminum Alloy","family":"2014 Aluminum Alloy","group":"Aluminum Alloys","clad":false,"spec":"AMS 4028","form":"Sheet","formGroup":"Sheet","temper":"T62","thickness":{"min":0.02,"max":0.039,"raw":"0.020-0.039"},"basis":"A","props":{"Ftu":{"L":65.0,"LT":64.0},"Fty":{"L":58.0,"LT":57.0},"Fcy":{"L":58.0,"LT":59.0},"Fsu":39.0,"Fbru":{"eD1.5":97.0,"eD2.0":123.0},"Fbry":{"eD1.5":81.0,"eD2.0":93.0},"elong":{"LT":6.0},"E":10.5,"Ec":10.7,"G":4.0,"mu":0.33,"density":0.101}},{"id":"3.2.1.0b2#1","table":"3.2.1.0b2","caption":"Table 3.2.1.0(b2). Design Mechanical and Physical Properties of 2014 Aluminum Alloy Sheet and Plate—Continued","alloy":"2014 Aluminum Alloy","family":"2014 Aluminum Alloy","group":"Aluminum Alloys","clad":false,"spec":"AMS 4028","form":"Sheet","formGroup":"Sheet","temper":"T62","thickness":{"min":0.02,"max":0.039,"raw":"0.020-0.039"},"basis":"B","props":{"Ftu":{"L":67.0,"LT":66.0},"Fty":{"L":60.0,"LT":59.0},"Fcy":{"L":60.0,"LT":61.0},"Fsu":40.0,"Fbru":{"eD1.5":100.0,"eD2.0":127.0},"Fbry":{"eD1.5":84.0,"eD2.0":96.0},"E":10.5,"Ec":10.7,"G":4.0,"mu":0.33,"density":0.101}},{"id":"3.2.1.0b2#2","table":"3.2.1.0b2","caption":"Table 3.2.1.0(b2). Design Mechanical and Physical Properties of 2014 Aluminum Alloy Sheet and Plate—Continued","alloy":"2014 Aluminum Alloy","family":"2014 Aluminum Alloy","group":"Aluminum Alloys","clad":false,"spec":"AMS 4028","form":"Sheet","formGroup":"Sheet","temper":"T62","thickness":{"min":0.04,"max":0.249,"raw":"0.040-0.249"},"basis":"A","props":{"Ftu":{"L":67.0,"LT":66.0},"Fty":{"L":59.0,"LT":58.0},"Fcy":{"L":59.0,"LT":60.0},"Fsu":40.0,"Fbru":{"eD1.5":100.0,"eD2.0":127.0},"Fbry":{"eD1.5":83.0,"eD2.0":95.0},"elong":{"LT":7.0},"E":10.5,"Ec":10.7,"G":4.0,"mu":0.33,"density":0.101}},{"id":"3.2.1.0b2#3","table":"3.2.1.0b2","caption":"Table 3.2.1.0(b2). Design Mechanical and Physical Properties of 2014 Aluminum Alloy Sheet and Plate—Continued","alloy":"2014 Aluminum Alloy","family":"2014 Aluminum Alloy","group":"Aluminum Alloys","clad":false,"spec":"AMS 4028","form":"Sheet","formGroup":"Sheet","temper":"T62","thickness":{"min":0.04,"max":0.249,"raw":"0.040-0.249"},"basis":"B","props":{"Ftu":{"L":68.0,"LT":67.0},"Fty":{"L":60.0,"LT":59.0},"Fcy":{"L":60.0,"LT":61.0},"Fsu":41.0,"Fbru":{"eD1.5":102.0,"eD2.0":129.0},"Fbry":{"eD1.5":84.0,"eD2.0":96.0},"E":10.5,"Ec":10.7,"G":4.0,"mu":0.33,"density":0.101}},{"id":"3.2.1.0b2#4","table":"3.2.1.0b2","caption":"Table 3.2.1.0(b2). Design Mechanical and Physical Properties of 2014 Aluminum Alloy Sheet and Plate—Continued","alloy":"2014 Aluminum Alloy","family":"2014 Aluminum Alloy","group":"Aluminum Alloys","clad":false,"spec":"AMS 4028","form":"Plate","formGroup":"Plate","temper":"T62","thickness":{"min":0.25,"max":0.499,"raw":"0.250-0.499"},"basis":"A","props":{"Ftu":{"L":65.0,"LT":67.0},"Fty":{"L":57.0,"LT":59.0},"Fcy":{"L":59.0,"LT":60.0},"Fsu":37.0,"Fbru":{"eD1.5":100.0,"eD2.0":127.0},"Fbry":{"eD1.5":84.0,"eD2.0":99.0},"elong":{"LT":7.0},"E":10.7,"Ec":10.9,"G":4.0,"mu":0.33,"density":0.101}},{"id":"3.2.1.0b2#5","table":"3.2.1.0b2","caption":"Table 3.2.1.0(b2). Design Mechanical and Physical Properties of 2014 Aluminum Alloy Sheet and Plate—Continued","alloy":"2014 Aluminum Alloy","family":"2014 Aluminum Alloy","group":"Aluminum Alloys","clad":false,"spec":"AMS 4028","form":"Plate","formGroup":"Plate","temper":"T62","thickness":{"min":0.25,"max":0.499,"raw":"0.250-0.499"},"basis":"B","props":{"Ftu":{"L":67.0,"LT":69.0},"Fty":{"L":59.0,"LT":61.0},"Fcy":{"L":61.0,"LT":62.0},"Fsu":39.0,"Fbru":{"eD1.5":103.0,"eD2.0":131.0},"Fbry":{"eD1.5":87.0,"eD2.0":103.0},"E":10.7,"Ec":10.9,"G":4.0,"mu":0.33,"density":0.101}},{"id":"3.2.1.0b2#6","table":"3.2.1.0b2","caption":"Table 3.2.1.0(b2). Design Mechanical and Physical Properties of 2014 Aluminum Alloy Sheet and Plate—Continued","alloy":"2014 Aluminum Alloy","family":"2014 Aluminum Alloy","group":"Aluminum Alloys","clad":false,"spec":"AMS 4028","form":"Plate","formGroup":"Plate","temper":"T62","thickness":{"min":0.5,"max":1.0,"raw":"0.500-1.000"},"basis":"A","props":{"Ftu":{"L":65.0,"LT":67.0},"Fty":{"L":57.0,"LT":59.0},"Fcy":{"L":59.0,"LT":60.0},"Fsu":37.0,"Fbru":{"eD1.5":100.0,"eD2.0":127.0},"Fbry":{"eD1.5":84.0,"eD2.0":99.0},"elong":{"LT":6.0},"E":10.7,"Ec":10.9,"G":4.0,"mu":0.33,"density":0.101}},{"id":"3.2.1.0b2#7","table":"3.2.1.0b2","caption":"Table 3.2.1.0(b2). Design Mechanical and Physical Properties of 2014 Aluminum Alloy Sheet and Plate—Continued","alloy":"2014 Aluminum Alloy","family":"2014 Aluminum Alloy","group":"Aluminum Alloys","clad":false,"spec":"AMS 4028","form":"Plate","formGroup":"Plate","temper":"T62","thickness":{"min":0.5,"max":1.0,"raw":"0.500-1.000"},"basis":"B","props":{"Ftu":{"L":67.0,"LT":69.0},"Fty":{"L":59.0,"LT":61.0},"Fcy":{"L":61.0,"LT":62.0},"Fsu":39.0,"Fbru":{"eD1.5":103.0,"eD2.0":131.0},"Fbry":{"eD1.5":87.0,"eD2.0":103.0},"E":10.7,"Ec":10.9,"G":4.0,"mu":0.33,"density":0.101}},{"id":"3.2.1.0c1#0","table":"3.2.1.0c1","caption":"Table 3.2.1.0(c1). Design Mechanical and Physical Properties of Clad 2014 Aluminum Alloy Sheet and Plate","alloy":"2014 Aluminum Alloy","family":"2014 Aluminum Alloy","group":"Aluminum Alloys","clad":true,"spec":"AMS-QQ-A-250/3","form":"Sheet","formGroup":"Sheet","temper":"T6","thickness":{"min":0.02,"max":0.039,"raw":"0.020-0.039"},"basis":"A","props":{"Ftu":{"L":62.0,"LT":61.0},"Fty":{"L":54.0,"LT":53.0},"Fcy":{"L":54.0,"LT":55.0},"Fsu":37.0,"Fbru":{"eD1.5":93.0,"eD2.0":117.0},"Fbry":{"eD1.5":76.0,"eD2.0":86.0},"elong":{"LT":7.0},"E":10.5,"Ec":10.7,"G":4.0,"mu":0.33,"density":0.101}},{"id":"3.2.1.0c1#1","table":"3.2.1.0c1","caption":"Table 3.2.1.0(c1). Design Mechanical and Physical Properties of Clad 2014 Aluminum Alloy Sheet and Plate","alloy":"2014 Aluminum Alloy","family":"2014 Aluminum Alloy","group":"Aluminum Alloys","clad":true,"spec":"AMS-QQ-A-250/3","form":"Sheet","formGroup":"Sheet","temper":"T6","thickness":{"min":0.02,"max":0.039,"raw":"0.020-0.039"},"basis":"B","props":{"Ftu":{"L":64.0,"LT":63.0},"Fty":{"L":56.0,"LT":55.0},"Fcy":{"L":56.0,"LT":57.0},"Fsu":38.0,"Fbru":{"eD1.5":96.0,"eD2.0":121.0},"Fbry":{"eD1.5":78.0,"eD2.0":89.0},"E":10.5,"Ec":10.7,"G":4.0,"mu":0.33,"density":0.101}},{"id":"3.2.1.0c1#2","table":"3.2.1.0c1","caption":"Table 3.2.1.0(c1). Design Mechanical and Physical Properties of Clad 2014 Aluminum Alloy Sheet and Plate","alloy":"2014 Aluminum Alloy","family":"2014 Aluminum Alloy","group":"Aluminum Alloys","clad":true,"spec":"AMS-QQ-A-250/3","form":"Sheet","formGroup":"Sheet","temper":"T6","thickness":{"min":0.04,"max":0.249,"raw":"0.040-0.249"},"basis":"A","props":{"Ftu":{"L":65.0,"LT":64.0},"Fty":{"L":57.0,"LT":56.0},"Fcy":{"L":57.0,"LT":58.0},"Fsu":39.0,"Fbru":{"eD1.5":97.0,"eD2.0":123.0},"Fbry":{"eD1.5":80.0,"eD2.0":91.0},"elong":{"LT":8.0},"E":10.5,"Ec":10.7,"G":4.0,"mu":0.33,"density":0.101}},{"id":"3.2.1.0c1#3","table":"3.2.1.0c1","caption":"Table 3.2.1.0(c1). Design Mechanical and Physical Properties of Clad 2014 Aluminum Alloy Sheet and Plate","alloy":"2014 Aluminum Alloy","family":"2014 Aluminum Alloy","group":"Aluminum Alloys","clad":true,"spec":"AMS-QQ-A-250/3","form":"Sheet","formGroup":"Sheet","temper":"T6","thickness":{"min":0.04,"max":0.249,"raw":"0.040-0.249"},"basis":"B","props":{"Ftu":{"L":67.0,"LT":66.0},"Fty":{"L":59.0,"LT":58.0},"Fcy":{"L":59.0,"LT":60.0},"Fsu":40.0,"Fbru":{"eD1.5":100.0,"eD2.0":127.0},"Fbry":{"eD1.5":83.0,"eD2.0":94.0},"E":10.5,"Ec":10.7,"G":4.0,"mu":0.33,"density":0.101}},{"id":"3.2.1.0c1#4","table":"3.2.1.0c1","caption":"Table 3.2.1.0(c1). Design Mechanical and Physical Properties of Clad 2014 Aluminum Alloy Sheet and Plate","alloy":"2014 Aluminum Alloy","family":"2014 Aluminum Alloy","group":"Aluminum Alloys","clad":true,"spec":"AMS-QQ-A-250/3","form":"Plate","formGroup":"Plate","temper":"T651","thickness":{"min":0.25,"max":0.499,"raw":"0.250-0.499"},"basis":"A","props":{"Ftu":{"L":63.0,"LT":64.0},"Fty":{"L":58.0,"LT":57.0},"Fcy":{"L":56.0,"LT":59.0},"Fsu":38.0,"Fbru":{"eD1.5":101.0,"eD2.0":128.0},"Fbry":{"eD1.5":87.0,"eD2.0":102.0},"elong":{"LT":8.0},"E":10.7,"Ec":10.9,"G":4.0,"mu":0.33,"density":0.101}},{"id":"3.2.1.0c1#5","table":"3.2.1.0c1","caption":"Table 3.2.1.0(c1). Design Mechanical and Physical Properties of Clad 2014 Aluminum Alloy Sheet and Plate","alloy":"2014 Aluminum Alloy","family":"2014 Aluminum Alloy","group":"Aluminum Alloys","clad":true,"spec":"AMS-QQ-A-250/3","form":"Plate","formGroup":"Plate","temper":"T651","thickness":{"min":0.25,"max":0.499,"raw":"0.250-0.499"},"basis":"B","props":{"Ftu":{"L":65.0,"LT":66.0},"Fty":{"L":60.0,"LT":59.0},"Fcy":{"L":58.0,"LT":61.0},"Fsu":39.0,"Fbru":{"eD1.5":104.0,"eD2.0":132.0},"Fbry":{"eD1.5":90.0,"eD2.0":106.0},"E":10.7,"Ec":10.9,"G":4.0,"mu":0.33,"density":0.101}},{"id":"3.2.1.0c1#6","table":"3.2.1.0c1","caption":"Table 3.2.1.0(c1). Design Mechanical and Physical Properties of Clad 2014 Aluminum Alloy Sheet and Plate","alloy":"2014 Aluminum Alloy","family":"2014 Aluminum Alloy","group":"Aluminum Alloys","clad":true,"spec":"AMS-QQ-A-250/3","form":"Plate","formGroup":"Plate","temper":"T651","thickness":{"min":0.5,"max":1.0,"raw":"0.500-1.000"},"basis":"A","props":{"Ftu":{"L":63.0,"LT":64.0},"Fty":{"L":57.0,"LT":56.0},"Fcy":{"L":55.0,"LT":58.0},"Fsu":38.0,"Fbru":{"eD1.5":101.0,"eD2.0":128.0},"Fbry":{"eD1.5":85.0,"eD2.0":100.0},"elong":{"LT":6.0},"E":10.7,"Ec":10.9,"G":4.0,"mu":0.33,"density":0.101}},{"id":"3.2.1.0c1#7","table":"3.2.1.0c1","caption":"Table 3.2.1.0(c1). Design Mechanical and Physical Properties of Clad 2014 Aluminum Alloy Sheet and Plate","alloy":"2014 Aluminum Alloy","family":"2014 Aluminum Alloy","group":"Aluminum Alloys","clad":true,"spec":"AMS-QQ-A-250/3","form":"Plate","formGroup":"Plate","temper":"T651","thickness":{"min":0.5,"max":1.0,"raw":"0.500-1.000"},"basis":"B","props":{"Ftu":{"L":64.0,"LT":65.0},"Fty":{"L":58.0,"LT":57.0},"Fcy":{"L":56.0,"LT":59.0},"Fsu":38.0,"Fbru":{"eD1.5":102.0,"eD2.0":130.0},"Fbry":{"eD1.5":87.0,"eD2.0":102.0},"E":10.7,"Ec":10.9,"G":4.0,"mu":0.33,"density":0.101}},{"id":"3.2.1.0c1#8","table":"3.2.1.0c1","caption":"Table 3.2.1.0(c1). Design Mechanical and Physical Properties of Clad 2014 Aluminum Alloy Sheet and Plate","alloy":"2014 Aluminum Alloy","family":"2014 Aluminum Alloy","group":"Aluminum Alloys","clad":true,"spec":"AMS-QQ-A-250/3","form":"Plate","formGroup":"Plate","temper":"T651","thickness":{"min":1.001,"max":2.0,"raw":"1.001-2.000"},"basis":"A","props":{"Ftu":{"L":63.0,"LT":64.0},"Fty":{"L":57.0,"LT":56.0},"Fcy":{"L":55.0,"LT":58.0},"Fsu":38.0,"Fbru":{"eD1.5":101.0,"eD2.0":128.0},"Fbry":{"eD1.5":85.0,"eD2.0":100.0},"elong":{"LT":4.0},"E":10.7,"Ec":10.9,"G":4.0,"mu":0.33,"density":0.101}},{"id":"3.2.1.0c1#9","table":"3.2.1.0c1","caption":"Table 3.2.1.0(c1). Design Mechanical and Physical Properties of Clad 2014 Aluminum Alloy Sheet and Plate","alloy":"2014 Aluminum Alloy","family":"2014 Aluminum Alloy","group":"Aluminum Alloys","clad":true,"spec":"AMS-QQ-A-250/3","form":"Plate","formGroup":"Plate","temper":"T651","thickness":{"min":1.001,"max":2.0,"raw":"1.001-2.000"},"basis":"B","props":{"Ftu":{"L":64.0,"LT":65.0},"Fty":{"L":59.0,"LT":58.0},"Fcy":{"L":57.0,"LT":60.0},"Fsu":38.0,"Fbru":{"eD1.5":102.0,"eD2.0":130.0},"Fbry":{"eD1.5":88.0,"eD2.0":104.0},"E":10.7,"Ec":10.9,"G":4.0,"mu":0.33,"density":0.101}},{"id":"3.2.1.0c1#10","table":"3.2.1.0c1","caption":"Table 3.2.1.0(c1). Design Mechanical and Physical Properties of Clad 2014 Aluminum Alloy Sheet and Plate","alloy":"2014 Aluminum Alloy","family":"2014 Aluminum Alloy","group":"Aluminum Alloys","clad":true,"spec":"AMS-QQ-A-250/3","form":"Plate","formGroup":"Plate","temper":"T651","thickness":{"min":2.001,"max":2.5,"raw":"2.001-2.500"},"basis":"A","props":{"Ftu":{"L":61.0,"LT":62.0,"ST":59.0},"Fty":{"L":56.0,"LT":55.0,"ST":54.0},"Fcy":{"L":54.0,"LT":57.0,"ST":59.0},"Fsu":37.0,"Fbru":{"eD1.5":97.0,"eD2.0":124.0},"Fbry":{"eD1.5":84.0,"eD2.0":98.0},"elong":{"LT":2.0},"E":10.7,"Ec":10.9,"G":4.0,"mu":0.33,"density":0.101}},{"id":"3.2.1.0c1#11","table":"3.2.1.0c1","caption":"Table 3.2.1.0(c1). Design Mechanical and Physical Properties of Clad 2014 Aluminum Alloy Sheet and Plate","alloy":"2014 Aluminum Alloy","family":"2014 Aluminum Alloy","group":"Aluminum Alloys","clad":true,"spec":"AMS-QQ-A-250/3","form":"Plate","formGroup":"Plate","temper":"T651","thickness":{"min":2.001,"max":2.5,"raw":"2.001-2.500"},"basis":"B","props":{"Ftu":{"L":62.0,"LT":63.0,"ST":60.0},"Fty":{"L":58.0,"LT":57.0,"ST":56.0},"Fcy":{"L":56.0,"LT":59.0,"ST":61.0},"Fsu":37.0,"Fbru":{"eD1.5":99.0,"eD2.0":126.0},"Fbry":{"eD1.5":87.0,"eD2.0":102.0},"E":10.7,"Ec":10.9,"G":4.0,"mu":0.33,"density":0.101}},{"id":"3.2.1.0c1#12","table":"3.2.1.0c1","caption":"Table 3.2.1.0(c1). Design Mechanical and Physical Properties of Clad 2014 Aluminum Alloy Sheet and Plate","alloy":"2014 Aluminum Alloy","family":"2014 Aluminum Alloy","group":"Aluminum Alloys","clad":true,"spec":"AMS-QQ-A-250/3","form":"Plate","formGroup":"Plate","temper":"T651","thickness":{"min":2.501,"max":3.0,"raw":"2.501-3.000"},"basis":"A","props":{"Ftu":{"LT":60.0},"Fty":{"LT":54.0},"elong":{"LT":2.0},"E":10.7,"Ec":10.9,"G":4.0,"mu":0.33,"density":0.101}},{"id":"3.2.1.0c1#13","table":"3.2.1.0c1","caption":"Table 3.2.1.0(c1). Design Mechanical and Physical Properties of Clad 2014 Aluminum Alloy Sheet and Plate","alloy":"2014 Aluminum Alloy","family":"2014 Aluminum Alloy","group":"Aluminum Alloys","clad":true,"spec":"AMS-QQ-A-250/3","form":"Plate","formGroup":"Plate","temper":"T651","thickness":{"min":2.501,"max":3.0,"raw":"2.501-3.000"},"basis":"B","props":{"Ftu":{"LT":61.0},"Fty":{"LT":56.0},"E":10.7,"Ec":10.9,"G":4.0,"mu":0.33,"density":0.101}},{"id":"3.2.1.0c1#14","table":"3.2.1.0c1","caption":"Table 3.2.1.0(c1). Design Mechanical and Physical Properties of Clad 2014 Aluminum Alloy Sheet and Plate","alloy":"2014 Aluminum Alloy",
