Repository: Teased-oChroid-orrA/powershell_tool

# GS Engineering Toolbench

A Rust engineering application with native GPU workbenches for modelling,
finite-element analysis, aircraft frame/truss members, bushings and eccentric
bushings. The dashboard also opens the terminal tools for search, fastener holes,
lug analysis, pressure vessels, preload and material lookup.

The search engine handles text, Office documents, archives and PDFs, with live
progress, an optional persistent index and streamed reports. Rust is the sole
implementation; the earlier PowerShell and C# applications remain in git history.

File: mechanics-core/data/mil-hdbk-5j.json (part 4 of 21)
"family":"2014 Aluminum Alloy","group":"Aluminum Alloys","clad":true,"spec":"AMS-QQ-A-250/3","form":"Plate","formGroup":"Plate","temper":"T651","thickness":{"min":3.001,"max":4.0,"raw":"3.001-4.000"},"basis":"A","props":{"Ftu":{"LT":56.0},"Fty":{"LT":52.0},"elong":{"LT":1.0},"E":10.7,"Ec":10.9,"G":4.0,"mu":0.33,"density":0.101}},{"id":"3.2.1.0c1#15","table":"3.2.1.0c1","caption":"Table 3.2.1.0(c1). Design Mechanical and Physical Properties of Clad 2014 Aluminum Alloy Sheet and Plate","alloy":"2014 Aluminum Alloy","family":"2014 Aluminum Alloy","group":"Aluminum Alloys","clad":true,"spec":"AMS-QQ-A-250/3","form":"Plate","formGroup":"Plate","temper":"T651","thickness":{"min":3.001,"max":4.0,"raw":"3.001-4.000"},"basis":"B","props":{"Ftu":{"LT":57.0},"Fty":{"LT":54.0},"E":10.7,"Ec":10.9,"G":4.0,"mu":0.33,"density":0.101}},{"id":"3.2.1.0c2#0","table":"3.2.1.0c2","caption":"Table 3.2.1.0(c2). Design Mechanical and Physical Properties of Clad 2014 Aluminum Alloy Sheet and Plate—Continued","alloy":"2014 Aluminum Alloy","family":"2014 Aluminum Alloy","group":"Aluminum Alloys","clad":true,"spec":"AMS-QQ-A-250/3","form":"Sheet","formGroup":"Sheet","temper":"T62","thickness":{"min":0.02,"max":0.039,"raw":"0.020-0.039"},"basis":"A","props":{"Ftu":{"L":62.0,"LT":61.0},"Fty":{"L":54.0,"LT":53.0},"Fcy":{"L":54.0,"LT":55.0},"Fsu":37.0,"Fbru":{"eD1.5":93.0,"eD2.0":117.0},"Fbry":{"eD1.5":76.0,"eD2.0":86.0},"elong":{"LT":7.0},"E":10.5,"Ec":10.7,"G":4.0,"mu":0.33,"density":0.101}},{"id":"3.2.1.0c2#1","table":"3.2.1.0c2","caption":"Table 3.2.1.0(c2). Design Mechanical and Physical Properties of Clad 2014 Aluminum Alloy Sheet and Plate—Continued","alloy":"2014 Aluminum Alloy","family":"2014 Aluminum Alloy","group":"Aluminum Alloys","clad":true,"spec":"AMS-QQ-A-250/3","form":"Sheet","formGroup":"Sheet","temper":"T62","thickness":{"min":0.02,"max":0.039,"raw":"0.020-0.039"},"basis":"B","props":{"Ftu":{"L":64.0,"LT":63.0},"Fty":{"L":56.0,"LT":55.0},"Fcy":{"L":56.0,"LT":57.0},"Fsu":38.0,"Fbru":{"eD1.5":96.0,"eD2.0":121.0},"Fbry":{"eD1.5":78.0,"eD2.0":89.0},"E":10.5,"Ec":10.7,"G":4.0,"mu":0.33,"density":0.101}},{"id":"3.2.1.0c2#2","table":"3.2.1.0c2","caption":"Table 3.2.1.0(c2). Design Mechanical and Physical Properties of Clad 2014 Aluminum Alloy Sheet and Plate—Continued","alloy":"2014 Aluminum Alloy","family":"2014 Aluminum Alloy","group":"Aluminum Alloys","clad":true,"spec":"AMS-QQ-A-250/3","form":"Sheet","formGroup":"Sheet","temper":"T62","thickness":{"min":0.04,"max":0.249,"raw":"0.040-0.249"},"basis":"A","props":{"Ftu":{"L":65.0,"LT":64.0},"Fty":{"L":57.0,"LT":56.0},"Fcy":{"L":57.0,"LT":58.0},"Fsu":39.0,"Fbru":{"eD1.5":97.0,"eD2.0":123.0},"Fbry":{"eD1.5":80.0,"eD2.0":91.0},"elong":{"LT":8.0},"E":10.5,"Ec":10.7,"G":4.0,"mu":0.33,"density":0.101}},{"id":"3.2.1.0c2#3","table":"3.2.1.0c2","caption":"Table 3.2.1.0(c2). Design Mechanical and Physical Properties of Clad 2014 Aluminum Alloy Sheet and Plate—Continued","alloy":"2014 Aluminum Alloy","family":"2014 Aluminum Alloy","group":"Aluminum Alloys","clad":true,"spec":"AMS-QQ-A-250/3","form":"Sheet","formGroup":"Sheet","temper":"T62","thickness":{"min":0.04,"max":0.249,"raw":"0.040-0.249"},"basis":"B","props":{"Ftu":{"L":67.0,"LT":66.0},"Fty":{"L":59.0,"LT":58.0},"Fcy":{"L":59.0,"LT":60.0},"Fsu":40.0,"Fbru":{"eD1.5":100.0,"eD2.0":127.0},"Fbry":{"eD1.5":83.0,"eD2.0":94.0},"E":10.5,"Ec":10.7,"G":4.0,"mu":0.33,"density":0.101}},{"id":"3.2.1.0c2#4","table":"3.2.1.0c2","caption":"Table 3.2.1.0(c2). Design Mechanical and Physical Properties of Clad 2014 Aluminum Alloy Sheet and Plate—Continued","alloy":"2014 Aluminum Alloy","family":"2014 Aluminum Alloy","group":"Aluminum Alloys","clad":true,"spec":"AMS-QQ-A-250/3","form":"Plate","formGroup":"Plate","temper":"T62","thickness":{"min":0.25,"max":0.499,"raw":"0.250-0.499"},"basis":"S","props":{"Ftu":{"L":62.0,"LT":64.0},"Fty":{"L":55.0,"LT":57.0},"Fcy":{"L":57.0,"LT":58.0},"Fsu":36.0,"Fbru":{"eD1.5":96.0,"eD2.0":121.0},"Fbry":{"eD1.5":81.0,"eD2.0":96.0},"elong":{"LT":8.0},"E":10.7,"Ec":10.9,"G":4.0,"mu":0.33,"density":0.101}},{"id":"3.2.1.0c2#5","table":"3.2.1.0c2","caption":"Table 3.2.1.0(c2). Design Mechanical and Physical Properties of Clad 2014 Aluminum Alloy Sheet and Plate—Continued","alloy":"2014 Aluminum Alloy","family":"2014 Aluminum Alloy","group":"Aluminum Alloys","clad":true,"spec":"AMS-QQ-A-250/3","form":"Plate","formGroup":"Plate","temper":"T62","thickness":{"min":0.5,"max":1.0,"raw":"0.500-1.000"},"basis":"S","props":{"Ftu":{"L":62.0,"LT":64.0},"Fty":{"L":54.0,"LT":56.0},"Fcy":{"L":56.0,"LT":57.0},"Fsu":36.0,"Fbru":{"eD1.5":96.0,"eD2.0":121.0},"Fbry":{"eD1.5":79.0,"eD2.0":94.0},"elong":{"LT":6.0},"E":10.7,"Ec":10.9,"G":4.0,"mu":0.33,"density":0.101}},{"id":"3.2.1.0c2#6","table":"3.2.1.0c2","caption":"Table 3.2.1.0(c2). Design Mechanical and Physical Properties of Clad 2014 Aluminum Alloy Sheet and Plate—Continued","alloy":"2014 Aluminum Alloy","family":"2014 Aluminum Alloy","group":"Aluminum Alloys","clad":true,"spec":"AMS-QQ-A-250/3","form":"Plate","formGroup":"Plate","temper":"T62","thickness":{"min":1.001,"max":2.0,"raw":"1.001-2.000"},"basis":"S","props":{"Ftu":{"L":62.0,"LT":64.0},"Fty":{"L":54.0,"LT":56.0},"Fcy":{"L":56.0,"LT":56.0},"Fsu":36.0,"Fbru":{"eD1.5":96.0,"eD2.0":121.0},"Fbry":{"eD1.5":79.0,"eD2.0":94.0},"elong":{"LT":4.0},"E":10.7,"Ec":10.9,"G":4.0,"mu":0.33,"density":0.101}},{"id":"3.2.1.0c2#7","table":"3.2.1.0c2","caption":"Table 3.2.1.0(c2). Design Mechanical and Physical Properties of Clad 2014 Aluminum Alloy Sheet and Plate—Continued","alloy":"2014 Aluminum Alloy","family":"2014 Aluminum Alloy","group":"Aluminum Alloys","clad":true,"spec":"AMS-QQ-A-250/3","form":"Plate","formGroup":"Plate","temper":"T62","thickness":{"min":2.001,"max":2.5,"raw":"2.001-2.500"},"basis":"S","props":{"Ftu":{"L":60.0,"LT":62.0},"Fty":{"L":53.0,"LT":55.0},"Fcy":{"L":55.0,"LT":55.0},"Fsu":35.0,"Fbru":{"eD1.5":93.0,"eD2.0":118.0},"Fbry":{"eD1.5":78.0,"eD2.0":92.0},"elong":{"LT":2.0},"E":10.7,"Ec":10.9,"G":4.0,"mu":0.33,"density":0.101}},{"id":"3.2.1.0c2#8","table":"3.2.1.0c2","caption":"Table 3.2.1.0(c2). Design Mechanical and Physical Properties of Clad 2014 Aluminum Alloy Sheet and Plate—Continued","alloy":"2014 Aluminum Alloy","family":"2014 Aluminum Alloy","group":"Aluminum Alloys","clad":true,"spec":"AMS-QQ-A-250/3","form":"Plate","formGroup":"Plate","temper":"T62","thickness":{"min":2.501,"max":3.0,"raw":"2.501-3.000"},"basis":"S","props":{"Ftu":{"LT":60.0},"Fty":{"LT":54.0},"elong":{"LT":2.0},"E":10.7,"Ec":10.9,"G":4.0,"mu":0.33,"density":0.101}},{"id":"3.2.1.0c2#9","table":"3.2.1.0c2","caption":"Table 3.2.1.0(c2). Design Mechanical and Physical Properties of Clad 2014 Aluminum Alloy Sheet and Plate—Continued","alloy":"2014 Aluminum Alloy","family":"2014 Aluminum Alloy","group":"Aluminum Alloys","clad":true,"spec":"AMS-QQ-A-250/3","form":"Plate","formGroup":"Plate","temper":"T62","thickness":{"min":3.001,"max":4.0,"raw":"3.001-4.000"},"basis":"S","props":{"Ftu":{"LT":56.0},"Fty":{"LT":52.0},"elong":{"LT":1.0},"E":10.7,"Ec":10.9,"G":4.0,"mu":0.33,"density":0.101}},{"id":"3.2.1.0d#0","table":"3.2.1.0d","caption":"Table 3.2.1.0(d). Design Mechanical and Physical Properties of 2014 Aluminum Alloy Bar, Rod, and Shapes; Rolled, Drawn, or Cold-Finished","alloy":"2014 Aluminum Alloy","family":"2014 Aluminum Alloy","group":"Aluminum Alloys","clad":false,"spec":"AMS 4121 and AMS-QQ-A-225/4","form":"Bar, rod, and shapes, rolled, drawn, or cold-finished","formGroup":"Bar, Rod & Shapes","temper":"T6 and T651","thickness":{"min":null,"max":1.0,"raw":"Up to 1.000"},"basis":"S","props":{"Ftu":{"L":65.0,"LT":64.0},"Fty":{"L":55.0,"LT":53.0},"Fcy":{"L":53.0},"Fsu":38.0,"Fbru":{"eD1.5":98.0,"eD2.0":124.0},"Fbry":{"eD1.5":77.0,"eD2.0":88.0},"elong":{"L":8.0},"E":10.5,"Ec":10.7,"G":4.0,"mu":0.33,"density":0.101}},{"id":"3.2.1.0d#1","table":"3.2.1.0d","caption":"Table 3.2.1.0(d). Design Mechanical and Physical Properties of 2014 Aluminum Alloy Bar, Rod, and Shapes; Rolled, Drawn, or Cold-Finished","alloy":"2014 Aluminum Alloy","family":"2014 Aluminum Alloy","group":"Aluminum Alloys","clad":false,"spec":"AMS 4121 and AMS-QQ-A-225/4","form":"Bar, rod, and shapes, rolled, drawn, or cold-finished","formGroup":"Bar, Rod & Shapes","temper":"T6 and T651","thickness":{"min":1.001,"max":2.0,"raw":"1.001-2.000"},"basis":"S","props":{"Ftu":{"L":65.0,"LT":63.0},"Fty":{"L":55.0,"LT":52.0},"Fcy":{"L":53.0},"Fsu":38.0,"elong":{"L":8.0},"E":10.5,"Ec":10.7,"G":4.0,"mu":0.33,"density":0.101}},{"id":"3.2.1.0d#2","table":"3.2.1.0d","caption":"Table 3.2.1.0(d). Design Mechanical and Physical Properties of 2014 Aluminum Alloy Bar, Rod, and Shapes; Rolled, Drawn, or Cold-Finished","alloy":"2014 Aluminum Alloy","family":"2014 Aluminum Alloy","group":"Aluminum Alloys","clad":false,"spec":"AMS 4121 and AMS-QQ-A-225/4","form":"Bar, rod, and shapes, rolled, drawn, or cold-finished","formGroup":"Bar, Rod & Shapes","temper":"T6 and T651","thickness":{"min":2.001,"max":3.0,"raw":"2.001-3.000"},"basis":"S","props":{"Ftu":{"L":65.0,"LT":62.0},"Fty":{"L":55.0,"LT":51.0},"Fcy":{"L":53.0},"Fsu":38.0,"elong":{"L":8.0},"E":10.5,"Ec":10.7,"G":4.0,"mu":0.33,"density":0.101}},{"id":"3.2.1.0d#3","table":"3.2.1.0d","caption":"Table 3.2.1.0(d). Design Mechanical and Physical Properties of 2014 Aluminum Alloy Bar, Rod, and Shapes; Rolled, Drawn, or Cold-Finished","alloy":"2014 Aluminum Alloy","family":"2014 Aluminum Alloy","group":"Aluminum Alloys","clad":false,"spec":"AMS 4121 and AMS-QQ-A-225/4","form":"Bar, rod, and shapes, rolled, drawn, or cold-finished","formGroup":"Bar, Rod & Shapes","temper":"T6 and T651","thickness":{"min":3.001,"max":4.0,"raw":"3.001-4.000"},"basis":"S","props":{"Ftu":{"L":65.0,"LT":61.0},"Fty":{"L":55.0,"LT":50.0},"Fcy":{"L":53.0},"Fsu":38.0,"elong":{"L":8.0},"E":10.5,"Ec":10.7,"G":4.0,"mu":0.33,"density":0.101}},{"id":"3.2.1.0d#4","table":"3.2.1.0d","caption":"Table 3.2.1.0(d). Design Mechanical and Physical Properties of 2014 Aluminum Alloy Bar, Rod, and Shapes; Rolled, Drawn, or Cold-Finished","alloy":"2014 Aluminum Alloy","family":"2014 Aluminum Alloy","group":"Aluminum Alloys","clad":false,"spec":"AMS 4121 and AMS-QQ-A-225/4","form":"Bar, rod, and shapes, rolled, drawn, or cold-finished","formGroup":"Bar, Rod & Shapes","temper":"T6 and T651","thickness":{"min":4.001,"max":5.0,"raw":"4.001-5.000"},"basis":"S","props":{"Ftu":{"L":65.0,"LT":60.0},"Fty":{"L":55.0,"LT":49.0},"Fcy":{"L":53.0},"Fsu":38.0,"elong":{"L":8.0},"E":10.5,"Ec":10.7,"G":4.0,"mu":0.33,"density":0.101}},{"id":"3.2.1.0d#5","table":"3.2.1.0d","caption":"Table 3.2.1.0(d). Design Mechanical and Physical Properties of 2014 Aluminum Alloy Bar, Rod, and Shapes; Rolled, Drawn, or Cold-Finished","alloy":"2014 Aluminum Alloy","family":"2014 Aluminum Alloy","group":"Aluminum Alloys","clad":false,"spec":"AMS 4121 and AMS-QQ-A-225/4","form":"Bar, rod, and shapes, rolled, drawn, or cold-finished","formGroup":"Bar, Rod & Shapes","temper":"T6 and T651","thickness":{"min":5.001,"max":6.0,"raw":"5.001-6.000"},"basis":"S","props":{"Ftu":{"L":65.0,"LT":59.0},"Fty":{"L":55.0,"LT":48.0},"Fcy":{"L":53.0},"Fsu":38.0,"elong":{"L":8.0},"E":10.5,"Ec":10.7,"G":4.0,"mu":0.33,"density":0.101}},{"id":"3.2.1.0d#6","table":"3.2.1.0d","caption":"Table 3.2.1.0(d). Design Mechanical and Physical Properties of 2014 Aluminum Alloy Bar, Rod, and Shapes; Rolled, Drawn, or Cold-Finished","alloy":"2014 Aluminum Alloy","family":"2014 Aluminum Alloy","group":"Aluminum Alloys","clad":false,"spec":"AMS 4121 and AMS-QQ-A-225/4","form":"Bar, rod, and shapes, rolled, drawn, or cold-finished","formGroup":"Bar, Rod & Shapes","temper":"T6 and T651","thickness":{"min":6.001,"max":8.0,"raw":"6.001-8.000"},"basis":"S","props":{"Ftu":{"L":65.0},"Fty":{"L":55.0},"Fcy":{"L":53.0},"Fsu":38.0,"elong":{"L":8.0},"E":10.5,"Ec":10.7,"G":4.0,"mu":0.33,"density":0.101}},{"id":"3.2.1.0d#7","table":"3.2.1.0d","caption":"Table 3.2.1.0(d). Design Mechanical and Physical Properties of 2014 Aluminum Alloy Bar, Rod, and Shapes; Rolled, Drawn, or Cold-Finished","alloy":"2014 Aluminum Alloy","family":"2014 Aluminum Alloy","group":"Aluminum Alloys","clad":false,"spec":"AMS-QQ-A-225/4","form":"Bar, rod, and shapes, rolled, drawn, or cold-finished","formGroup":"Bar, Rod & Shapes","temper":"T62","thickness":{"min":null,"max":8.0,"raw":"≤8.000"},"basis":"S","props":{"Ftu":{"L":65.0},"Fty":{"L":55.0},"elong":{"L":8.0},"E":10.5,"Ec":10.7,"G":4.0,"mu":0.33,"density":0.101}},{"id":"3.2.1.0e#0","table":"3.2.1.0e","caption":"Table 3.2.1.0(e). Design Mechanical and Physical Properties of 2014 Aluminum Alloy Die Forging","alloy":"2014 Aluminum Alloy","family":"2014 Aluminum Alloy","group":"Aluminum Alloys","clad":false,"spec":"AMS 4133, AMS-A-22771, and AMS-QQ-A-367","form":"Die forging","formGroup":"Forging","temper":"T6","thickness":{"min":null,"max":1.0,"raw":"≤1.000"},"basis":"A","props":{"Ftu":{"L":65.0},"Fty":{"L":56.0},"Fcy":{"L":59.0,"ST":56.0},"Fsu":40.0,"Fbru":{"eD1.5":91.0,"eD2.0":123.0},"Fbry":{"eD1.5":73.0,"eD2.0":90.0},"elong":{"L":6.0},"E":10.5,"Ec":10.8,"G":4.0,"mu":0.33,"density":0.101}},{"id":"3.2.1.0e#1","table":"3.2.1.0e","caption":"Table 3.2.1.0(e). Design Mechanical and Physical Properties of 2014 Aluminum Alloy Die Forging","alloy":"2014 Aluminum Alloy","family":"2014 Aluminum Alloy","group":"Aluminum Alloys","clad":false,"spec":"AMS 4133, AMS-A-22771, and AMS-QQ-A-367","form":"Die forging","formGroup":"Forging","temper":"T6","thickness":{"min":null,"max":1.0,"raw":"≤1.000"},"basis":"B","props":{"Ftu":{"L":67.0},"Fty":{"L":59.0},"Fcy":{"L":62.0,"ST":59.0},"Fsu":41.0,"Fbru":{"eD1.5":94.0,"eD2.0":127.0},"Fbry":{"eD1.5":77.0,"eD2.0":94.0},"E":10.5,"Ec":10.8,"G":4.0,"mu":0.33,"density":0.101}},{"id":"3.2.1.0e#2","table":"3.2.1.0e","caption":"Table 3.2.1.0(e). Design Mechanical and Physical Properties of 2014 Aluminum Alloy Die Forging","alloy":"2014 Aluminum Alloy","family":"2014 Aluminum Alloy","group":"Aluminum Alloys","clad":false,"spec":"AMS 4133, AMS-A-22771, and AMS-QQ-A-367","form":"Die forging","formGroup":"Forging","temper":"T6","thickness":{"min":1.001,"max":2.0,"raw":"1.001-2.000"},"basis":"A","props":{"Ftu":{"L":65.0},"Fty":{"L":56.0},"Fcy":{"L":59.0,"ST":56.0},"Fsu":40.0,"Fbru":{"eD1.5":91.0,"eD2.0":123.0},"Fbry":{"eD1.5":73.0,"eD2.0":90.0},"elong":{"L":6.0},"E":10.5,"Ec":10.8,"G":4.0,"mu":0.33,"density":0.101}},{"id":"3.2.1.0e#3","table":"3.2.1.0e","caption":"Table 3.2.1.0(e). Design Mechanical and Physical Properties of 2014 Aluminum Alloy Die Forging","alloy":"2014 Aluminum Alloy","family":"2014 Aluminum Alloy","group":"Aluminum Alloys","clad":false,"spec":"AMS 4133, AMS-A-22771, and AMS-QQ-A-367","form":"Die forging","formGroup":"Forging","temper":"T6","thickness":{"min":1.001,"max":2.0,"raw":"1.001-2.000"},"basis":"B","props":{"Ftu":{"L":67.0},"Fty":{"L":59.0},"Fcy":{"L":62.0,"ST":59.0},"Fsu":41.0,"Fbru":{"eD1.5":94.0,"eD2.0":127.0},"Fbry":{"eD1.5":77.0,"eD2.0":94.0},"E":10.5,"Ec":10.8,"G":4.0,"mu":0.33,"density":0.101}},{"id":"3.2.1.0e#4","table":"3.2.1.0e","caption":"Table 3.2.1.0(e). Design Mechanical and Physical Properties of 2014 Aluminum Alloy Die Forging","alloy":"2014 Aluminum Alloy","family":"2014 Aluminum Alloy","group":"Aluminum Alloys","clad":false,"spec":"AMS 4133, AMS-A-22771, and AMS-QQ-A-367","form":"Die forging","formGroup":"Forging","temper":"T6","thickness":{"min":2.001,"max":3.0,"raw":"2.001-3.000"},"basis":"A","props":{"Ftu":{"L":65.0},"Fty":{"L":55.0},"Fcy":{"L":58.0,"ST":55.0},"Fsu":39.0,"Fbru":{"eD1.5":91.0,"eD2.0":123.0},"Fbry":{"eD1.5":71.0,"eD2.0":88.0},"elong":{"L":6.0},"E":10.5,"Ec":10.8,"G":4.0,"mu":0.33,"density":0.101}},{"id":"3.2.1.0e#5","table":"3.2.1.0e","caption":"Table 3.2.1.0(e). Design Mechanical and Physical Properties of 2014 Aluminum Alloy Die Forging","alloy":"2014 Aluminum Alloy","family":"2014 Aluminum Alloy","group":"Aluminum Alloys","clad":false,"spec":"AMS 4133, AMS-A-22771, and AMS-QQ-A-367","form":"Die forging","formGroup":"Forging","temper":"T6","thickness":{"min":2.001,"max":3.0,"raw":"2.001-3.000"},"basis":"B","props":{"Ftu":{"L":67.0},"Fty":{"L":58.0},"Fcy":{"L":61.0,"ST":58.0},"Fsu":40.0,"Fbru":{"eD1.5":94.0,"eD2.0":127.0},"Fbry":{"eD1.5":75.0,"eD2.0":93.0},"E":10.5,"Ec":10.8,"G":4.0,"mu":0.33,"density":0.101}},{"id":"3.2.1.0e#6","table":"3.2.1.0e","caption":"Table 3.2.1.0(e). Design Mechanical and Physical Properties of 2014 Aluminum Alloy Die Forging","alloy":"2014 Aluminum Alloy","family":"2014 Aluminum Alloy","group":"Aluminum Alloys","clad":false,"spec":"AMS 4133, AMS-A-22771, and AMS-QQ-A-367","form":"Die forging","formGroup":"Forging","temper":"T6","thickness":{"min":3.001,"max":4.0,"raw":"3.001-4.000"},"basis":"S","props":{"Ftu":{"L":63.0},"Fty":{"L":55.0},"Fcy":{"L":58.0,"ST":55.0},"Fsu":39.0,"Fbru":{"eD1.5":88.0,"eD2.0":120.0},"Fbry":{"eD1.5":71.0,"eD2.0":88.0},"elong":{"L":6.0},"E":10.5,"Ec":10.8,"G":4.0,"mu":0.33,"density":0.101}},{"id":"3.2.1.0e#7","table":"3.2.1.0e","caption":"Table 3.2.1.0(e). Design Mechanical and Physical Properties of 2014 Aluminum Alloy Die Forging","alloy":"2014 Aluminum Alloy","family":"2014 Aluminum Alloy","group":"Aluminum Alloys","clad":false,"spec":"AMS-A-22771 and AMS-QQ-A-367","form":"Die forging","formGroup":"Forging","temper":"T652","thickness":{"min":null,"max":1.0,"raw":"≤1.000"},"basis":"A","props":{"Ftu":{"L":65.0},"Fty":{"L":56.0},"Fcy":{"L":56.0,"ST":59.0},"Fsu":40.0,"Fbru":{"eD1.5":91.0,"eD2.0":123.0},"Fbry":{"eD1.5":73.0,"eD2.0":90.0},"elong":{"L":6.0},"E":10.5,"Ec":10.8,"G":4.0,"mu":0.33,"density":0.101}},{"id":"3.2.1.0e#8","table":"3.2.1.0e","caption":"Table 3.2.1.0(e). Design Mechanical and Physical Properties of 2014 Aluminum Alloy Die Forging","alloy":"2014 Aluminum Alloy","family":"2014 Aluminum Alloy","group":"Aluminum Alloys","clad":false,"spec":"AMS-A-22771 and AMS-QQ-A-367","form":"Die forging","formGroup":"Forging","temper":"T652","thickness":{"min":null,"max":1.0,"raw":"≤1.000"},"basis":"B","props":{"Ftu":{"L":67.0},"Fty":{"L":59.0},"Fcy":{"L":59.0,"ST":62.0},"Fsu":41.0,"Fbru":{"eD1.5":94.0,"eD2.0":127.0},"Fbry":{"eD1.5":77.0,"eD2.0":94.0},"E":10.5,"Ec":10.8,"G":4.0,"mu":0.33,"density":0.101}},{"id":"3.2.1.0e#9","table":"3.2.1.0e","caption":"Table 3.2.1.0(e). Design Mechanical and Physical Properties of 2014 Aluminum Alloy Die Forging","alloy":"2014 Aluminum Alloy","family":"2014 Aluminum Alloy","group":"Aluminum Alloys","clad":false,"spec":"AMS-A-22771 and AMS-QQ-A-367","form":"Die forging","formGroup":"Forging","temper":"T652","thickness":{"min":1.001,"max":2.0,"raw":"1.001-2.000"},"basis":"A","props":{"Ftu":{"L":65.0},"Fty":{"L":56.0},"Fcy":{"L":56.0,"ST":59.0},"Fsu":40.0,"Fbru":{"eD1.5":91.0,"eD2.0":123.0},"Fbry":{"eD1.5":73.0,"eD2.0":90.0},"elong":{"L":6.0},"E":10.5,"Ec":10.8,"G":4.0,"mu":0.33,"density":0.101}},{"id":"3.2.1.0e#10","table":"3.2.1.0e","caption":"Table 3.2.1.0(e). Design Mechanical and Physical Properties of 2014 Aluminum Alloy Die Forging","alloy":"2014 Aluminum Alloy","family":"2014 Aluminum Alloy","group":"Aluminum Alloys","clad":false,"spec":"AMS-A-22771 and AMS-QQ-A-367","form":"Die forging","formGroup":"Forging","temper":"T652","thickness":{"min":1.001,"max":2.0,"raw":"1.001-2.000"},"basis":"B","props":{"Ftu":{"L":67.0},"Fty":{"L":59.0},"Fcy":{"L":59.0,"ST":62.0},"Fsu":41.0,"Fbru":{"eD1.5":94.0,"eD2.0":127.0},"Fbry":{"eD1.5":77.0,"eD2.0":94.0},"E":10.5,"Ec":10.8,"G":4.0,"mu":0.33,"density":0.101}},{"id":"3.2.1.0e#11","table":"3.2.1.0e","caption":"Table 3.2.1.0(e). Design Mechanical and Physical Properties of 2014 Aluminum Alloy Die Forging","alloy":"2014 Aluminum Alloy","family":"2014 Aluminum Alloy","group":"Aluminum Alloys","clad":false,"spec":"AMS-A-22771 and AMS-QQ-A-367","form":"Die forging","formGroup":"Forging","temper":"T652","thickness":{"min":2.001,"max":3.0,"raw":"2.001-3.000"},"basis":"A","props":{"Ftu":{"L":65.0},"Fty":{"L":55.0},"Fcy":{"L":55.0,"ST":58.0},"Fsu":39.0,"Fbru":{"eD1.5":91.0,"eD2.0":123.0},"Fbry":{"eD1.5":71.0,"eD2.0":88.0},"elong":{"L":6.0},"E":10.5,"Ec":10.8,"G":4.0,"mu":0.33,"density":0.101}},{"id":"3.2.1.0e#12","table":"3.2.1.0e","caption":"Table 3.2.1.0(e). Design Mechanical and Physical Properties of 2014 Aluminum Alloy Die Forging","alloy":"2014 Aluminum Alloy","family":"2014 Aluminum Alloy","group":"Aluminum Alloys","clad":false,"spec":"AMS-A-22771 and AMS-QQ-A-367","form":"Die forging","formGroup":"Forging","temper":"T652","thickness":{"min":2.001,"max":3.0,"raw":"2.001-3.000"},"basis":"B","props":{"Ftu":{"L":67.0},"Fty":{"L":58.0},"Fcy":{"L":58.0,"ST":61.0},"Fsu":40.0,"Fbru":{"eD1.5":94.0,"eD2.0":127.0},"Fbry":{"eD1.5":75.0,"eD2.0":93.0},"E":10.5,"Ec":10.8,"G":4.0,"mu":0.33,"density":0.101}},{"id":"3.2.1.0e#13","table":"3.2.1.0e","caption":"Table 3.2.1.0(e). Design Mechanical and Physical Properties of 2014 Aluminum Alloy Die Forging","alloy":"2014 Aluminum Alloy","family":"2014 Aluminum Alloy","group":"Aluminum Alloys","clad":false,"spec":"AMS-A-22771 and AMS-QQ-A-367","form":"Die forging","formGroup":"Forging","temper":"T652","thickness":{"min":3.001,"max":4.0,"raw":"3.001-4.000"},"basis":"S","props":{"Ftu":{"L":63.0},"Fty":{"L":55.0},"Fcy":{"L":55.0,"ST":58.0},"Fsu":39.0,"Fbru":{"eD1.5":88.0,"eD2.0":120.0},"Fbry":{"eD1.5":71.0,"eD2.0":88.0},"elong":{"L":6.0},"E":10.5,"Ec":10.8,"G":4.0,"mu":0.33,"density":0.101}},{"id":"3.2.1.0f#0","table":"3.2.1.0f","caption":"Table 3.2.1.0(f). Design Mechanical and Physical Properties of 2014 Aluminum Alloy Hand Forging","alloy":"2014 Aluminum Alloy","family":"2014 Aluminum Alloy","group":"Aluminum Alloys","clad":false,"spec":"AMS 4133, AMS-A-22771, and AMS-QQ-A-367","form":"Hand forging","formGroup":"Forging","temper":"T6","thickness":{"min":null,"max":2.0,"raw":"≤2.000"},"basis":"S","props":{"Ftu":{"L":65.0,"LT":65.0},"Fty":{"L":56.0,"LT":56.0},"Fcy":{"L":56.0,"LT":56.0},"Fsu":40.0,"Fbru":{"eD1.5":91.0,"eD2.0":117.0},"Fbry":{"eD1.5":78.0,"eD2.0":90.0},"elong":{"L":8.0,"LT":3.0},"E":10.5,"Ec":10.8,"G":4.0,"mu":0.33,"density":0.101}},{"id":"3.2.1.0f#1","table":"3.2.1.0f","caption":"Table 3.2.1.0(f). Design Mechanical and Physical Properties of 2014 Aluminum Alloy Hand Forging","alloy":"2014 Aluminum Alloy","family":"2014 Aluminum Alloy","group":"Aluminum Alloys","clad":false,"spec":"AMS 4133, AMS-A-22771, and AMS-QQ-A-367","form":"Hand forging","formGroup":"Forging","temper":"T6","thickness":{"min":2.001,"max":3.0,"raw":"2.001-3.000"},"basis":"S","props":{"Ftu":{"L":64.0,"LT":64.0,"ST":62.0},"Fty":{"L":56.0,"LT":55.0,"ST":55.0},"Fcy":{"L":56.0,"LT":55.0},"Fsu":39.0,"Fbru":{"eD1.5":90.0,"eD2.0":115.0},"Fbry":{"eD1.5":78.0,"eD2.0":90.0},"elong":{"L":8.0,"LT":3.0,"ST":2.0},"E":10.5,"Ec":10.8,"G":4.0,"mu":0.33,"density":0.101}},{"id":"3.2.1.0f#2","table":"3.2.1.0f","caption":"Table 3.2.1.0(f). Design Mechanical and Physical Properties of 2014 Aluminum Alloy Hand Forging","alloy":"2014 Aluminum Alloy","family":"2014 Aluminum Alloy","group":"Aluminum Alloys","clad":false,"spec":"AMS 4133, AMS-A-22771, and AMS-QQ-A-367","form":"Hand forging","formGroup":"Forging","temper":"T6","thickness":{"min":3.001,"max":4.0,"raw":"3.001-4.000"},"basis":"S","props":{"Ftu":{"L":63.0,"LT":63.0,"ST":61.0},"Fty":{"L":55.0,"LT":55.0,"ST":54.0},"Fcy":{"L":55.0,"LT":55.0},"Fsu":39.0,"Fbru":{"eD1.5":88.0,"eD2.0":113.0},"Fbry":{"eD1.5":77.0,"eD2.0":88.0},"elong":{"L":8.0,"LT":3.0,"ST":2.0},"E":10.5,"Ec":10.8,"G":4.0,"mu":0.33,"density":0.101}},{"id":"3.2.1.0f#3","table":"3.2.1.0f","caption":"Table 3.2.1.0(f). Design Mechanical and Physical Properties of 2014 Aluminum Alloy Hand Forging","alloy":"2014 Aluminum Alloy","family":"2014 Aluminum Alloy","group":"Aluminum Alloys","clad":false,"spec":"AMS 4133, AMS-A-22771, and AMS-QQ-A-367","form":"Hand forging","formGroup":"Forging","temper":"T6","thickness":{"min":4.001,"max":5.0,"raw":"4.001-5.000"},"basis":"S","props":{"Ftu":{"L":62.0,"LT":62.0,"ST":60.0},"Fty":{"L":54.0,"LT":54.0,"ST":53.0},"Fcy":{"L":54.0,"LT":54.0},"Fsu":38.0,"Fbru":{"eD1.5":87.0,"eD2.0":112.0},"Fbry":{"eD1.5":76.0,"eD2.0":87.0},"elong":{"L":7.0,"LT":2.0,"ST":1.0},"E":10.5,"Ec":10.8,"G":4.0,"mu":0.33,"density":0.101}},{"id":"3.2.1.0f#4","table":"3.2.1.0f","caption":"Table 3.2.1.0(f). Design Mechanical and Physical Properties of 2014 Aluminum Alloy Hand Forging","alloy":"2014 Aluminum Alloy","family":"2014 Aluminum Alloy","group":"Aluminum Alloys","clad":false,"spec":"AMS 4133, AMS-A-22771, and AMS-QQ-A-367","form":"Hand forging","formGroup":"Forging","temper":"T6","thickness":{"min":5.001,"max":6.0,"raw":"5.001-6.000"},"basis":"S","props":{"Ftu":{"L":61.0,"LT":61.0,"ST":59.0},"Fty":{"L":53.0,"LT":53.0,"ST":53.0},"Fcy":{"L":53.0,"LT":53.0},"Fsu":38.0,"Fbru":{"eD1.5":85.0,"eD2.0":110.0},"Fbry":{"eD1.5":74.0,"eD2.0":85.0},"elong":{"L":7.0,"LT":2.0,"ST":1.0},"E":10.5,"Ec":10.8,"G":4.0,"mu":0.33,"density":0.101}},{"id":"3.2.1.0f#5","table":"3.2.1.0f","caption":"Table 3.2.1.0(f). Design Mechanical and Physical Properties of 2014 Aluminum Alloy Hand Forging","alloy":"2014 Aluminum Alloy","family":"2014 Aluminum Alloy","group":"Aluminum Alloys","clad":false,"spec":"AMS 4133, AMS-A-22771, and AMS-QQ-A-367","form":"Hand forging","formGroup":"Forging","temper":"T6","thickness":{"min":6.001,"max":7.0,"raw":"6.001-7.000"},"basis":"S","props":{"Ftu":{"L":60.0,"LT":60.0,"ST":58.0},"Fty":{"L":52.0,"LT":52.0,"ST":52.0},"elong":{"L":6.0,"LT":2.0,"ST":1.0},"E":10.5,"Ec":10.8,"G":4.0,"mu":0.33,"density":0.101}},{"id":"3.2.1.0f#6","table":"3.2.1.0f","caption":"Table 3.2.1.0(f). Design Mechanical and Physical Properties of 2014 Aluminum Alloy Hand Forging","alloy":"2014 Aluminum Alloy","family":"2014 Aluminum Alloy","group":"Aluminum Alloys","clad":false,"spec":"AMS 4133, AMS-A-22771, and AMS-QQ-A-367","form":"Hand forging","formGroup":"Forging","temper":"T6","thickness":{"min":7.001,"max":8.0,"raw":"7.001-8.000"},"basis":"S","props":{"Ftu":{"L":59.0,"LT":59.0,"ST":57.0},"Fty":{"L":51.0,"LT":51.0,"ST":51.0},"elong":{"L":6.0,"LT":2.0,"ST":1.0},"E":10.5,"Ec":10.8,"G":4.0,"mu":0.33,"density":0.101}},{"id":"3.2.1.0f#7","table":"3.2.1.0f","caption":"Table 3.2.1.0(f). Design Mechanical and Physical Properties of 2014 Aluminum Alloy Hand Forging","alloy":"2014 Aluminum Alloy","family":"2014 Aluminum Alloy","group":"Aluminum Alloys","clad":false,"spec":"AMS-A-22771 and AMS-QQ-A-367","form":"Hand forging","formGroup":"Forging","temper":"T652","thickness":{"min":null,"max":2.0,"raw":"≤2.000"},"basis":"S","props":{"Ftu":{"L":65.0,"LT":65.0},"Fty":{"L":56.0,"LT":56.0},"Fcy":{"L":56.0,"LT":57.0},"Fsu":38.0,"Fbru":{"eD1.5":88.0,"eD2.0":115.0},"Fbry":{"eD1.5":77.0,"eD2.0":91.0},"elong":{"L":8.0,"LT":3.0},"E":10.5,"Ec":10.8,"G":4.0,"mu":0.33,"density":0.101}},{"id":"3.2.1.0f#8","table":"3.2.1.0f","caption":"Table 3.2.1.0(f). Design Mechanical and Physical Properties of 2014 Aluminum Alloy Hand Forging","alloy":"2014 Aluminum Alloy","family":"2014 Aluminum Alloy","group":"Aluminum Alloys","clad":false,"spec":"AMS-A-22771 and AMS-QQ-A-367","form":"Hand forging","formGroup":"Forging","temper":"T652","thickness":{"min":2.001,"max":3.0,"raw":"2.001-3.000"},"basis":"S","props":{"Ftu":{"L":64.0,"LT":64.0,"ST":62.0},"Fty":{"L":56.0,"LT":55.0,"ST":52.0},"Fcy":{"L":56.0,"LT":56.0,"ST":57.0},"Fsu":37.0,"Fbru":{"eD1.5":87.0,"eD2.0":113.0},"Fbry":{"eD1.5":76.0,"eD2.0":89.0},"elong":{"L":8.0,"LT":3.0,"ST":2.0},"E":10.5,"Ec":10.8,"G":4.0,"mu":0.33,"density":0.101}},{"id":"3.2.1.0f#9","table":"3.2.1.0f","caption":"Table 3.2.1.0(f). Design Mechanical and Physical Properties of 2014 Aluminum Alloy Hand Forging","alloy":"2014 Aluminum Alloy","family":"2014 Aluminum Alloy","group":"Aluminum Alloys","clad":false,"spec":"AMS-A-22771 and AMS-QQ-A-367","form":"Hand forging","formGroup":"Forging","temper":"T652","thickness":{"min":3.001,"max":4.0,"raw":"3.001-4.000"},"basis":"S","props":{"Ftu":{"L":63.0,"LT":63.0,"ST":61.0},"Fty":{"L":55.0,"LT":55.0,"ST":51.0},"Fcy":{"L":55.0,"LT":56.0,"ST":56.0},"Fsu":37.0,"Fbru":{"eD1.5":85.0,"eD2.0":111.0},"Fbry":{"eD1.5":76.0,"eD2.0":89.0},"elong":{"L":8.0,"LT":3.0,"ST":2.0},"E":10.5,"Ec":10.8,"G":4.0,"mu":0.33,"density":0.101}},{"id":"3.2.1.0f#10","table":"3.2.1.0f","caption":"Table 3.2.1.0(f). Design Mechanical and Physical Properties of 2014 Aluminum Alloy Hand Forging","alloy":"2014 Aluminum Alloy","family":"2014 Aluminum Alloy","group":"Aluminum Alloys","clad":false,"spec":"AMS-A-22771 and AMS-QQ-A-367","form":"Hand forging","formGroup":"Forging","temper":"T652","thickness":{"min":4.001,"max":5.0,"raw":"4.001-5.000"},"basis":"S","props":{"Ftu":{"L":62.0,"LT":62.0,"ST":60.0},"Fty":{"L":54.0,"LT":54.0,"ST":50.0},"Fcy":{"L":54.0,"LT":55.0,"ST":56.0},"Fsu":36.0,"Fbru":{"eD1.5":84.0,"eD2.0":110.0},"Fbry":{"eD1.5":74.0,"eD2.0":87.0},"elong":{"L":7.0,"LT":2.0,"ST":1.0},"E":10.5,"Ec":10.8,"G":4.0,"mu":0.33,"density":0.101}},{"id":"3.2.1.0f#11","table":"3.2.1.0f","caption":"Table 3.2.1.0(f). Design Mechanical and Physical Properties of 2014 Aluminum Alloy Hand Forging","alloy":"2014 Aluminum Alloy","family":"2014 Aluminum Alloy","group":"Aluminum Alloys","clad":false,"spec":"AMS-A-22771 and AMS-QQ-A-367","form":"Hand forging","formGroup":"Forging","temper":"T652","thickness":{"min":5.001,"max":6.0,"raw":"5.001-6.000"},"basis":"S","props":{"Ftu":{"L":61.0,"LT":61.0,"ST":59.0},"Fty":{"L":53.0,"LT":53.0,"ST":50.0},"Fcy":{"L":53.0,"LT":54.0,"ST":55.0},"Fsu":36.0,"Fbru":{"eD1.5":83.0,"eD2.0":108.0},"Fbry":{"eD1.5":73.0,"eD2.0":86.0},"elong":{"L":7.0,"LT":2.0,"ST":1.0},"E":10.5,"Ec":10.8,"G":4.0,"mu":0.33,"density":0.101}},{"id":"3.2.1.0f#12","table":"3.2.1.0f","caption":"Table 3.2.1.0(f). Design Mechanical and Physical Properties of 2014 Aluminum Alloy Hand Forging","alloy":"2014 Aluminum Alloy","family":"2014 Aluminum Alloy","group":"Aluminum Alloys","clad":false,"spec":"AMS-A-22771 and AMS-QQ-A-367","form":"Hand forging","formGroup":"Forging","temper":"T652","thickness":{"min":6.001,"max":7.0,"raw":"6.001-7.000"},"basis":"S","props":{"Ftu":{"L":60.0,"LT":60.0,"ST":58.0},"Fty":{"L":52.0,"LT":52.0,"ST":49.0},"elong":{"L":6.0,"LT":2.0,"ST":1.0},"E":10.5,"Ec":10.8,"G":4.0,"mu":0.33,"density":0.101}},{"id":"3.2.1.0f#13","table":"3.2.1.0f","caption":"Table 3.2.1.0(f). Design Mechanical and Physical Properties of 2014 Aluminum Alloy Hand Forging","alloy":"2014 Aluminum Alloy","family":"2014 Aluminum Alloy","group":"Aluminum Alloys","clad":false,"spec":"AMS-A-22771 and AMS-QQ-A-367","form":"Hand forging","formGroup":"Forging","temper":"T652","thickness":{"min":7.001,"max":8.0,"raw":"7.001-8.000"},"basis":"S","props":{"Ftu":{"L":59.0,"LT":59.0,"ST":57.0},"Fty":{"L":51.0,"LT":51.0,"ST":48.0},"elong":{"L":6.0,"LT":2.0,"ST":1.0},"E":10.5,"Ec":10.8,"G":4.0,"mu":0.33,"density":0.101}},{"id":"3.2.1.0g#0","table":"3.2.1.0g","caption":"Table 3.2.1.0(g). Design Mechanical and Physical Properties of 2014 Aluminum Alloy Extrusion","alloy":"2014 Aluminum Alloy","family":"2014 Aluminum Alloy","group":"Aluminum Alloys","clad":false,"spec":"AMS 4153 and AMS-QQ-A-200/2","form":"Extruded bar, rod, and shapes","formGroup":"Extrusion","temper":"T6, T6510, and T6511","thickness":null,"basis":"A","props":{"Ftu":{"L":60.0},"Fty":{"L":53.0},"Fcy":{"L":52.0},"Fsu":35.0,"Fbru":{"eD1.5":90.0,"eD2.0":116.0},"Fbry":{"eD1.5":73.0,"eD2.0":85.0},"elong":{"L":7.0,"LT":5.0},"E":10.8,"Ec":11.0,"G":4.1,"mu":0.33,"density":0.101}},{"id":"3.2.1.0g#1","table":"3.2.1.0g","caption":"Table 3.2.1.0(g). Design Mechanical and Physical Properties of 2014 Aluminum Alloy Extrusion","alloy":"2014 Aluminum Alloy","family":"2014 Aluminum Alloy","group":"Aluminum Alloys","clad":false,"spec":"AMS 4153 and AMS-QQ-A-200/2","form":"Extruded bar, rod, and shapes","formGroup":"Extrusion","temper":"T6, T6510, and T6511","thickness":null,"basis":"B","props":{"Ftu":{"L":62.0},"Fty":{"L":57.0},"Fcy":{"L":56.0},"Fsu":36.0,"Fbru":{"eD1.5":93.0,"eD2.0":120.0},"Fbry":{"eD1.5":78.0,"eD2.0":91.0},"E":10.8,"Ec":11.0,"G":4.1,"mu":0.33,"density":0.101}},{"id":"3.2.1.0g#2","table":"3.2.1.0g","caption":"Table 3.2.1.0(g). Design Mechanical and Physical Properties of 2014 Aluminum Alloy Extrusion","alloy":"2014 Aluminum Alloy","family":"2014 Aluminum Alloy","group":"Aluminum Alloys","clad":false,"spec":"AMS 4153 and AMS-QQ-A-200/2","form":"Extruded bar, rod, and shapes","formGroup":"Extrusion","temper":"T6, T6510, and T6511","thickness":null,"basis":"A","props":{"Ftu":{"L":64.0},"Fty":{"L":58.0},"Fcy":{"L":57.0},"Fsu":37.0,"Fbru":{"eD1.5":96.0,"eD2.0":124.0},"Fbry":{"eD1.5":80.0,"eD2.0":93.0},"elong":{"L":7.0,"LT":5.0},"E":10.8,"Ec":11.0,"G":4.1,"mu":0.33,"density":0.101}},{"id":"3.2.1.0g#3","table":"3.2.1.0g","caption":"Table 3.2.1.0(g). Design Mechanical and Physical Properties of 2014 Aluminum Alloy Extrusion","alloy":"2014 Aluminum Alloy","family":"2014 Aluminum Alloy","group":"Aluminum Alloys","clad":false,"spec":"AMS 4153 and AMS-QQ-A-200/2","form":"Extruded bar, rod, and shapes","formGroup":"Extrusion","temper":"T6, T6510, and T6511","thickness":null,"basis":"B","props":{"Ftu":{"L":68.0},"Fty":{"L":62.0},"Fcy":{"L":61.0},"Fsu":39.0,"Fbru":{"eD1.5":102.0,"eD2.0":132.0},"Fbry":{"eD1.5":85.0,"eD2.0":99.0},"E":10.8,"Ec":11.0,"G":4.1,"mu":0.33,"density":0.101}},{"id":"3.2.1.0g#4","table":"3.2.1.0g","caption":"Table 3.2.1.0(g). Design Mechanical and Physical Properties of 2014 Aluminum Alloy Extrusion","alloy":"2014 Aluminum Alloy","family":"2014 Aluminum Alloy","group":"Aluminum Alloys","clad":false,"spec":"AMS 4153 and AMS-QQ-A-200/2","form":"Extruded bar, rod, and shapes","formGroup":"Extrusion","temper":"T6, T6510, and T6511","thickness":null,"basis":"A","props":{"Ftu":{"L":68.0},"Fty":{"L":60.0},"Fcy":{"L":59.0},"Fsu":39.0,"Fbru":{"eD1.5":102.0,"eD2.0":132.0},"Fbry":{"eD1.5":82.0,"eD2.0":96.0},"elong":{"L":7.0,"LT":2.0},"E":10.8,"Ec":11.0,"G":4.1,"mu":0.33,"density":0.101}},{"id":"3.2.1.0g#5","table":"3.2.1.0g","caption":"Table 3.2.1.0(g). Design Mechanical and Physical Properties of 2014 Aluminum Alloy Extrusion","alloy":"2014 Aluminum Alloy","family":"2014 Aluminum Alloy","group":"Aluminum Alloys","clad":false,"spec":"AMS 4153 and AMS-QQ-A-200/2","form":"Extruded bar, rod, and shapes","formGroup":"Extrusion","temper":"T6, T6510, and T6511","thickness":null,"basis":"B","props":{"Ftu":{"L":70.0},"Fty":{"L":63.0},"Fcy":{"L":62.0},"Fsu":41.0,"Fbru":{"eD1.5":105.0,"eD2.0":136.0},"Fbry":{"eD1.5":86.0,"eD2.0":101.0},"E":10.8,"Ec":11.0,"G":4.1,"mu":0.33,"density":0.101}},{"id":"3.2.1.0g#6","table":"3.2.1.0g","caption":"Table 3.2.1.0(g). Design Mechanical and Physical Properties of 2014 Aluminum Alloy Extrusion","alloy":"2014 Aluminum Alloy","family":"2014 Aluminum Alloy","group":"Aluminum Alloys","clad":false,"spec":"AMS 4153 and AMS-QQ-A-200/2","form":"Extruded bar, rod, and shapes","formGroup":"Extrusion","temper":"T6, T6510, and T6511","thickness":null,"basis":"A","props":{"Ftu":{"L":68.0},"Fty":{"L":60.0},"Fcy":{"L":59.0},"Fsu":39.0,"Fbru":{"eD1.5":102.0,"eD2.0":132.0},"Fbry":{"eD1.5":82.0,"eD2.0":96.0},"elong":{"L":7.0,"LT":2.0},"E":10.8,"Ec":11.0,"G":4.1,"mu":0.33,"density":0.101}},{"id":"3.2.1.0g#7","table":"3.2.1.0g","caption":"Table 3.2.1.0(g). Design Mechanical and Physical Properties of 2014 Aluminum Alloy Extrusion","alloy":"2014 Aluminum Alloy","family":"2014 Aluminum Alloy","group":"Aluminum Alloys","clad":false,"spec":"AMS 4153 and AMS-QQ-A-200/2","form":"Extruded bar, rod, and shapes","formGroup":"Extrusion","temper":"T6, T6510, and T6511","thickness":null,"basis":"B","props":{"Ftu":{"L":71.0},"Fty":{"L":63.0},"Fcy":{"L":62.0},"Fsu":41.0,"Fbru":{"eD1.5":106.0,"eD2.0":138.0},"Fbry":{"eD1.5":86.0,"eD2.0":101.0},"E":10.8,"Ec":11.0,"G":4.1,"mu":0.33,"density":0.101}},{"id":"3.2.1.0g#8","table":"3.2.1.0g","caption":"Table 3.2.1.0(g). Design Mechanical and Physical Properties of 2014 Aluminum Alloy Extrusion","alloy":"2014 Aluminum Alloy","family":"2014 Aluminum Alloy","group":"Aluminum Alloys","clad":false,"spec":"AMS 4153 and AMS-QQ-A-200/2","form":"Extruded bar, rod, and shapes","formGroup":"Extrusion","temper":"T6, T6510, and T6511","thickness":null,"basis":"S","props":{"Ftu":{"L":68.0},"Fty":{"L":60.0},"elong":{"L":7.0,"LT":2.0},"E":10.8,"Ec":11.0,"G":4.1,"mu":0.33,"density":0.101}},{"id":"3.2.1.0g#9","table":"3.2.1.0g","caption":"Table 3.2.1.0(g). Design Mechanical and Physical Properties of 2014 Aluminum Alloy Extrusion","alloy":"2014 Aluminum Alloy","family":"2014 Aluminum Alloy","group":"Aluminum Alloys","clad":false,"spec":"AMS 4153 and AMS-QQ-A-200/2","form":"Extruded bar, rod, and shapes","formGroup":"Extrusion","temper":"T6, T6510, and T6511","thickness":null,"basis":"S","props":{"Ftu":{"L":68.0},"Fty":{"L":60.0},"elong":{"L":7.0,"LT":1.0},"E":10.8,"Ec":11.0,"G":4.1,"mu":0.33,"density":0.101}},{"id":"3.2.1.0g#10","table":"3.2.1.0g","caption":"Table 3.2.1.0(g). Design Mechanical and Physical Properties of 2014 Aluminum Alloy Extrusion","alloy":"2014 Aluminum Alloy","family":"2014 Aluminum Alloy","group":"Aluminum Alloys","clad":false,"spec":"AMS 4153 and AMS-QQ-A-200/2","form":"Extruded bar, rod, and shapes","formGroup":"Extrusion","temper":"T6, T6510, and T6511","thickness":null,"basis":"S","props":{"Ftu":{"L":68.0},"Fty":{"L":58.0},"elong":{"L":6.0,"LT":1.0},"E":10.8,"Ec":11.0,"G":4.1,"mu":0.33,"density":0.101}},{"id":"3.2.1.0g#11","table":"3.2.1.0g","caption":"Table 3.2.1.0(g). Design Mechanical and Physical Properties of 2014 Aluminum Alloy Extrusion","alloy":"2014 Aluminum Alloy","family":"2014 Aluminum Alloy","group":"Aluminum Alloys","clad":false,"spec":"AMS-QQ-A-200/2","form":"Extruded bar, rod, and shapes","formGroup":"Extrusion","temper":"T62","thickness":null,"basis":"S","props":{"Ftu":{"L":60.0},"Fty":{"L":53.0},"elong":{"L":7.0},"E":10.8,"Ec":11.0,"G":4.1,"mu":0.33,"density":0.101}},{"id":"3.2.1.0g#12","table":"3.2.1.0g","caption":"Table 3.2.1.0(g). Design Mechanical and Physical Properties of 2014 Aluminum Alloy Extrusion","alloy":"2014 Aluminum Alloy","family":"2014 Aluminum Alloy","group":"Aluminum Alloys","clad":false,"spec":"AMS-QQ-A-200/2","form":"Extruded bar, rod, and shapes","formGroup":"Extrusion","temper":"T62","thickness":null,"basis":"S","props":{"Ftu":{"L":60.0},"Fty":{"L":53.0},"elong":{"L":7.0},"E":10.8,"Ec":11.0,"G":4.1,"mu":0.33,"density":0.101}},{"id":"3.2.1.0g#13","table":"3.2.1.0g","caption":"Table 3.2.1.0(g). Design Mechanical and Physical Properties of 2014 Aluminum Alloy Extrusion","alloy":"2014 Aluminum Alloy","family":"2014 Aluminum Alloy","group":"Aluminum Alloys","clad":false,"spec":"AMS-QQ-A-200/2","form":"Extruded bar, rod, and shapes","formGroup":"Extrusion","temper":"T62","thickness":null,"basis":"S","props":{"Ftu":{"L":60.0},"Fty":{"L":53.0},"elong":{"L":6.0},"E":10.8,"Ec":11.0,"G":4.1,"mu":0.33,"density":0.101}},{"id":"3.2.2.0b#0","table":"3.2.2.0b","caption":"Table 3.2.2.0(b). Design Mechanical and Physical Properties of 2017 Aluminum Alloy Bar and Rod; Rolled, Drawn, or Cold-Finished","alloy":"2017 Aluminum Alloy","family":"2017 Aluminum Alloy","group":"Aluminum Alloys","clad":false,"spec":"AMS 4118 and AMS-QQ-A-225/5","form":"Bar and rod; rolled, drawn, or cold-finished","formGroup":"Bar, Rod & Shapes","temper":"T4, T451, T42","thickness":{"min":null,"max":8.0,"raw":"≤8.000"},"basis":"S","props":{"Ftu":{"L":55.0},"Fty":{"L":32.0},"Fcy":{"L":32.0},"Fsu":33.0,"Fbru":{"eD1.5":83.0,"eD2.0":105.0},"Fbry":{"eD1.5":45.0,"eD2.0":51.0},"elong":{"L":12.0},"E":10.4,"Ec":10.6,"G":3.95,"mu":0.33,"density":0.101}},{"id":"3.2.3.0b1#0","table":"3.2.3.0b1","caption":"Table 3.2.3.0(b1). Design Mechanical and Physical Properties of 2024 Aluminum Alloy Sheet and Plate","alloy":"2024 Aluminum Alloy","family":"2024 Aluminum Alloy","group":"Aluminum Alloys","clad":false,"spec":"AMS 4037 and AMS-QQ-A-250/4","form":"Sheet","formGroup":"Sheet","temper":"T3","thickness":{"min":0.008,"max":0.009,"raw":"0.008-0.009"},"basis":"S","props":{"Ftu":{"L":64.0,"LT":63.0},"Fty":{"L":47.0,"LT":42.0},"Fcy":{"L":39.0,"LT":45.0},"Fsu":39.0,"Fbru":{"eD1.5":104.0,"eD2.0":129.0},"Fbry":{"eD1.5":73.0,"eD2.0":88.0},"elong":{"LT":10.0},"E":10.5,"Ec":10.7,"G":4.0,"mu":0.33,"density":0.1}},{"id":"3.2.3.0b1#1","table":"3.2.3.0b1",
