Repository: Teased-oChroid-orrA/powershell_tool

# GS Engineering Toolbench

A Rust engineering application with native GPU workbenches for modelling,
finite-element analysis, aircraft frame/truss members, bushings and eccentric
bushings. The dashboard also opens the terminal tools for search, fastener holes,
lug analysis, pressure vessels, preload and material lookup.

The search engine handles text, Office documents, archives and PDFs, with live
progress, an optional persistent index and streamed reports. Rust is the sole
implementation; the earlier PowerShell and C# applications remain in git history.

File: mechanics-core/data/mil-hdbk-5j.json (part 5 of 21)
"caption":"Table 3.2.3.0(b1). Design Mechanical and Physical Properties of 2024 Aluminum Alloy Sheet and Plate","alloy":"2024 Aluminum Alloy","family":"2024 Aluminum Alloy","group":"Aluminum Alloys","clad":false,"spec":"AMS 4037 and AMS-QQ-A-250/4","form":"Sheet","formGroup":"Sheet","temper":"T3","thickness":{"min":0.01,"max":0.128,"raw":"0.010-0.128"},"basis":"A","props":{"Ftu":{"L":64.0,"LT":63.0},"Fty":{"L":47.0,"LT":42.0},"Fcy":{"L":39.0,"LT":45.0},"Fsu":39.0,"Fbru":{"eD1.5":104.0,"eD2.0":129.0},"Fbry":{"eD1.5":73.0,"eD2.0":88.0},"E":10.5,"Ec":10.7,"G":4.0,"mu":0.33,"density":0.1}},{"id":"3.2.3.0b1#2","table":"3.2.3.0b1","caption":"Table 3.2.3.0(b1). Design Mechanical and Physical Properties of 2024 Aluminum Alloy Sheet and Plate","alloy":"2024 Aluminum Alloy","family":"2024 Aluminum Alloy","group":"Aluminum Alloys","clad":false,"spec":"AMS 4037 and AMS-QQ-A-250/4","form":"Sheet","formGroup":"Sheet","temper":"T3","thickness":{"min":0.01,"max":0.128,"raw":"0.010-0.128"},"basis":"B","props":{"Ftu":{"L":65.0,"LT":64.0},"Fty":{"L":48.0,"LT":43.0},"Fcy":{"L":40.0,"LT":46.0},"Fsu":40.0,"Fbru":{"eD1.5":106.0,"eD2.0":131.0},"Fbry":{"eD1.5":75.0,"eD2.0":90.0},"E":10.5,"Ec":10.7,"G":4.0,"mu":0.33,"density":0.1}},{"id":"3.2.3.0b1#3","table":"3.2.3.0b1","caption":"Table 3.2.3.0(b1). Design Mechanical and Physical Properties of 2024 Aluminum Alloy Sheet and Plate","alloy":"2024 Aluminum Alloy","family":"2024 Aluminum Alloy","group":"Aluminum Alloys","clad":false,"spec":"AMS 4037 and AMS-QQ-A-250/4","form":"Sheet","formGroup":"Sheet","temper":"T3","thickness":{"min":0.129,"max":0.249,"raw":"0.129-0.249"},"basis":"A","props":{"Ftu":{"L":65.0,"LT":64.0},"Fty":{"L":47.0,"LT":42.0},"Fcy":{"L":39.0,"LT":45.0},"Fsu":40.0,"Fbru":{"eD1.5":106.0,"eD2.0":131.0},"Fbry":{"eD1.5":73.0,"eD2.0":88.0},"E":10.5,"Ec":10.7,"G":4.0,"mu":0.33,"density":0.1}},{"id":"3.2.3.0b1#4","table":"3.2.3.0b1","caption":"Table 3.2.3.0(b1). Design Mechanical and Physical Properties of 2024 Aluminum Alloy Sheet and Plate","alloy":"2024 Aluminum Alloy","family":"2024 Aluminum Alloy","group":"Aluminum Alloys","clad":false,"spec":"AMS 4037 and AMS-QQ-A-250/4","form":"Sheet","formGroup":"Sheet","temper":"T3","thickness":{"min":0.129,"max":0.249,"raw":"0.129-0.249"},"basis":"B","props":{"Ftu":{"L":66.0,"LT":65.0},"Fty":{"L":48.0,"LT":43.0},"Fcy":{"L":40.0,"LT":46.0},"Fsu":41.0,"Fbru":{"eD1.5":107.0,"eD2.0":133.0},"Fbry":{"eD1.5":75.0,"eD2.0":90.0},"E":10.5,"Ec":10.7,"G":4.0,"mu":0.33,"density":0.1}},{"id":"3.2.3.0b1#5","table":"3.2.3.0b1","caption":"Table 3.2.3.0(b1). Design Mechanical and Physical Properties of 2024 Aluminum Alloy Sheet and Plate","alloy":"2024 Aluminum Alloy","family":"2024 Aluminum Alloy","group":"Aluminum Alloys","clad":false,"spec":"AMS 4037 and AMS-QQ-A-250/4","form":"Plate","formGroup":"Plate","temper":"T351","thickness":{"min":0.25,"max":0.499,"raw":"0.250-0.499"},"basis":"A","props":{"Ftu":{"L":64.0,"LT":64.0},"Fty":{"L":48.0,"LT":42.0},"Fcy":{"L":39.0,"LT":45.0},"Fsu":38.0,"Fbru":{"eD1.5":97.0,"eD2.0":119.0},"Fbry":{"eD1.5":72.0,"eD2.0":86.0},"elong":{"LT":12.0},"E":10.7,"Ec":10.9,"G":4.0,"mu":0.33,"density":0.1}},{"id":"3.2.3.0b1#6","table":"3.2.3.0b1","caption":"Table 3.2.3.0(b1). Design Mechanical and Physical Properties of 2024 Aluminum Alloy Sheet and Plate","alloy":"2024 Aluminum Alloy","family":"2024 Aluminum Alloy","group":"Aluminum Alloys","clad":false,"spec":"AMS 4037 and AMS-QQ-A-250/4","form":"Plate","formGroup":"Plate","temper":"T351","thickness":{"min":0.25,"max":0.499,"raw":"0.250-0.499"},"basis":"B","props":{"Ftu":{"L":66.0,"LT":66.0},"Fty":{"L":50.0,"LT":44.0},"Fcy":{"L":41.0,"LT":47.0},"Fsu":39.0,"Fbru":{"eD1.5":100.0,"eD2.0":122.0},"Fbry":{"eD1.5":76.0,"eD2.0":90.0},"E":10.7,"Ec":10.9,"G":4.0,"mu":0.33,"density":0.1}},{"id":"3.2.3.0b1#7","table":"3.2.3.0b1","caption":"Table 3.2.3.0(b1). Design Mechanical and Physical Properties of 2024 Aluminum Alloy Sheet and Plate","alloy":"2024 Aluminum Alloy","family":"2024 Aluminum Alloy","group":"Aluminum Alloys","clad":false,"spec":"AMS 4037 and AMS-QQ-A-250/4","form":"Plate","formGroup":"Plate","temper":"T351","thickness":{"min":0.5,"max":1.0,"raw":"0.500-1.000"},"basis":"A","props":{"Ftu":{"L":63.0,"LT":63.0},"Fty":{"L":48.0,"LT":42.0},"Fcy":{"L":39.0,"LT":45.0},"Fsu":37.0,"Fbru":{"eD1.5":95.0,"eD2.0":117.0},"Fbry":{"eD1.5":72.0,"eD2.0":86.0},"elong":{"LT":8.0},"E":10.7,"Ec":10.9,"G":4.0,"mu":0.33,"density":0.1}},{"id":"3.2.3.0b1#8","table":"3.2.3.0b1","caption":"Table 3.2.3.0(b1). Design Mechanical and Physical Properties of 2024 Aluminum Alloy Sheet and Plate","alloy":"2024 Aluminum Alloy","family":"2024 Aluminum Alloy","group":"Aluminum Alloys","clad":false,"spec":"AMS 4037 and AMS-QQ-A-250/4","form":"Plate","formGroup":"Plate","temper":"T351","thickness":{"min":0.5,"max":1.0,"raw":"0.500-1.000"},"basis":"B","props":{"Ftu":{"L":65.0,"LT":65.0},"Fty":{"L":50.0,"LT":44.0},"Fcy":{"L":41.0,"LT":47.0},"Fsu":38.0,"Fbru":{"eD1.5":98.0,"eD2.0":120.0},"Fbry":{"eD1.5":76.0,"eD2.0":90.0},"E":10.7,"Ec":10.9,"G":4.0,"mu":0.33,"density":0.1}},{"id":"3.2.3.0b1#9","table":"3.2.3.0b1","caption":"Table 3.2.3.0(b1). Design Mechanical and Physical Properties of 2024 Aluminum Alloy Sheet and Plate","alloy":"2024 Aluminum Alloy","family":"2024 Aluminum Alloy","group":"Aluminum Alloys","clad":false,"spec":"AMS 4037 and AMS-QQ-A-250/4","form":"Plate","formGroup":"Plate","temper":"T351","thickness":{"min":1.001,"max":1.5,"raw":"1.001-1.500"},"basis":"A","props":{"Ftu":{"L":62.0,"LT":62.0},"Fty":{"L":47.0,"LT":42.0},"Fcy":{"L":39.0,"LT":44.0},"Fsu":37.0,"Fbru":{"eD1.5":94.0,"eD2.0":115.0},"Fbry":{"eD1.5":72.0,"eD2.0":86.0},"elong":{"LT":7.0},"E":10.7,"Ec":10.9,"G":4.0,"mu":0.33,"density":0.1}},{"id":"3.2.3.0b1#10","table":"3.2.3.0b1","caption":"Table 3.2.3.0(b1). Design Mechanical and Physical Properties of 2024 Aluminum Alloy Sheet and Plate","alloy":"2024 Aluminum Alloy","family":"2024 Aluminum Alloy","group":"Aluminum Alloys","clad":false,"spec":"AMS 4037 and AMS-QQ-A-250/4","form":"Plate","formGroup":"Plate","temper":"T351","thickness":{"min":1.001,"max":1.5,"raw":"1.001-1.500"},"basis":"B","props":{"Ftu":{"L":64.0,"LT":64.0},"Fty":{"L":50.0,"LT":44.0},"Fcy":{"L":40.0,"LT":46.0},"Fsu":38.0,"Fbru":{"eD1.5":97.0,"eD2.0":119.0},"Fbry":{"eD1.5":76.0,"eD2.0":90.0},"E":10.7,"Ec":10.9,"G":4.0,"mu":0.33,"density":0.1}},{"id":"3.2.3.0b1#11","table":"3.2.3.0b1","caption":"Table 3.2.3.0(b1). Design Mechanical and Physical Properties of 2024 Aluminum Alloy Sheet and Plate","alloy":"2024 Aluminum Alloy","family":"2024 Aluminum Alloy","group":"Aluminum Alloys","clad":false,"spec":"AMS 4037 and AMS-QQ-A-250/4","form":"Plate","formGroup":"Plate","temper":"T351","thickness":{"min":1.501,"max":2.0,"raw":"1.501-2.000"},"basis":"A","props":{"Ftu":{"L":62.0,"LT":62.0},"Fty":{"L":47.0,"LT":42.0},"Fcy":{"L":38.0,"LT":44.0},"Fsu":37.0,"Fbru":{"eD1.5":94.0,"eD2.0":115.0},"Fbry":{"eD1.5":72.0,"eD2.0":86.0},"elong":{"LT":6.0},"E":10.7,"Ec":10.9,"G":4.0,"mu":0.33,"density":0.1}},{"id":"3.2.3.0b1#12","table":"3.2.3.0b1","caption":"Table 3.2.3.0(b1). Design Mechanical and Physical Properties of 2024 Aluminum Alloy Sheet and Plate","alloy":"2024 Aluminum Alloy","family":"2024 Aluminum Alloy","group":"Aluminum Alloys","clad":false,"spec":"AMS 4037 and AMS-QQ-A-250/4","form":"Plate","formGroup":"Plate","temper":"T351","thickness":{"min":1.501,"max":2.0,"raw":"1.501-2.000"},"basis":"B","props":{"Ftu":{"L":64.0,"LT":64.0},"Fty":{"L":49.0,"LT":44.0},"Fcy":{"L":40.0,"LT":46.0},"Fsu":38.0,"Fbru":{"eD1.5":97.0,"eD2.0":119.0},"Fbry":{"eD1.5":76.0,"eD2.0":90.0},"E":10.7,"Ec":10.9,"G":4.0,"mu":0.33,"density":0.1}},{"id":"3.2.3.0b1#13","table":"3.2.3.0b1","caption":"Table 3.2.3.0(b1). Design Mechanical and Physical Properties of 2024 Aluminum Alloy Sheet and Plate","alloy":"2024 Aluminum Alloy","family":"2024 Aluminum Alloy","group":"Aluminum Alloys","clad":false,"spec":"AMS 4037 and AMS-QQ-A-250/4","form":"Plate","formGroup":"Plate","temper":"T351","thickness":{"min":2.001,"max":3.0,"raw":"2.001-3.000"},"basis":"A","props":{"Ftu":{"L":60.0,"LT":60.0,"ST":52.0},"Fty":{"L":46.0,"LT":42.0,"ST":38.0},"Fcy":{"L":37.0,"LT":43.0,"ST":46.0},"Fsu":35.0,"Fbru":{"eD1.5":91.0,"eD2.0":111.0},"Fbry":{"eD1.5":72.0,"eD2.0":86.0},"elong":{"LT":4.0},"E":10.7,"Ec":10.9,"G":4.0,"mu":0.33,"density":0.1}},{"id":"3.2.3.0b1#14","table":"3.2.3.0b1","caption":"Table 3.2.3.0(b1). Design Mechanical and Physical Properties of 2024 Aluminum Alloy Sheet and Plate","alloy":"2024 Aluminum Alloy","family":"2024 Aluminum Alloy","group":"Aluminum Alloys","clad":false,"spec":"AMS 4037 and AMS-QQ-A-250/4","form":"Plate","formGroup":"Plate","temper":"T351","thickness":{"min":2.001,"max":3.0,"raw":"2.001-3.000"},"basis":"B","props":{"Ftu":{"L":62.0,"LT":62.0,"ST":54.0},"Fty":{"L":48.0,"LT":44.0,"ST":40.0},"Fcy":{"L":39.0,"LT":45.0,"ST":48.0},"Fsu":37.0,"Fbru":{"eD1.5":94.0,"eD2.0":115.0},"Fbry":{"eD1.5":76.0,"eD2.0":90.0},"E":10.7,"Ec":10.9,"G":4.0,"mu":0.33,"density":0.1}},{"id":"3.2.3.0b1#15","table":"3.2.3.0b1","caption":"Table 3.2.3.0(b1). Design Mechanical and Physical Properties of 2024 Aluminum Alloy Sheet and Plate","alloy":"2024 Aluminum Alloy","family":"2024 Aluminum Alloy","group":"Aluminum Alloys","clad":false,"spec":"AMS 4037 and AMS-QQ-A-250/4","form":"Plate","formGroup":"Plate","temper":"T351","thickness":{"min":3.001,"max":4.0,"raw":"3.001-4.000"},"basis":"A","props":{"Ftu":{"L":57.0,"LT":57.0,"ST":49.0},"Fty":{"L":43.0,"LT":41.0,"ST":38.0},"Fcy":{"L":35.0,"LT":41.0,"ST":44.0},"Fsu":34.0,"Fbru":{"eD1.5":86.0,"eD2.0":106.0},"Fbry":{"eD1.5":70.0,"eD2.0":84.0},"elong":{"LT":4.0},"E":10.7,"Ec":10.9,"G":4.0,"mu":0.33,"density":0.1}},{"id":"3.2.3.0b1#16","table":"3.2.3.0b1","caption":"Table 3.2.3.0(b1). Design Mechanical and Physical Properties of 2024 Aluminum Alloy Sheet and Plate","alloy":"2024 Aluminum Alloy","family":"2024 Aluminum Alloy","group":"Aluminum Alloys","clad":false,"spec":"AMS 4037 and AMS-QQ-A-250/4","form":"Plate","formGroup":"Plate","temper":"T351","thickness":{"min":3.001,"max":4.0,"raw":"3.001-4.000"},"basis":"B","props":{"Ftu":{"L":59.0,"LT":59.0,"ST":51.0},"Fty":{"L":46.0,"LT":43.0,"ST":39.0},"Fcy":{"L":37.0,"LT":43.0,"ST":47.0},"Fsu":35.0,"Fbru":{"eD1.5":89.0,"eD2.0":109.0},"Fbry":{"eD1.5":74.0,"eD2.0":88.0},"E":10.7,"Ec":10.9,"G":4.0,"mu":0.33,"density":0.1}},{"id":"3.2.3.0b1#17","table":"3.2.3.0b1","caption":"Table 3.2.3.0(b1). Design Mechanical and Physical Properties of 2024 Aluminum Alloy Sheet and Plate","alloy":"2024 Aluminum Alloy","family":"2024 Aluminum Alloy","group":"Aluminum Alloys","clad":false,"spec":"AMS-QQ-A-250/4","form":"Sheet","formGroup":"Sheet","temper":"T361","thickness":{"min":0.02,"max":0.062,"raw":"0.020-0.062"},"basis":"S","props":{"Ftu":{"L":68.0,"LT":67.0},"Fty":{"L":56.0,"LT":50.0},"Fcy":{"L":47.0,"LT":53.0},"Fsu":42.0,"Fbru":{"eD1.5":111.0,"eD2.0":137.0},"Fbry":{"eD1.5":82.0,"eD2.0":97.0},"elong":{"LT":8.0},"E":10.5,"Ec":10.7,"G":4.0,"mu":0.33,"density":0.1}},{"id":"3.2.3.0b1#18","table":"3.2.3.0b1","caption":"Table 3.2.3.0(b1). Design Mechanical and Physical Properties of 2024 Aluminum Alloy Sheet and Plate","alloy":"2024 Aluminum Alloy","family":"2024 Aluminum Alloy","group":"Aluminum Alloys","clad":false,"spec":"AMS-QQ-A-250/4","form":"Sheet","formGroup":"Sheet","temper":"T361","thickness":{"min":0.063,"max":0.249,"raw":"0.063-0.249"},"basis":"S","props":{"Ftu":{"L":69.0,"LT":68.0},"Fty":{"L":56.0,"LT":51.0},"Fcy":{"L":48.0,"LT":54.0},"Fsu":42.0,"Fbru":{"eD1.5":112.0,"eD2.0":139.0},"Fbry":{"eD1.5":84.0,"eD2.0":99.0},"elong":{"LT":9.0},"E":10.5,"Ec":10.7,"G":4.0,"mu":0.33,"density":0.1}},{"id":"3.2.3.0b1#19","table":"3.2.3.0b1","caption":"Table 3.2.3.0(b1). Design Mechanical and Physical Properties of 2024 Aluminum Alloy Sheet and Plate","alloy":"2024 Aluminum Alloy","family":"2024 Aluminum Alloy","group":"Aluminum Alloys","clad":false,"spec":"AMS-QQ-A-250/4","form":"Plate","formGroup":"Plate","temper":"T361","thickness":{"min":0.25,"max":0.5,"raw":"0.250-0.500"},"basis":"S","props":{"Ftu":{"L":67.0,"LT":66.0},"Fty":{"L":54.0,"LT":49.0},"Fcy":{"L":46.0,"LT":52.0},"Fsu":41.0,"Fbru":{"eD1.5":109.0,"eD2.0":135.0},"Fbry":{"eD1.5":81.0,"eD2.0":96.0},"elong":{"LT":9.0},"E":10.7,"Ec":10.9,"G":4.0,"mu":0.33,"density":0.1}},{"id":"3.2.3.0b2#0","table":"3.2.3.0b2","caption":"Table 3.2.3.0(b2). Design Mechanical and Physical Properties of 2024 Aluminum Alloy Sheet and Plate—Continued","alloy":"2024 Aluminum Alloy","family":"2024 Aluminum Alloy","group":"Aluminum Alloys","clad":false,"spec":"AMS-QQ-A-250/4","form":"Coiled Sheet","formGroup":"Sheet","temper":"T4","thickness":{"min":0.01,"max":0.249,"raw":"0.010-0.249"},"basis":"A","props":{"Ftu":{"L":62.0,"LT":62.0},"Fty":{"L":40.0,"LT":40.0},"Fcy":{"L":40.0,"LT":40.0},"Fsu":37.0,"Fbru":{"eD1.5":93.0,"eD2.0":118.0},"Fbry":{"eD1.5":56.0,"eD2.0":64.0},"density":0.1}},{"id":"3.2.3.0b2#1","table":"3.2.3.0b2","caption":"Table 3.2.3.0(b2). Design Mechanical and Physical Properties of 2024 Aluminum Alloy Sheet and Plate—Continued","alloy":"2024 Aluminum Alloy","family":"2024 Aluminum Alloy","group":"Aluminum Alloys","clad":false,"spec":"AMS-QQ-A-250/4","form":"Coiled Sheet","formGroup":"Sheet","temper":"T4","thickness":{"min":0.01,"max":0.249,"raw":"0.010-0.249"},"basis":"B","props":{"Ftu":{"L":64.0,"LT":64.0},"Fty":{"L":42.0,"LT":42.0},"Fcy":{"L":42.0,"LT":42.0},"Fsu":38.0,"Fbru":{"eD1.5":96.0,"eD2.0":122.0},"Fbry":{"eD1.5":59.0,"eD2.0":67.0},"density":0.1}},{"id":"3.2.3.0b2#2","table":"3.2.3.0b2","caption":"Table 3.2.3.0(b2). Design Mechanical and Physical Properties of 2024 Aluminum Alloy Sheet and Plate—Continued","alloy":"2024 Aluminum Alloy","family":"2024 Aluminum Alloy","group":"Aluminum Alloys","clad":false,"spec":"AMS 4035 and AMS-QQ-A-250/4","form":"Flat Sheet and Plate","formGroup":"Sheet & Plate","temper":"T42","thickness":{"min":0.01,"max":0.249,"raw":"0.010-0.249"},"basis":"S","props":{"Ftu":{"L":62.0,"LT":62.0},"Fty":{"L":38.0,"LT":38.0},"Fcy":{"L":42.0,"LT":41.0},"Fsu":37.0,"Fbru":{"eD1.5":99.0,"eD2.0":123.0},"Fbry":{"eD1.5":67.0,"eD2.0":80.0},"density":0.1}},{"id":"3.2.3.0b2#3","table":"3.2.3.0b2","caption":"Table 3.2.3.0(b2). Design Mechanical and Physical Properties of 2024 Aluminum Alloy Sheet and Plate—Continued","alloy":"2024 Aluminum Alloy","family":"2024 Aluminum Alloy","group":"Aluminum Alloys","clad":false,"spec":"AMS 4035 and AMS-QQ-A-250/4","form":"Flat Sheet and Plate","formGroup":"Sheet & Plate","temper":"T42","thickness":{"min":0.25,"max":0.499,"raw":"0.250-0.499"},"basis":"S","props":{"Ftu":{"L":62.0,"LT":62.0},"Fty":{"L":38.0,"LT":38.0},"Fcy":{"L":42.0,"LT":41.0},"Fsu":37.0,"Fbru":{"eD1.5":98.0,"eD2.0":123.0},"Fbry":{"eD1.5":67.0,"eD2.0":80.0},"elong":{"LT":12.0},"density":0.1}},{"id":"3.2.3.0b2#4","table":"3.2.3.0b2","caption":"Table 3.2.3.0(b2). Design Mechanical and Physical Properties of 2024 Aluminum Alloy Sheet and Plate—Continued","alloy":"2024 Aluminum Alloy","family":"2024 Aluminum Alloy","group":"Aluminum Alloys","clad":false,"spec":"AMS 4035 and AMS-QQ-A-250/4","form":"Flat Sheet and Plate","formGroup":"Sheet & Plate","temper":"T42","thickness":{"min":0.5,"max":1.0,"raw":"0.500-1.000"},"basis":"S","props":{"Ftu":{"L":61.0,"LT":61.0},"Fty":{"L":38.0,"LT":38.0},"Fcy":{"L":40.0,"LT":41.0},"Fsu":36.0,"Fbru":{"eD1.5":94.0,"eD2.0":121.0},"Fbry":{"eD1.5":67.0,"eD2.0":80.0},"elong":{"LT":8.0},"density":0.1}},{"id":"3.2.3.0b2#5","table":"3.2.3.0b2","caption":"Table 3.2.3.0(b2). Design Mechanical and Physical Properties of 2024 Aluminum Alloy Sheet and Plate—Continued","alloy":"2024 Aluminum Alloy","family":"2024 Aluminum Alloy","group":"Aluminum Alloys","clad":false,"spec":"AMS 4035 and AMS-QQ-A-250/4","form":"Flat Sheet and Plate","formGroup":"Sheet & Plate","temper":"T42","thickness":{"min":1.001,"max":2.0,"raw":"1.001-2.000"},"basis":"S","props":{"Ftu":{"L":60.0,"LT":60.0},"Fty":{"L":38.0,"LT":38.0},"Fcy":{"L":37.0,"LT":41.0},"Fsu":36.0,"Fbru":{"eD1.5":85.0,"eD2.0":119.0},"Fbry":{"eD1.5":67.0,"eD2.0":80.0},"density":0.1}},{"id":"3.2.3.0b2#6","table":"3.2.3.0b2","caption":"Table 3.2.3.0(b2). Design Mechanical and Physical Properties of 2024 Aluminum Alloy Sheet and Plate—Continued","alloy":"2024 Aluminum Alloy","family":"2024 Aluminum Alloy","group":"Aluminum Alloys","clad":false,"spec":"AMS 4035 and AMS-QQ-A-250/4","form":"Flat Sheet and Plate","formGroup":"Sheet & Plate","temper":"T42","thickness":{"min":2.001,"max":3.0,"raw":"2.001-3.000"},"basis":"S","props":{"Ftu":{"LT":58.0},"Fty":{"LT":38.0},"elong":{"LT":4.0},"density":0.1}},{"id":"3.2.3.0b2#7","table":"3.2.3.0b2","caption":"Table 3.2.3.0(b2). Design Mechanical and Physical Properties of 2024 Aluminum Alloy Sheet and Plate—Continued","alloy":"2024 Aluminum Alloy","family":"2024 Aluminum Alloy","group":"Aluminum Alloys","clad":false,"spec":"AMS-QQ-A-250/4","form":"Flat Sheet and Plate","formGroup":"Sheet & Plate","temper":"T62","thickness":{"min":0.01,"max":0.249,"raw":"0.010-0.249"},"basis":"S","props":{"Ftu":{"L":63.0,"LT":64.0},"Fty":{"L":50.0,"LT":50.0},"Fcy":{"L":52.0,"LT":53.0},"Fsu":38.0,"Fbru":{"eD1.5":103.0,"eD2.0":134.0},"Fbry":{"eD1.5":80.0,"eD2.0":95.0},"elong":{"LT":5.0},"density":0.1}},{"id":"3.2.3.0b2#8","table":"3.2.3.0b2","caption":"Table 3.2.3.0(b2). Design Mechanical and Physical Properties of 2024 Aluminum Alloy Sheet and Plate—Continued","alloy":"2024 Aluminum Alloy","family":"2024 Aluminum Alloy","group":"Aluminum Alloys","clad":false,"spec":"AMS-QQ-A-250/4","form":"Flat Sheet and Plate","formGroup":"Sheet & Plate","temper":"T62","thickness":{"min":0.25,"max":0.499,"raw":"0.250-0.499"},"basis":"S","props":{"Ftu":{"L":63.0,"LT":64.0},"Fty":{"L":50.0,"LT":50.0},"Fcy":{"L":52.0,"LT":52.0},"Fsu":38.0,"Fbru":{"eD1.5":103.0,"eD2.0":134.0},"Fbry":{"eD1.5":80.0,"eD2.0":95.0},"elong":{"LT":5.0},"density":0.1}},{"id":"3.2.3.0b2#9","table":"3.2.3.0b2","caption":"Table 3.2.3.0(b2). Design Mechanical and Physical Properties of 2024 Aluminum Alloy Sheet and Plate—Continued","alloy":"2024 Aluminum Alloy","family":"2024 Aluminum Alloy","group":"Aluminum Alloys","clad":false,"spec":"AMS-QQ-A-250/4","form":"Flat Sheet and Plate","formGroup":"Sheet & Plate","temper":"T62","thickness":{"min":0.5,"max":2.0,"raw":"0.500-2.000"},"basis":"S","props":{"Ftu":{"L":63.0,"LT":63.0},"Fty":{"L":50.0,"LT":50.0},"Fcy":{"L":52.0,"LT":48.0},"Fsu":37.0,"Fbru":{"eD1.5":102.0,"eD2.0":132.0},"Fbry":{"eD1.5":80.0,"eD2.0":95.0},"elong":{"LT":5.0},"density":0.1}},{"id":"3.2.3.0b2#10","table":"3.2.3.0b2","caption":"Table 3.2.3.0(b2). Design Mechanical and Physical Properties of 2024 Aluminum Alloy Sheet and Plate—Continued","alloy":"2024 Aluminum Alloy","family":"2024 Aluminum Alloy","group":"Aluminum Alloys","clad":false,"spec":"AMS-QQ-A-250/4","form":"Flat Sheet and Plate","formGroup":"Sheet & Plate","temper":"T62","thickness":{"min":2.001,"max":3.0,"raw":"2.001-3.000"},"basis":"S","props":{"Ftu":{"LT":63.0},"Fty":{"LT":50.0},"elong":{"LT":5.0},"density":0.1}},{"id":"3.2.3.0b2#11","table":"3.2.3.0b2","caption":"Table 3.2.3.0(b2). Design Mechanical and Physical Properties of 2024 Aluminum Alloy Sheet and Plate—Continued","alloy":"2024 Aluminum Alloy","family":"2024 Aluminum Alloy","group":"Aluminum Alloys","clad":false,"spec":"AMS-QQ-A-250/4","form":"Flat Sheet and Plate","formGroup":"Sheet & Plate","temper":"T72","thickness":{"min":0.01,"max":0.249,"raw":"0.010-0.249"},"basis":"S","props":{"Ftu":{"LT":60.0},"Fty":{"LT":46.0},"elong":{"LT":5.0},"density":0.1}},{"id":"3.2.3.0b3#0","table":"3.2.3.0b3","caption":"Table 3.2.3.0(b3). Design Mechanical and Physical Properties of 2024 Aluminum Alloy Sheet and Plate—Concluded","alloy":"2024 Aluminum Alloy","family":"2024 Aluminum Alloy","group":"Aluminum Alloys","clad":false,"spec":"AMS-QQ-A-250/4","form":"Sheet","formGroup":"Sheet","temper":"T81","thickness":{"min":0.01,"max":0.249,"raw":"0.010-0.249"},"basis":"A","props":{"Ftu":{"L":67.0,"LT":67.0},"Fty":{"L":59.0,"LT":58.0},"Fcy":{"L":59.0,"LT":58.0},"Fsu":40.0,"Fbru":{"eD1.5":100.0,"eD2.0":127.0},"Fbry":{"eD1.5":83.0,"eD2.0":94.0},"elong":{"LT":5.0},"density":0.1}},{"id":"3.2.3.0b3#1","table":"3.2.3.0b3","caption":"Table 3.2.3.0(b3). Design Mechanical and Physical Properties of 2024 Aluminum Alloy Sheet and Plate—Concluded","alloy":"2024 Aluminum Alloy","family":"2024 Aluminum Alloy","group":"Aluminum Alloys","clad":false,"spec":"AMS-QQ-A-250/4","form":"Sheet","formGroup":"Sheet","temper":"T81","thickness":{"min":0.01,"max":0.249,"raw":"0.010-0.249"},"basis":"B","props":{"Ftu":{"L":68.0,"LT":68.0},"Fty":{"L":61.0,"LT":60.0},"Fcy":{"L":61.0,"LT":60.0},"Fsu":41.0,"Fbru":{"eD1.5":102.0,"eD2.0":129.0},"Fbry":{"eD1.5":86.0,"eD2.0":97.0},"density":0.1}},{"id":"3.2.3.0b3#2","table":"3.2.3.0b3","caption":"Table 3.2.3.0(b3). Design Mechanical and Physical Properties of 2024 Aluminum Alloy Sheet and Plate—Concluded","alloy":"2024 Aluminum Alloy","family":"2024 Aluminum Alloy","group":"Aluminum Alloys","clad":false,"spec":"AMS-QQ-A-250/4","form":"Plate","formGroup":"Plate","temper":"T851","thickness":{"min":0.25,"max":0.499,"raw":"0.250-0.499"},"basis":"A","props":{"Ftu":{"L":67.0,"LT":67.0},"Fty":{"L":58.0,"LT":58.0},"Fcy":{"L":58.0,"LT":59.0},"Fsu":38.0,"Fbru":{"eD1.5":102.0,"eD2.0":131.0},"Fbry":{"eD1.5":86.0,"eD2.0":101.0},"elong":{"LT":5.0},"density":0.1}},{"id":"3.2.3.0b3#3","table":"3.2.3.0b3","caption":"Table 3.2.3.0(b3). Design Mechanical and Physical Properties of 2024 Aluminum Alloy Sheet and Plate—Concluded","alloy":"2024 Aluminum Alloy","family":"2024 Aluminum Alloy","group":"Aluminum Alloys","clad":false,"spec":"AMS-QQ-A-250/4","form":"Plate","formGroup":"Plate","temper":"T851","thickness":{"min":0.25,"max":0.499,"raw":"0.250-0.499"},"basis":"B","props":{"Ftu":{"L":68.0,"LT":68.0},"Fty":{"L":60.0,"LT":60.0},"Fcy":{"L":60.0,"LT":61.0},"Fsu":39.0,"Fbru":{"eD1.5":103.0,"eD2.0":133.0},"Fbry":{"eD1.5":89.0,"eD2.0":105.0},"density":0.1}},{"id":"3.2.3.0b3#4","table":"3.2.3.0b3","caption":"Table 3.2.3.0(b3). Design Mechanical and Physical Properties of 2024 Aluminum Alloy Sheet and Plate—Concluded","alloy":"2024 Aluminum Alloy","family":"2024 Aluminum Alloy","group":"Aluminum Alloys","clad":false,"spec":"AMS-QQ-A-250/4","form":"Plate","formGroup":"Plate","temper":"T851","thickness":{"min":0.5,"max":1.0,"raw":"0.500-1.000"},"basis":"S","props":{"Ftu":{"L":66.0,"LT":66.0},"Fty":{"L":58.0,"LT":58.0},"Fcy":{"L":58.0,"LT":58.0},"Fsu":37.0,"Fbru":{"eD1.5":100.0,"eD2.0":129.0},"Fbry":{"eD1.5":86.0,"eD2.0":101.0},"elong":{"LT":5.0},"density":0.1}},{"id":"3.2.3.0b3#5","table":"3.2.3.0b3","caption":"Table 3.2.3.0(b3). Design Mechanical and Physical Properties of 2024 Aluminum Alloy Sheet and Plate—Concluded","alloy":"2024 Aluminum Alloy","family":"2024 Aluminum Alloy","group":"Aluminum Alloys","clad":false,"spec":"AMS-QQ-A-250/4","form":"Plate","formGroup":"Plate","temper":"T851","thickness":{"min":1.001,"max":1.499,"raw":"1.001-1.499"},"basis":"S","props":{"Ftu":{"L":66.0,"LT":66.0},"Fty":{"L":57.0,"LT":57.0},"Fcy":{"L":56.0,"LT":57.0},"Fsu":37.0,"Fbru":{"eD1.5":100.0,"eD2.0":129.0},"Fbry":{"eD1.5":85.0,"eD2.0":99.0},"elong":{"LT":5.0},"density":0.1}},{"id":"3.2.3.0b3#6","table":"3.2.3.0b3","caption":"Table 3.2.3.0(b3). Design Mechanical and Physical Properties of 2024 Aluminum Alloy Sheet and Plate—Concluded","alloy":"2024 Aluminum Alloy","family":"2024 Aluminum Alloy","group":"Aluminum Alloys","clad":false,"spec":"AMS-QQ-A-250/4","form":"Sheet","formGroup":"Sheet","temper":"T861","thickness":{"min":0.02,"max":0.062,"raw":"0.020-0.062"},"basis":"S","props":{"Ftu":{"L":71.0,"LT":70.0},"Fty":{"L":63.0,"LT":62.0},"Fcy":{"L":63.0,"LT":65.0},"Fsu":40.0,"Fbru":{"eD1.5":108.0,"eD2.0":140.0},"Fbry":{"eD1.5":90.0,"eD2.0":105.0},"elong":{"LT":3.0},"density":0.1}},{"id":"3.2.3.0b3#7","table":"3.2.3.0b3","caption":"Table 3.2.3.0(b3). Design Mechanical and Physical Properties of 2024 Aluminum Alloy Sheet and Plate—Concluded","alloy":"2024 Aluminum Alloy","family":"2024 Aluminum Alloy","group":"Aluminum Alloys","clad":false,"spec":"AMS-QQ-A-250/4","form":"Sheet","formGroup":"Sheet","temper":"T861","thickness":{"min":0.063,"max":0.249,"raw":"0.063-0.249"},"basis":"S","props":{"Ftu":{"L":72.0,"LT":71.0},"Fty":{"L":67.0,"LT":66.0},"Fcy":{"L":67.0,"LT":69.0},"Fsu":40.0,"Fbru":{"eD1.5":110.0,"eD2.0":142.0},"Fbry":{"eD1.5":96.0,"eD2.0":112.0},"elong":{"LT":4.0},"density":0.1}},{"id":"3.2.3.0b3#8","table":"3.2.3.0b3","caption":"Table 3.2.3.0(b3). Design Mechanical and Physical Properties of 2024 Aluminum Alloy Sheet and Plate—Concluded","alloy":"2024 Aluminum Alloy","family":"2024 Aluminum Alloy","group":"Aluminum Alloys","clad":false,"spec":"AMS-QQ-A-250/4","form":"Plate","formGroup":"Plate","temper":"T861","thickness":{"min":0.25,"max":0.5,"raw":"0.250-0.500"},"basis":"S","props":{"Ftu":{"L":70.0,"LT":70.0},"Fty":{"L":64.0,"LT":64.0},"Fcy":{"L":64.0,"LT":67.0},"Fsu":40.0,"Fbru":{"eD1.5":108.0,"eD2.0":140.0},"Fbry":{"eD1.5":93.0,"eD2.0":109.0},"elong":{"LT":4.0},"density":0.1}},{"id":"3.2.3.0e1#0","table":"3.2.3.0e1","caption":"Table 3.2.3.0(e1). Design Mechanical and Physical Properties of Clad 2024 Aluminum Alloy Sheet and Plate","alloy":"2024 Aluminum Alloy","family":"2024 Aluminum Alloy","group":"Aluminum Alloys","clad":true,"spec":"AMS-QQ-A-250/5","form":"Flat sheet and plate","formGroup":"Sheet & Plate","temper":"T3","thickness":{"min":0.008,"max":0.009,"raw":"0.008-0.009"},"basis":"A","props":{"Ftu":{"L":59.0,"LT":58.0},"Fty":{"L":44.0,"LT":39.0},"Fcy":{"L":36.0,"LT":42.0},"Fsu":37.0,"Fbru":{"eD1.5":96.0,"eD2.0":119.0},"Fbry":{"eD1.5":68.0,"eD2.0":82.0},"elong":{"LT":10.0},"mu":0.33,"density":0.1}},{"id":"3.2.3.0e1#1","table":"3.2.3.0e1","caption":"Table 3.2.3.0(e1). Design Mechanical and Physical Properties of Clad 2024 Aluminum Alloy Sheet and Plate","alloy":"2024 Aluminum Alloy","family":"2024 Aluminum Alloy","group":"Aluminum Alloys","clad":true,"spec":"AMS-QQ-A-250/5","form":"Flat sheet and plate","formGroup":"Sheet & Plate","temper":"T3","thickness":{"min":0.008,"max":0.009,"raw":"0.008-0.009"},"basis":"B","props":{"Ftu":{"L":60.0,"LT":59.0},"Fty":{"L":45.0,"LT":40.0},"Fcy":{"L":37.0,"LT":43.0},"Fsu":37.0,"Fbru":{"eD1.5":97.0,"eD2.0":121.0},"Fbry":{"eD1.5":70.0,"eD2.0":84.0},"mu":0.33,"density":0.1}},{"id":"3.2.3.0e1#2","table":"3.2.3.0e1","caption":"Table 3.2.3.0(e1). Design Mechanical and Physical Properties of Clad 2024 Aluminum Alloy Sheet and Plate","alloy":"2024 Aluminum Alloy","family":"2024 Aluminum Alloy","group":"Aluminum Alloys","clad":true,"spec":"AMS-QQ-A-250/5","form":"Flat sheet and plate","formGroup":"Sheet & Plate","temper":"T3","thickness":{"min":0.01,"max":0.062,"raw":"0.010-0.062"},"basis":"A","props":{"Ftu":{"L":60.0,"LT":59.0},"Fty":{"L":44.0,"LT":39.0},"Fcy":{"L":36.0,"LT":42.0},"Fsu":37.0,"Fbru":{"eD1.5":97.0,"eD2.0":121.0},"Fbry":{"eD1.5":68.0,"eD2.0":82.0},"mu":0.33,"density":0.1}},{"id":"3.2.3.0e1#3","table":"3.2.3.0e1","caption":"Table 3.2.3.0(e1). Design Mechanical and Physical Properties of Clad 2024 Aluminum Alloy Sheet and Plate","alloy":"2024 Aluminum Alloy","family":"2024 Aluminum Alloy","group":"Aluminum Alloys","clad":true,"spec":"AMS-QQ-A-250/5","form":"Flat sheet and plate","formGroup":"Sheet & Plate","temper":"T3","thickness":{"min":0.01,"max":0.062,"raw":"0.010-0.062"},"basis":"B","props":{"Ftu":{"L":61.0,"LT":60.0},"Fty":{"L":45.0,"LT":40.0},"Fcy":{"L":37.0,"LT":43.0},"Fsu":38.0,"Fbru":{"eD1.5":99.0,"eD2.0":123.0},"Fbry":{"eD1.5":70.0,"eD2.0":84.0},"mu":0.33,"density":0.1}},{"id":"3.2.3.0e1#4","table":"3.2.3.0e1","caption":"Table 3.2.3.0(e1). Design Mechanical and Physical Properties of Clad 2024 Aluminum Alloy Sheet and Plate","alloy":"2024 Aluminum Alloy","family":"2024 Aluminum Alloy","group":"Aluminum Alloys","clad":true,"spec":"AMS-QQ-A-250/5","form":"Flat sheet and plate","formGroup":"Sheet & Plate","temper":"T3","thickness":{"min":0.063,"max":0.128,"raw":"0.063-0.128"},"basis":"A","props":{"Ftu":{"L":62.0,"LT":61.0},"Fty":{"L":45.0,"LT":40.0},"Fcy":{"L":37.0,"LT":43.0},"Fsu":38.0,"Fbru":{"eD1.5":101.0,"eD2.0":125.0},"Fbry":{"eD1.5":70.0,"eD2.0":84.0},"elong":{"LT":15.0},"mu":0.33,"density":0.1}},{"id":"3.2.3.0e1#5","table":"3.2.3.0e1","caption":"Table 3.2.3.0(e1). Design Mechanical and Physical Properties of Clad 2024 Aluminum Alloy Sheet and Plate","alloy":"2024 Aluminum Alloy","family":"2024 Aluminum Alloy","group":"Aluminum Alloys","clad":true,"spec":"AMS-QQ-A-250/5","form":"Flat sheet and plate","formGroup":"Sheet & Plate","temper":"T3","thickness":{"min":0.063,"max":0.128,"raw":"0.063-0.128"},"basis":"B","props":{"Ftu":{"L":63.0,"LT":62.0},"Fty":{"L":47.0,"LT":42.0},"Fcy":{"L":39.0,"LT":45.0},"Fsu":39.0,"Fbru":{"eD1.5":102.0,"eD2.0":127.0},"Fbry":{"eD1.5":73.0,"eD2.0":88.0},"mu":0.33,"density":0.1}},{"id":"3.2.3.0e1#6","table":"3.2.3.0e1","caption":"Table 3.2.3.0(e1). Design Mechanical and Physical Properties of Clad 2024 Aluminum Alloy Sheet and Plate","alloy":"2024 Aluminum Alloy","family":"2024 Aluminum Alloy","group":"Aluminum Alloys","clad":true,"spec":"AMS-QQ-A-250/5","form":"Flat sheet and plate","formGroup":"Sheet & Plate","temper":"T3","thickness":{"min":0.129,"max":0.249,"raw":"0.129-0.249"},"basis":"A","props":{"Ftu":{"L":63.0,"LT":62.0},"Fty":{"L":45.0,"LT":40.0},"Fcy":{"L":37.0,"LT":43.0},"Fsu":39.0,"Fbru":{"eD1.5":102.0,"eD2.0":127.0},"Fbry":{"eD1.5":70.0,"eD2.0":84.0},"elong":{"LT":15.0},"mu":0.33,"density":0.1}},{"id":"3.2.3.0e1#7","table":"3.2.3.0e1","caption":"Table 3.2.3.0(e1). Design Mechanical and Physical Properties of Clad 2024 Aluminum Alloy Sheet and Plate","alloy":"2024 Aluminum Alloy","family":"2024 Aluminum Alloy","group":"Aluminum Alloys","clad":true,"spec":"AMS-QQ-A-250/5","form":"Flat sheet and plate","formGroup":"Sheet & Plate","temper":"T3","thickness":{"min":0.129,"max":0.249,"raw":"0.129-0.249"},"basis":"B","props":{"Ftu":{"L":64.0,"LT":63.0},"Fty":{"L":47.0,"LT":42.0},"Fcy":{"L":39.0,"LT":45.0},"Fsu":40.0,"Fbru":{"eD1.5":104.0,"eD2.0":129.0},"Fbry":{"eD1.5":73.0,"eD2.0":88.0},"mu":0.33,"density":0.1}},{"id":"3.2.3.0e1#8","table":"3.2.3.0e1","caption":"Table 3.2.3.0(e1). Design Mechanical and Physical Properties of Clad 2024 Aluminum Alloy Sheet and Plate","alloy":"2024 Aluminum Alloy","family":"2024 Aluminum Alloy","group":"Aluminum Alloys","clad":true,"spec":"AMS-QQ-A-250/5","form":"Flat sheet and plate","formGroup":"Sheet & Plate","temper":"T351","thickness":{"min":0.25,"max":0.499,"raw":"0.250-0.499"},"basis":"A","props":{"Ftu":{"L":62.0,"LT":62.0},"Fty":{"L":46.0,"LT":40.0},"Fcy":{"L":37.0,"LT":43.0},"Fsu":37.0,"Fbru":{"eD1.5":94.0,"eD2.0":115.0},"Fbry":{"eD1.5":69.0,"eD2.0":82.0},"elong":{"LT":12.0},"mu":0.33,"density":0.1}},{"id":"3.2.3.0e1#9","table":"3.2.3.0e1","caption":"Table 3.2.3.0(e1). Design Mechanical and Physical Properties of Clad 2024 Aluminum Alloy Sheet and Plate","alloy":"2024 Aluminum Alloy","family":"2024 Aluminum Alloy","group":"Aluminum Alloys","clad":true,"spec":"AMS-QQ-A-250/5","form":"Flat sheet and plate","formGroup":"Sheet & Plate","temper":"T351","thickness":{"min":0.25,"max":0.499,"raw":"0.250-0.499"},"basis":"B","props":{"Ftu":{"L":64.0,"LT":64.0},"Fty":{"L":48.0,"LT":42.0},"Fcy":{"L":39.0,"LT":45.0},"Fsu":38.0,"Fbru":{"eD1.5":97.0,"eD2.0":119.0},"Fbry":{"eD1.5":72.0,"eD2.0":86.0},"mu":0.33,"density":0.1}},{"id":"3.2.3.0e1#10","table":"3.2.3.0e1","caption":"Table 3.2.3.0(e1). Design Mechanical and Physical Properties of Clad 2024 Aluminum Alloy Sheet and Plate","alloy":"2024 Aluminum Alloy","family":"2024 Aluminum Alloy","group":"Aluminum Alloys","clad":true,"spec":"AMS-QQ-A-250/5","form":"Flat sheet and plate","formGroup":"Sheet & Plate","temper":"T351","thickness":{"min":0.5,"max":1.0,"raw":"0.500-1.000"},"basis":"A","props":{"Ftu":{"L":61.0,"LT":61.0},"Fty":{"L":45.0,"LT":40.0},"Fcy":{"L":37.0,"LT":42.0},"Fsu":36.0,"Fbru":{"eD1.5":92.0,"eD2.0":113.0},"Fbry":{"eD1.5":69.0,"eD2.0":82.0},"elong":{"LT":8.0},"mu":0.33,"density":0.1}},{"id":"3.2.3.0e1#11","table":"3.2.3.0e1","caption":"Table 3.2.3.0(e1). Design Mechanical and Physical Properties of Clad 2024 Aluminum Alloy Sheet and Plate","alloy":"2024 Aluminum Alloy","family":"2024 Aluminum Alloy","group":"Aluminum Alloys","clad":true,"spec":"AMS-QQ-A-250/5","form":"Flat sheet and plate","formGroup":"Sheet & Plate","temper":"T351","thickness":{"min":0.5,"max":1.0,"raw":"0.500-1.000"},"basis":"B","props":{"Ftu":{"L":63.0,"LT":63.0},"Fty":{"L":48.0,"LT":42.0},"Fcy":{"L":39.0,"LT":45.0},"Fsu":37.0,"Fbru":{"eD1.5":95.0,"eD2.0":117.0},"Fbry":{"eD1.5":72.0,"eD2.0":86.0},"mu":0.33,"density":0.1}},{"id":"3.2.3.0e1#12","table":"3.2.3.0e1","caption":"Table 3.2.3.0(e1). Design Mechanical and Physical Properties of Clad 2024 Aluminum Alloy Sheet and Plate","alloy":"2024 Aluminum Alloy","family":"2024 Aluminum Alloy","group":"Aluminum Alloys","clad":true,"spec":"AMS-QQ-A-250/5","form":"Flat sheet and plate","formGroup":"Sheet & Plate","temper":"T351","thickness":{"min":1.001,"max":1.5,"raw":"1.001-1.500"},"basis":"A","props":{"Ftu":{"L":60.0,"LT":60.0},"Fty":{"L":45.0,"LT":40.0},"Fcy":{"L":37.0,"LT":42.0},"Fsu":35.0,"Fbru":{"eD1.5":91.0,"eD2.0":111.0},"Fbry":{"eD1.5":69.0,"eD2.0":82.0},"elong":{"LT":7.0},"mu":0.33,"density":0.1}},{"id":"3.2.3.0e1#13","table":"3.2.3.0e1","caption":"Table 3.2.3.0(e1). Design Mechanical and Physical Properties of Clad 2024 Aluminum Alloy Sheet and Plate","alloy":"2024 Aluminum Alloy","family":"2024 Aluminum Alloy","group":"Aluminum Alloys","clad":true,"spec":"AMS-QQ-A-250/5","form":"Flat sheet and plate","formGroup":"Sheet & Plate","temper":"T351","thickness":{"min":1.001,"max":1.5,"raw":"1.001-1.500"},"basis":"B","props":{"Ftu":{"L":62.0,"LT":62.0},"Fty":{"L":48.0,"LT":42.0},"Fcy":{"L":39.0,"LT":44.0},"Fsu":37.0,"Fbru":{"eD1.5":94.0,"eD2.0":115.0},"Fbry":{"eD1.5":72.0,"eD2.0":86.0},"mu":0.33,"density":0.1}},{"id":"3.2.3.0e1#14","table":"3.2.3.0e1","caption":"Table 3.2.3.0(e1). Design Mechanical and Physical Properties of Clad 2024 Aluminum Alloy Sheet and Plate","alloy":"2024 Aluminum Alloy","family":"2024 Aluminum Alloy","group":"Aluminum Alloys","clad":true,"spec":"AMS-QQ-A-250/5","form":"Flat sheet and plate","formGroup":"Sheet & Plate","temper":"T351","thickness":{"min":1.501,"max":2.0,"raw":"1.501-2.000"},"basis":"A","props":{"Ftu":{"L":60.0,"LT":60.0},"Fty":{"L":45.0,"LT":40.0},"Fcy":{"L":36.0,"LT":42.0},"Fsu":35.0,"Fbru":{"eD1.5":91.0,"eD2.0":111.0},"Fbry":{"eD1.5":69.0,"eD2.0":82.0},"elong":{"LT":6.0},"mu":0.33,"density":0.1}},{"id":"3.2.3.0e1#15","table":"3.2.3.0e1","caption":"Table 3.2.3.0(e1). Design Mechanical and Physical Properties of Clad 2024 Aluminum Alloy Sheet and Plate","alloy":"2024 Aluminum Alloy","family":"2024 Aluminum Alloy","group":"Aluminum Alloys","clad":true,"spec":"AMS-QQ-A-250/5","form":"Flat sheet and plate","formGroup":"Sheet & Plate","temper":"T351","thickness":{"min":1.501,"max":2.0,"raw":"1.501-2.000"},"basis":"B","props":{"Ftu":{"L":62.0,"LT":62.0},"Fty":{"L":47.0,"LT":42.0},"Fcy":{"L":38.0,"LT":44.0},"Fsu":37.0,"Fbru":{"eD1.5":94.0,"eD2.0":115.0},"Fbry":{"eD1.5":72.0,"eD2.0":86.0},"mu":0.33,"density":0.1}},{"id":"3.2.3.0e1#16","table":"3.2.3.0e1","caption":"Table 3.2.3.0(e1). Design Mechanical and Physical Properties of Clad 2024 Aluminum Alloy Sheet and Plate","alloy":"2024 Aluminum Alloy","family":"2024 Aluminum Alloy","group":"Aluminum Alloys","clad":true,"spec":"AMS-QQ-A-250/5","form":"Flat sheet and plate","formGroup":"Sheet & Plate","temper":"T351","thickness":{"min":2.001,"max":3.0,"raw":"2.001-3.000"},"basis":"A","props":{"Ftu":{"L":58.0,"LT":58.0,"ST":52.0},"Fty":{"L":44.0,"LT":40.0,"ST":38.0},"Fcy":{"L":35.0,"LT":41.0,"ST":46.0},"Fsu":34.0,"Fbru":{"eD1.5":88.0,"eD2.0":107.0},"Fbry":{"eD1.5":69.0,"eD2.0":82.0},"elong":{"LT":4.0},"mu":0.33,"density":0.1}},{"id":"3.2.3.0e1#17","table":"3.2.3.0e1","caption":"Table 3.2.3.0(e1). Design Mechanical and Physical Properties of Clad 2024 Aluminum Alloy Sheet and Plate","alloy":"2024 Aluminum Alloy","family":"2024 Aluminum Alloy","group":"Aluminum Alloys","clad":true,"spec":"AMS-QQ-A-250/5","form":"Flat sheet and plate","formGroup":"Sheet & Plate","temper":"T351","thickness":{"min":2.001,"max":3.0,"raw":"2.001-3.000"},"basis":"B","props":{"Ftu":{"L":60.0,"LT":60.0,"ST":54.0},"Fty":{"L":46.0,"LT":42.0,"ST":40.0},"Fcy":{"L":37.0,"LT":43.0,"ST":48.0},"Fsu":35.0,"Fbru":{"eD1.5":91.0,"eD2.0":111.0},"Fbry":{"eD1.5":72.0,"eD2.0":86.0},"mu":0.33,"density":0.1}},{"id":"3.2.3.0e1#18","table":"3.2.3.0e1","caption":"Table 3.2.3.0(e1). Design Mechanical and Physical Properties of Clad 2024 Aluminum Alloy Sheet and Plate","alloy":"2024 Aluminum Alloy","family":"2024 Aluminum Alloy","group":"Aluminum Alloys","clad":true,"spec":"AMS-QQ-A-250/5","form":"Flat sheet and plate","formGroup":"Sheet & Plate","temper":"T351","thickness":{"min":3.001,"max":4.0,"raw":"3.001-4.000"},"basis":"A","props":{"Ftu":{"L":55.0,"LT":55.0,"ST":49.0},"Fty":{"L":39.0,"LT":39.0,"ST":38.0},"Fcy":{"L":33.0,"LT":39.0,"ST":44.0},"Fsu":32.0,"Fbru":{"eD1.5":83.0,"eD2.0":102.0},"Fbry":{"eD1.5":67.0,"eD2.0":80.0},"elong":{"LT":4.0},"mu":0.33,"density":0.1}},{"id":"3.2.3.0e1#19","table":"3.2.3.0e1","caption":"Table 3.2.3.0(e1). Design Mechanical and Physical Properties of Clad 2024 Aluminum Alloy Sheet and Plate","alloy":"2024 Aluminum Alloy","family":"2024 Aluminum Alloy","group":"Aluminum Alloys","clad":true,"spec":"AMS-QQ-A-250/5","form":"Flat sheet and plate","formGroup":"Sheet & Plate","temper":"T351","thickness":{"min":3.001,"max":4.0,"raw":"3.001-4.000"},"basis":"B","props":{"Ftu":{"L":57.0,"LT":57.0,"ST":51.0},"Fty":{"L":41.0,"LT":41.0,"ST":39.0},"Fcy":{"L":35.0,"LT":41.0,"ST":47.0},"Fsu":34.0,"Fbru":{"eD1.5":86.0,"eD2.0":106.0},"Fbry":{"eD1.5":70.0,"eD2.0":84.0},"mu":0.33,"density":0.1}},{"id":"3.2.3.0e2#0","table":"3.2.3.0e2","caption":"Table 3.2.3.0(e2). Design Mechanical and Physical Properties of Clad 2024 Aluminum Alloy Sheet and Plate—Continued","alloy":"2024 Aluminum Alloy","family":"2024 Aluminum Alloy","group":"Aluminum Alloys","clad":true,"spec":"AMS-QQ-A-250/5","form":"Flat sheet and plate","formGroup":"Sheet & Plate","temper":"T361","thickness":{"min":0.02,"max":0.062,"raw":"0.020-0.062"},"basis":"S","props":{"Ftu":{"L":62.0,"LT":61.0},"Fty":{"L":53.0,"LT":47.0},"Fcy":{"L":44.0,"LT":50.0},"Fsu":38.0,"Fbru":{"eD1.5":101.0,"eD2.0":125.0},"Fbry":{"eD1.5":78.0,"eD2.0":92.0},"elong":{"LT":8.0},"mu":0.33,"density":0.1}},{"id":"3.2.3.0e2#1","table":"3.2.3.0e2","caption":"Table 3.2.3.0(e2). Design Mechanical and Physical Properties of Clad 2024 Aluminum Alloy Sheet and Plate—Continued","alloy":"2024 Aluminum Alloy","family":"2024 Aluminum Alloy","group":"Aluminum Alloys","clad":true,"spec":"AMS-QQ-A-250/5","form":"Flat sheet and plate","formGroup":"Sheet & Plate","temper":"T361","thickness":{"min":0.063,"max":0.249,"raw":"0.063-0.249"},"basis":"S","props":{"Ftu":{"L":65.0,"LT":64.0},"Fty":{"L":53.0,"LT":48.0},"Fcy":{"L":45.0,"LT":51.0},"Fsu":40.0,"Fbru":{"eD1.5":105.0,"eD2.0":131.0},"Fbry":{"eD1.5":79.0,"eD2.0":94.0},"elong":{"LT":9.0},"mu":0.33,"density":0.1}},{"id":"3.2.3.0e2#2","table":"3.2.3.0e2","caption":"Table 3.2.3.0(e2). Design Mechanical and Physical Properties of Clad 2024 Aluminum Alloy Sheet and Plate—Continued","alloy":"2024 Aluminum Alloy","family":"2024 Aluminum Alloy","group":"Aluminum Alloys","clad":true,"spec":"AMS-QQ-A-250/5","form":"Flat sheet and plate","formGroup":"Sheet & Plate","temper":"T361","thickness":{"min":0.25,"max":0.499,"raw":"0.250-0.499"},"basis":"S","props":{"Ftu":{"L":65.0,"LT":64.0},"Fty":{"L":53.0,"LT":48.0},"Fcy":{"L":45.0,"LT":51.0},"Fsu":40.0,"Fbru":{"eD1.5":105.0,"eD2.0":131.0},"Fbry":{"eD1.5":79.0,"eD2.0":94.0},"elong":{"LT":9.0},"mu":0.33,"density":0.1}},{"id":"3.2.3.0e2#3","table":"3.2.3.0e2","caption":"Table 3.2.3.0(e2). Design Mechanical and Physical Properties of Clad 2024 Aluminum Alloy Sheet and Plate—Continued","alloy":"2024 Aluminum Alloy","family":"2024 Aluminum Alloy","group":"Aluminum Alloys","clad":true,"spec":"AMS-QQ-A-250/5","form":"Flat sheet and plate","formGroup":"Sheet & Plate","temper":"T361","thickness":{"min":0.5,"max":0.5,
