Repository: Teased-oChroid-orrA/powershell_tool

# GS Engineering Toolbench

A Rust engineering application with native GPU workbenches for modelling,
finite-element analysis, aircraft frame/truss members, bushings and eccentric
bushings. The dashboard also opens the terminal tools for search, fastener holes,
lug analysis, pressure vessels, preload and material lookup.

The search engine handles text, Office documents, archives and PDFs, with live
progress, an optional persistent index and streamed reports. Rust is the sole
implementation; the earlier PowerShell and C# applications remain in git history.

File: mechanics-core/data/mil-hdbk-5j.json (part 6 of 21)
"raw":"0.500"},"basis":"S","props":{"Ftu":{"L":64.0,"LT":63.0},"Fty":{"L":52.0,"LT":47.0},"Fcy":{"L":44.0,"LT":50.0},"Fsu":39.0,"Fbru":{"eD1.5":104.0,"eD2.0":129.0},"Fbry":{"eD1.5":78.0,"eD2.0":92.0},"elong":{"LT":10.0},"mu":0.33,"density":0.1}},{"id":"3.2.3.0e2#4","table":"3.2.3.0e2","caption":"Table 3.2.3.0(e2). Design Mechanical and Physical Properties of Clad 2024 Aluminum Alloy Sheet and Plate—Continued","alloy":"2024 Aluminum Alloy","family":"2024 Aluminum Alloy","group":"Aluminum Alloys","clad":true,"spec":"AMS-QQ-A-250/5","form":"Coiled sheet","formGroup":"Sheet","temper":"T4","thickness":{"min":0.01,"max":0.062,"raw":"0.010-0.062"},"basis":"A","props":{"Ftu":{"L":58.0,"LT":58.0},"Fty":{"L":36.0,"LT":36.0},"Fcy":{"L":36.0,"LT":36.0},"Fsu":37.0,"Fbru":{"eD1.5":96.0,"eD2.0":119.0},"Fbry":{"eD1.5":63.0,"eD2.0":76.0},"mu":0.33,"density":0.1}},{"id":"3.2.3.0e2#5","table":"3.2.3.0e2","caption":"Table 3.2.3.0(e2). Design Mechanical and Physical Properties of Clad 2024 Aluminum Alloy Sheet and Plate—Continued","alloy":"2024 Aluminum Alloy","family":"2024 Aluminum Alloy","group":"Aluminum Alloys","clad":true,"spec":"AMS-QQ-A-250/5","form":"Coiled sheet","formGroup":"Sheet","temper":"T4","thickness":{"min":0.01,"max":0.062,"raw":"0.010-0.062"},"basis":"B","props":{"Ftu":{"L":59.0,"LT":59.0},"Fty":{"L":38.0,"LT":38.0},"Fcy":{"L":38.0,"LT":38.0},"Fsu":37.0,"Fbru":{"eD1.5":97.0,"eD2.0":121.0},"Fbry":{"eD1.5":66.0,"eD2.0":80.0},"mu":0.33,"density":0.1}},{"id":"3.2.3.0e2#6","table":"3.2.3.0e2","caption":"Table 3.2.3.0(e2). Design Mechanical and Physical Properties of Clad 2024 Aluminum Alloy Sheet and Plate—Continued","alloy":"2024 Aluminum Alloy","family":"2024 Aluminum Alloy","group":"Aluminum Alloys","clad":true,"spec":"AMS-QQ-A-250/5","form":"Coiled sheet","formGroup":"Sheet","temper":"T4","thickness":{"min":0.063,"max":0.128,"raw":"0.063-0.128"},"basis":"A","props":{"Ftu":{"L":61.0,"LT":61.0},"Fty":{"L":38.0,"LT":38.0},"Fcy":{"L":38.0,"LT":38.0},"Fsu":38.0,"Fbru":{"eD1.5":101.0,"eD2.0":125.0},"Fbry":{"eD1.5":66.0,"eD2.0":80.0},"elong":{"LT":15.0},"mu":0.33,"density":0.1}},{"id":"3.2.3.0e2#7","table":"3.2.3.0e2","caption":"Table 3.2.3.0(e2). Design Mechanical and Physical Properties of Clad 2024 Aluminum Alloy Sheet and Plate—Continued","alloy":"2024 Aluminum Alloy","family":"2024 Aluminum Alloy","group":"Aluminum Alloys","clad":true,"spec":"AMS-QQ-A-250/5","form":"Coiled sheet","formGroup":"Sheet","temper":"T4","thickness":{"min":0.063,"max":0.128,"raw":"0.063-0.128"},"basis":"B","props":{"Ftu":{"L":62.0,"LT":62.0},"Fty":{"L":39.0,"LT":39.0},"Fcy":{"L":39.0,"LT":39.0},"Fsu":39.0,"Fbru":{"eD1.5":102.0,"eD2.0":127.0},"Fbry":{"eD1.5":68.0,"eD2.0":82.0},"mu":0.33,"density":0.1}},{"id":"3.2.3.0e3#0","table":"3.2.3.0e3","caption":"Table 3.2.3.0(e3). Design Mechanical and Physical Properties of Clad 2024 Aluminum Alloy Sheet and Plate—Continued","alloy":"2024 Aluminum Alloy","family":"2024 Aluminum Alloy","group":"Aluminum Alloys","clad":true,"spec":"AMS-QQ-A-250/5","form":"Flat sheet and plate","formGroup":"Sheet & Plate","temper":"T42","thickness":{"min":0.008,"max":0.009,"raw":"0.008-0.009"},"basis":"A","props":{"Ftu":{"L":55.0,"LT":55.0},"Fty":{"L":34.0,"LT":34.0},"Fcy":{"L":38.0,"LT":37.0},"Fsu":33.0,"Fbru":{"eD1.5":88.0,"eD2.0":109.0},"Fbry":{"eD1.5":60.0,"eD2.0":72.0},"elong":{"LT":10.0},"mu":0.33,"density":0.1}},{"id":"3.2.3.0e3#1","table":"3.2.3.0e3","caption":"Table 3.2.3.0(e3). Design Mechanical and Physical Properties of Clad 2024 Aluminum Alloy Sheet and Plate—Continued","alloy":"2024 Aluminum Alloy","family":"2024 Aluminum Alloy","group":"Aluminum Alloys","clad":true,"spec":"AMS-QQ-A-250/5","form":"Flat sheet and plate","formGroup":"Sheet & Plate","temper":"T42","thickness":{"min":0.008,"max":0.009,"raw":"0.008-0.009"},"basis":"B","props":{"Ftu":{"L":57.0,"LT":57.0},"Fty":{"L":35.0,"LT":35.0},"Fcy":{"L":39.0,"LT":38.0},"Fsu":34.0,"Fbru":{"eD1.5":91.0,"eD2.0":113.0},"Fbry":{"eD1.5":61.0,"eD2.0":74.0},"mu":0.33,"density":0.1}},{"id":"3.2.3.0e3#2","table":"3.2.3.0e3","caption":"Table 3.2.3.0(e3). Design Mechanical and Physical Properties of Clad 2024 Aluminum Alloy Sheet and Plate—Continued","alloy":"2024 Aluminum Alloy","family":"2024 Aluminum Alloy","group":"Aluminum Alloys","clad":true,"spec":"AMS-QQ-A-250/5","form":"Flat sheet and plate","formGroup":"Sheet & Plate","temper":"T42","thickness":{"min":0.01,"max":0.062,"raw":"0.010-0.062"},"basis":"A","props":{"Ftu":{"L":57.0,"LT":57.0},"Fty":{"L":34.0,"LT":34.0},"Fcy":{"L":38.0,"LT":37.0},"Fsu":34.0,"Fbru":{"eD1.5":91.0,"eD2.0":113.0},"Fbry":{"eD1.5":60.0,"eD2.0":72.0},"mu":0.33,"density":0.1}},{"id":"3.2.3.0e3#3","table":"3.2.3.0e3","caption":"Table 3.2.3.0(e3). Design Mechanical and Physical Properties of Clad 2024 Aluminum Alloy Sheet and Plate—Continued","alloy":"2024 Aluminum Alloy","family":"2024 Aluminum Alloy","group":"Aluminum Alloys","clad":true,"spec":"AMS-QQ-A-250/5","form":"Flat sheet and plate","formGroup":"Sheet & Plate","temper":"T42","thickness":{"min":0.01,"max":0.062,"raw":"0.010-0.062"},"basis":"B","props":{"Ftu":{"L":59.0,"LT":59.0},"Fty":{"L":35.0,"LT":35.0},"Fcy":{"L":39.0,"LT":38.0},"Fsu":35.0,"Fbru":{"eD1.5":94.0,"eD2.0":117.0},"Fbry":{"eD1.5":61.0,"eD2.0":74.0},"mu":0.33,"density":0.1}},{"id":"3.2.3.0e3#4","table":"3.2.3.0e3","caption":"Table 3.2.3.0(e3). Design Mechanical and Physical Properties of Clad 2024 Aluminum Alloy Sheet and Plate—Continued","alloy":"2024 Aluminum Alloy","family":"2024 Aluminum Alloy","group":"Aluminum Alloys","clad":true,"spec":"AMS-QQ-A-250/5","form":"Flat sheet and plate","formGroup":"Sheet & Plate","temper":"T42","thickness":{"min":0.063,"max":0.249,"raw":"0.063-0.249"},"basis":"A","props":{"Ftu":{"L":60.0,"LT":60.0},"Fty":{"L":36.0,"LT":36.0},"Fcy":{"L":40.0,"LT":39.0},"Fsu":36.0,"Fbru":{"eD1.5":96.0,"eD2.0":119.0},"Fbry":{"eD1.5":63.0,"eD2.0":76.0},"elong":{"LT":15.0},"mu":0.33,"density":0.1}},{"id":"3.2.3.0e3#5","table":"3.2.3.0e3","caption":"Table 3.2.3.0(e3). Design Mechanical and Physical Properties of Clad 2024 Aluminum Alloy Sheet and Plate—Continued","alloy":"2024 Aluminum Alloy","family":"2024 Aluminum Alloy","group":"Aluminum Alloys","clad":true,"spec":"AMS-QQ-A-250/5","form":"Flat sheet and plate","formGroup":"Sheet & Plate","temper":"T42","thickness":{"min":0.063,"max":0.249,"raw":"0.063-0.249"},"basis":"B","props":{"Ftu":{"L":62.0,"LT":62.0},"Fty":{"L":38.0,"LT":38.0},"Fcy":{"L":42.0,"LT":41.0},"Fsu":37.0,"Fbru":{"eD1.5":99.0,"eD2.0":123.0},"Fbry":{"eD1.5":67.0,"eD2.0":80.0},"mu":0.33,"density":0.1}},{"id":"3.2.3.0e3#6","table":"3.2.3.0e3","caption":"Table 3.2.3.0(e3). Design Mechanical and Physical Properties of Clad 2024 Aluminum Alloy Sheet and Plate—Continued","alloy":"2024 Aluminum Alloy","family":"2024 Aluminum Alloy","group":"Aluminum Alloys","clad":true,"spec":"AMS-QQ-A-250/5","form":"Flat sheet and plate","formGroup":"Sheet & Plate","temper":"T42","thickness":{"min":0.25,"max":0.499,"raw":"0.250-0.499"},"basis":"S","props":{"Ftu":{"L":60.0,"LT":60.0},"Fty":{"L":36.0,"LT":36.0},"Fcy":{"L":39.0,"LT":39.0},"Fsu":36.0,"Fbru":{"eD1.5":95.0,"eD2.0":119.0},"Fbry":{"eD1.5":63.0,"eD2.0":76.0},"elong":{"LT":12.0},"mu":0.33,"density":0.1}},{"id":"3.2.3.0e3#7","table":"3.2.3.0e3","caption":"Table 3.2.3.0(e3). Design Mechanical and Physical Properties of Clad 2024 Aluminum Alloy Sheet and Plate—Continued","alloy":"2024 Aluminum Alloy","family":"2024 Aluminum Alloy","group":"Aluminum Alloys","clad":true,"spec":"AMS-QQ-A-250/5","form":"Flat sheet and plate","formGroup":"Sheet & Plate","temper":"T42","thickness":{"min":0.5,"max":1.0,"raw":"0.500-1.000"},"basis":"S","props":{"Ftu":{"L":59.0,"LT":59.0},"Fty":{"L":36.0,"LT":36.0},"Fcy":{"L":38.0,"LT":39.0},"Fsu":35.0,"Fbru":{"eD1.5":90.0,"eD2.0":117.0},"Fbry":{"eD1.5":63.0,"eD2.0":76.0},"elong":{"LT":8.0},"mu":0.33,"density":0.1}},{"id":"3.2.3.0e3#8","table":"3.2.3.0e3","caption":"Table 3.2.3.0(e3). Design Mechanical and Physical Properties of Clad 2024 Aluminum Alloy Sheet and Plate—Continued","alloy":"2024 Aluminum Alloy","family":"2024 Aluminum Alloy","group":"Aluminum Alloys","clad":true,"spec":"AMS-QQ-A-250/5","form":"Flat sheet and plate","formGroup":"Sheet & Plate","temper":"T42","thickness":{"min":1.001,"max":2.0,"raw":"1.001-2.000"},"basis":"S","props":{"Ftu":{"L":58.0,"LT":58.0},"Fty":{"L":36.0,"LT":36.0},"Fcy":{"L":35.0,"LT":39.0},"Fsu":35.0,"Fbru":{"eD1.5":83.0,"eD2.0":115.0},"Fbry":{"eD1.5":63.0,"eD2.0":76.0},"mu":0.33,"density":0.1}},{"id":"3.2.3.0e3#9","table":"3.2.3.0e3","caption":"Table 3.2.3.0(e3). Design Mechanical and Physical Properties of Clad 2024 Aluminum Alloy Sheet and Plate—Continued","alloy":"2024 Aluminum Alloy","family":"2024 Aluminum Alloy","group":"Aluminum Alloys","clad":true,"spec":"AMS-QQ-A-250/5","form":"Flat sheet and plate","formGroup":"Sheet & Plate","temper":"T42","thickness":{"min":2.001,"max":3.0,"raw":"2.001-3.000"},"basis":"S","props":{"Ftu":{"LT":56.0},"Fty":{"LT":36.0},"elong":{"LT":4.0},"mu":0.33,"density":0.1}},{"id":"3.2.3.0e3#10","table":"3.2.3.0e3","caption":"Table 3.2.3.0(e3). Design Mechanical and Physical Properties of Clad 2024 Aluminum Alloy Sheet and Plate—Continued","alloy":"2024 Aluminum Alloy","family":"2024 Aluminum Alloy","group":"Aluminum Alloys","clad":true,"spec":"AMS-QQ-A-250/5","form":"Flat sheet and plate","formGroup":"Sheet & Plate","temper":"T62","thickness":{"min":0.01,"max":0.062,"raw":"0.010-0.062"},"basis":"S","props":{"Ftu":{"L":60.0,"LT":60.0},"Fty":{"L":47.0,"LT":47.0},"Fcy":{"L":49.0,"LT":49.0},"Fsu":35.0,"Fbru":{"eD1.5":97.0,"eD2.0":126.0},"Fbry":{"eD1.5":75.0,"eD2.0":89.0},"elong":{"LT":5.0},"mu":0.33,"density":0.1}},{"id":"3.2.3.0e3#11","table":"3.2.3.0e3","caption":"Table 3.2.3.0(e3). Design Mechanical and Physical Properties of Clad 2024 Aluminum Alloy Sheet and Plate—Continued","alloy":"2024 Aluminum Alloy","family":"2024 Aluminum Alloy","group":"Aluminum Alloys","clad":true,"spec":"AMS-QQ-A-250/5","form":"Flat sheet and plate","formGroup":"Sheet & Plate","temper":"T62","thickness":{"min":0.063,"max":0.249,"raw":"0.063-0.249"},"basis":"S","props":{"Ftu":{"L":62.0,"LT":62.0},"Fty":{"L":49.0,"LT":49.0},"Fcy":{"L":51.0,"LT":52.0},"Fsu":36.0,"Fbru":{"eD1.5":100.0,"eD2.0":130.0},"Fbry":{"eD1.5":79.0,"eD2.0":93.0},"elong":{"LT":5.0},"mu":0.33,"density":0.1}},{"id":"3.2.3.0e3#12","table":"3.2.3.0e3","caption":"Table 3.2.3.0(e3). Design Mechanical and Physical Properties of Clad 2024 Aluminum Alloy Sheet and Plate—Continued","alloy":"2024 Aluminum Alloy","family":"2024 Aluminum Alloy","group":"Aluminum Alloys","clad":true,"spec":"AMS-QQ-A-250/5","form":"Flat sheet and plate","formGroup":"Sheet & Plate","temper":"T62","thickness":{"min":0.25,"max":0.499,"raw":"0.250-0.499"},"basis":"S","props":{"Ftu":{"L":62.0,"LT":62.0},"Fty":{"L":49.0,"LT":49.0},"Fcy":{"L":51.0,"LT":51.0},"Fsu":36.0,"Fbru":{"eD1.5":100.0,"eD2.0":130.0},"Fbry":{"eD1.5":79.0,"eD2.0":93.0},"elong":{"LT":5.0},"mu":0.33,"density":0.1}},{"id":"3.2.3.0e3#13","table":"3.2.3.0e3","caption":"Table 3.2.3.0(e3). Design Mechanical and Physical Properties of Clad 2024 Aluminum Alloy Sheet and Plate—Continued","alloy":"2024 Aluminum Alloy","family":"2024 Aluminum Alloy","group":"Aluminum Alloys","clad":true,"spec":"AMS-QQ-A-250/5","form":"Flat sheet and plate","formGroup":"Sheet & Plate","temper":"T72","thickness":{"min":0.01,"max":0.062,"raw":"0.010-0.062"},"basis":"S","props":{"Ftu":{"LT":56.0},"Fty":{"LT":43.0},"elong":{"LT":5.0},"mu":0.33,"density":0.1}},{"id":"3.2.3.0e3#14","table":"3.2.3.0e3","caption":"Table 3.2.3.0(e3). Design Mechanical and Physical Properties of Clad 2024 Aluminum Alloy Sheet and Plate—Continued","alloy":"2024 Aluminum Alloy","family":"2024 Aluminum Alloy","group":"Aluminum Alloys","clad":true,"spec":"AMS-QQ-A-250/5","form":"Flat sheet and plate","formGroup":"Sheet & Plate","temper":"T72","thickness":{"min":0.063,"max":0.249,"raw":"0.063-0.249"},"basis":"S","props":{"Ftu":{"LT":58.0},"Fty":{"LT":45.0},"elong":{"LT":5.0},"mu":0.33,"density":0.1}},{"id":"3.2.3.0e4#0","table":"3.2.3.0e4","caption":"Table 3.2.3.0(e4). Design Mechanical and Physical Properties of Clad 2024 Aluminum Alloy Sheet and Plate—Concluded","alloy":"2024 Aluminum Alloy","family":"2024 Aluminum Alloy","group":"Aluminum Alloys","clad":true,"spec":"AMS-QQ-A-250/5","form":"Flat sheet and plate","formGroup":"Sheet & Plate","temper":"T81","thickness":{"min":0.01,"max":0.062,"raw":"0.010-0.062"},"basis":"S","props":{"Ftu":{"L":64.0,"LT":62.0},"Fty":{"L":57.0,"LT":54.0},"Fcy":{"L":55.0,"LT":55.0},"Fsu":38.0,"Fbru":{"eD1.5":96.0,"eD2.0":122.0},"Fbry":{"eD1.5":78.0,"eD2.0":90.0},"elong":{"LT":5.0},"mu":0.33,"density":0.1}},{"id":"3.2.3.0e4#1","table":"3.2.3.0e4","caption":"Table 3.2.3.0(e4). Design Mechanical and Physical Properties of Clad 2024 Aluminum Alloy Sheet and Plate—Concluded","alloy":"2024 Aluminum Alloy","family":"2024 Aluminum Alloy","group":"Aluminum Alloys","clad":true,"spec":"AMS-QQ-A-250/5","form":"Flat sheet and plate","formGroup":"Sheet & Plate","temper":"T81","thickness":{"min":0.063,"max":0.249,"raw":"0.063-0.249"},"basis":"S","props":{"Ftu":{"L":67.0,"LT":65.0},"Fty":{"L":59.0,"LT":56.0},"Fcy":{"L":57.0,"LT":57.0},"Fsu":39.0,"Fbru":{"eD1.5":100.0,"eD2.0":127.0},"Fbry":{"eD1.5":83.0,"eD2.0":94.0},"elong":{"LT":5.0},"mu":0.33,"density":0.1}},{"id":"3.2.3.0e4#2","table":"3.2.3.0e4","caption":"Table 3.2.3.0(e4). Design Mechanical and Physical Properties of Clad 2024 Aluminum Alloy Sheet and Plate—Concluded","alloy":"2024 Aluminum Alloy","family":"2024 Aluminum Alloy","group":"Aluminum Alloys","clad":true,"spec":"AMS-QQ-A-250/5","form":"Flat sheet and plate","formGroup":"Sheet & Plate","temper":"T851","thickness":{"min":0.25,"max":0.499,"raw":"0.250-0.499"},"basis":"A","props":{"Ftu":{"L":65.0,"LT":65.0},"Fty":{"L":56.0,"LT":56.0},"Fcy":{"L":56.0,"LT":57.0},"Fsu":37.0,"Fbru":{"eD1.5":99.0,"eD2.0":127.0},"Fbry":{"eD1.5":83.0,"eD2.0":98.0},"elong":{"LT":5.0},"mu":0.33,"density":0.1}},{"id":"3.2.3.0e4#3","table":"3.2.3.0e4","caption":"Table 3.2.3.0(e4). Design Mechanical and Physical Properties of Clad 2024 Aluminum Alloy Sheet and Plate—Concluded","alloy":"2024 Aluminum Alloy","family":"2024 Aluminum Alloy","group":"Aluminum Alloys","clad":true,"spec":"AMS-QQ-A-250/5","form":"Flat sheet and plate","formGroup":"Sheet & Plate","temper":"T851","thickness":{"min":0.25,"max":0.499,"raw":"0.250-0.499"},"basis":"B","props":{"Ftu":{"L":66.0,"LT":66.0},"Fty":{"L":58.0,"LT":58.0},"Fcy":{"L":58.0,"LT":59.0},"Fsu":37.0,"Fbru":{"eD1.5":100.0,"eD2.0":129.0},"Fbry":{"eD1.5":86.0,"eD2.0":101.0},"mu":0.33,"density":0.1}},{"id":"3.2.3.0e4#4","table":"3.2.3.0e4","caption":"Table 3.2.3.0(e4). Design Mechanical and Physical Properties of Clad 2024 Aluminum Alloy Sheet and Plate—Concluded","alloy":"2024 Aluminum Alloy","family":"2024 Aluminum Alloy","group":"Aluminum Alloys","clad":true,"spec":"AMS-QQ-A-250/5","form":"Flat sheet and plate","formGroup":"Sheet & Plate","temper":"T851","thickness":{"min":0.5,"max":1.0,"raw":"0.500-1.000"},"basis":"S","props":{"Ftu":{"L":63.0,"LT":63.0},"Fty":{"L":56.0,"LT":56.0},"Fcy":{"L":56.0,"LT":56.0},"Fsu":36.0,"Fbru":{"eD1.5":96.0,"eD2.0":123.0},"Fbry":{"eD1.5":83.0,"eD2.0":98.0},"elong":{"LT":5.0},"mu":0.33,"density":0.1}},{"id":"3.2.3.0e4#5","table":"3.2.3.0e4","caption":"Table 3.2.3.0(e4). Design Mechanical and Physical Properties of Clad 2024 Aluminum Alloy Sheet and Plate—Concluded","alloy":"2024 Aluminum Alloy","family":"2024 Aluminum Alloy","group":"Aluminum Alloys","clad":true,"spec":"AMS-QQ-A-250/5","form":"Flat sheet and plate","formGroup":"Sheet & Plate","temper":"T861","thickness":{"min":0.02,"max":0.062,"raw":"0.020-0.062"},"basis":"S","props":{"Ftu":{"L":65.0,"LT":64.0},"Fty":{"L":59.0,"LT":58.0},"Fcy":{"L":59.0,"LT":61.0},"Fsu":36.0,"Fbru":{"eD1.5":99.0,"eD2.0":128.0},"Fbry":{"eD1.5":84.0,"eD2.0":99.0},"elong":{"LT":3.0},"mu":0.33,"density":0.1}},{"id":"3.2.3.0e4#6","table":"3.2.3.0e4","caption":"Table 3.2.3.0(e4). Design Mechanical and Physical Properties of Clad 2024 Aluminum Alloy Sheet and Plate—Concluded","alloy":"2024 Aluminum Alloy","family":"2024 Aluminum Alloy","group":"Aluminum Alloys","clad":true,"spec":"AMS-QQ-A-250/5","form":"Flat sheet and plate","formGroup":"Sheet & Plate","temper":"T861","thickness":{"min":0.063,"max":0.249,"raw":"0.063-0.249"},"basis":"S","props":{"Ftu":{"L":70.0,"LT":69.0},"Fty":{"L":65.0,"LT":64.0},"Fcy":{"L":65.0,"LT":67.0},"Fsu":39.0,"Fbru":{"eD1.5":107.0,"eD2.0":138.0},"Fbry":{"eD1.5":93.0,"eD2.0":109.0},"elong":{"LT":4.0},"mu":0.33,"density":0.1}},{"id":"3.2.3.0e4#7","table":"3.2.3.0e4","caption":"Table 3.2.3.0(e4). Design Mechanical and Physical Properties of Clad 2024 Aluminum Alloy Sheet and Plate—Concluded","alloy":"2024 Aluminum Alloy","family":"2024 Aluminum Alloy","group":"Aluminum Alloys","clad":true,"spec":"AMS-QQ-A-250/5","form":"Flat sheet and plate","formGroup":"Sheet & Plate","temper":"T861","thickness":{"min":0.25,"max":0.499,"raw":"0.250-0.499"},"basis":"S","props":{"Ftu":{"L":68.0,"LT":68.0},"Fty":{"L":62.0,"LT":62.0},"Fcy":{"L":62.0,"LT":65.0},"Fsu":39.0,"Fbru":{"eD1.5":105.0,"eD2.0":136.0},"Fbry":{"eD1.5":90.0,"eD2.0":105.0},"elong":{"LT":4.0},"mu":0.33,"density":0.1}},{"id":"3.2.3.0e4#8","table":"3.2.3.0e4","caption":"Table 3.2.3.0(e4). Design Mechanical and Physical Properties of Clad 2024 Aluminum Alloy Sheet and Plate—Concluded","alloy":"2024 Aluminum Alloy","family":"2024 Aluminum Alloy","group":"Aluminum Alloys","clad":true,"spec":"AMS-QQ-A-250/5","form":"Flat sheet and plate","formGroup":"Sheet & Plate","temper":"T861","thickness":{"min":0.5,"max":0.5,"raw":"0.500"},"basis":"S","props":{"Ftu":{"L":67.0,"LT":67.0},"Fty":{"L":61.0,"LT":61.0},"Fcy":{"L":61.0,"LT":64.0},"Fsu":38.0,"Fbru":{"eD1.5":104.0,"eD2.0":134.0},"Fbry":{"eD1.5":88.0,"eD2.0":104.0},"elong":{"LT":4.0},"mu":0.33,"density":0.1}},{"id":"3.2.3.0g#0","table":"3.2.3.0g","caption":"Table 3.2.3.0(g). Design Mechanical and Physical Properties of 2024 Aluminum Alloy Drawn Tubing","alloy":"2024 Aluminum Alloy","family":"2024 Aluminum Alloy","group":"Aluminum Alloys","clad":false,"spec":"AMS 4086 and WW-T-700/3","form":"Drawn tubing","formGroup":"Tubing","temper":"T3","thickness":null,"basis":"A","props":{"Ftu":{"L":64.0},"Fty":{"L":42.0},"Fcy":{"L":42.0},"Fsu":39.0,"Fbru":{"eD1.5":96.0,"eD2.0":122.0},"Fbry":{"eD1.5":59.0,"eD2.0":67.0},"E":10.5,"Ec":10.7,"G":4.0,"mu":0.33,"density":0.1}},{"id":"3.2.3.0g#1","table":"3.2.3.0g","caption":"Table 3.2.3.0(g). Design Mechanical and Physical Properties of 2024 Aluminum Alloy Drawn Tubing","alloy":"2024 Aluminum Alloy","family":"2024 Aluminum Alloy","group":"Aluminum Alloys","clad":false,"spec":"AMS 4086 and WW-T-700/3","form":"Drawn tubing","formGroup":"Tubing","temper":"T3","thickness":null,"basis":"B","props":{"Ftu":{"L":66.0},"Fty":{"L":45.0},"Fcy":{"L":45.0},"Fsu":40.0,"Fbru":{"eD1.5":99.0,"eD2.0":126.0},"Fbry":{"eD1.5":63.0,"eD2.0":72.0},"E":10.5,"Ec":10.7,"G":4.0,"mu":0.33,"density":0.1}},{"id":"3.2.3.0g#2","table":"3.2.3.0g","caption":"Table 3.2.3.0(g). Design Mechanical and Physical Properties of 2024 Aluminum Alloy Drawn Tubing","alloy":"2024 Aluminum Alloy","family":"2024 Aluminum Alloy","group":"Aluminum Alloys","clad":false,"spec":"WW-T-700/3","form":"Drawn tubing","formGroup":"Tubing","temper":"T42","thickness":null,"basis":"S","props":{"Ftu":{"L":62.0},"Fty":{"L":38.0},"Fcy":{"L":38.0},"Fsu":38.0,"Fbru":{"eD1.5":93.0,"eD2.0":118.0},"Fbry":{"eD1.5":53.0,"eD2.0":61.0},"E":10.5,"Ec":10.7,"G":4.0,"mu":0.33,"density":0.1}},{"id":"3.2.3.0g#3","table":"3.2.3.0g","caption":"Table 3.2.3.0(g). Design Mechanical and Physical Properties of 2024 Aluminum Alloy Drawn Tubing","alloy":"2024 Aluminum Alloy","family":"2024 Aluminum Alloy","group":"Aluminum Alloys","clad":false,"spec":"WW-T-700/3","form":"Drawn tubing","formGroup":"Tubing","temper":"T81","thickness":null,"basis":"S","props":{"Ftu":{"L":66.0},"Fty":{"L":58.0},"E":10.5,"Ec":10.7,"G":4.0,"mu":0.33,"density":0.1}},{"id":"3.2.3.0i1#0","table":"3.2.3.0i1","caption":"Table 3.2.3.0(i1). Design Mechanical and Physical Properties of 2024 Aluminum Alloy Bar and Rod; Rolled, Drawn, or Cold-Finished","alloy":"2024 Aluminum Alloy","family":"2024 Aluminum Alloy","group":"Aluminum Alloys","clad":false,"spec":"AMS 4120 and AMS-QQ-A-225/6","form":"Bar and rod; rolled, drawn, or cold-finished","formGroup":"Bar, Rod & Shapes","temper":"T351","thickness":{"min":0.5,"max":1.0,"raw":"0.500-1.000"},"basis":"S","props":{"Ftu":{"L":62.0,"LT":61.0},"Fty":{"L":45.0,"LT":36.0},"Fcy":{"L":34.0,"LT":41.0},"Fsu":37.0,"Fbru":{"eD1.5":90.0,"eD2.0":115.0},"Fbry":{"eD1.5":63.0,"eD2.0":74.0},"elong":{"L":10.0},"E":10.5,"Ec":10.7,"G":4.0,"mu":0.33,"density":0.1}},{"id":"3.2.3.0i1#1","table":"3.2.3.0i1","caption":"Table 3.2.3.0(i1). Design Mechanical and Physical Properties of 2024 Aluminum Alloy Bar and Rod; Rolled, Drawn, or Cold-Finished","alloy":"2024 Aluminum Alloy","family":"2024 Aluminum Alloy","group":"Aluminum Alloys","clad":false,"spec":"AMS 4120 and AMS-QQ-A-225/6","form":"Bar and rod; rolled, drawn, or cold-finished","formGroup":"Bar, Rod & Shapes","temper":"T351","thickness":{"min":1.001,"max":2.0,"raw":"1.001-2.000"},"basis":"S","props":{"Ftu":{"L":62.0,"LT":59.0},"Fty":{"L":45.0,"LT":36.0},"Fcy":{"L":34.0,"LT":41.0},"Fsu":37.0,"Fbru":{"eD1.5":90.0,"eD2.0":115.0},"Fbry":{"eD1.5":63.0,"eD2.0":74.0},"elong":{"L":10.0},"E":10.5,"Ec":10.7,"G":4.0,"mu":0.33,"density":0.1}},{"id":"3.2.3.0i1#2","table":"3.2.3.0i1","caption":"Table 3.2.3.0(i1). Design Mechanical and Physical Properties of 2024 Aluminum Alloy Bar and Rod; Rolled, Drawn, or Cold-Finished","alloy":"2024 Aluminum Alloy","family":"2024 Aluminum Alloy","group":"Aluminum Alloys","clad":false,"spec":"AMS 4120 and AMS-QQ-A-225/6","form":"Bar and rod; rolled, drawn, or cold-finished","formGroup":"Bar, Rod & Shapes","temper":"T351","thickness":{"min":2.001,"max":3.0,"raw":"2.001-3.000"},"basis":"S","props":{"Ftu":{"L":62.0,"LT":57.0},"Fty":{"L":45.0,"LT":36.0},"Fcy":{"L":34.0,"LT":41.0},"Fsu":37.0,"Fbru":{"eD1.5":90.0,"eD2.0":115.0},"Fbry":{"eD1.5":63.0,"eD2.0":74.0},"elong":{"L":10.0},"E":10.5,"Ec":10.7,"G":4.0,"mu":0.33,"density":0.1}},{"id":"3.2.3.0i1#3","table":"3.2.3.0i1","caption":"Table 3.2.3.0(i1). Design Mechanical and Physical Properties of 2024 Aluminum Alloy Bar and Rod; Rolled, Drawn, or Cold-Finished","alloy":"2024 Aluminum Alloy","family":"2024 Aluminum Alloy","group":"Aluminum Alloys","clad":false,"spec":"AMS 4120 and AMS-QQ-A-225/6","form":"Bar and rod; rolled, drawn, or cold-finished","formGroup":"Bar, Rod & Shapes","temper":"T351","thickness":{"min":3.001,"max":4.0,"raw":"3.001-4.000"},"basis":"S","props":{"Ftu":{"L":62.0,"LT":55.0},"Fty":{"L":45.0,"LT":36.0},"Fcy":{"L":34.0,"LT":41.0},"Fsu":37.0,"Fbru":{"eD1.5":90.0,"eD2.0":115.0},"Fbry":{"eD1.5":63.0,"eD2.0":74.0},"elong":{"L":10.0},"E":10.5,"Ec":10.7,"G":4.0,"mu":0.33,"density":0.1}},{"id":"3.2.3.0i1#4","table":"3.2.3.0i1","caption":"Table 3.2.3.0(i1). Design Mechanical and Physical Properties of 2024 Aluminum Alloy Bar and Rod; Rolled, Drawn, or Cold-Finished","alloy":"2024 Aluminum Alloy","family":"2024 Aluminum Alloy","group":"Aluminum Alloys","clad":false,"spec":"AMS 4120 and AMS-QQ-A-225/6","form":"Bar and rod; rolled, drawn, or cold-finished","formGroup":"Bar, Rod & Shapes","temper":"T351","thickness":{"min":4.001,"max":5.0,"raw":"4.001-5.000"},"basis":"S","props":{"Ftu":{"L":62.0,"LT":54.0},"Fty":{"L":45.0,"LT":36.0},"Fcy":{"L":34.0,"LT":41.0},"Fsu":37.0,"Fbru":{"eD1.5":90.0,"eD2.0":115.0},"Fbry":{"eD1.5":63.0,"eD2.0":74.0},"elong":{"L":10.0},"E":10.5,"Ec":10.7,"G":4.0,"mu":0.33,"density":0.1}},{"id":"3.2.3.0i1#5","table":"3.2.3.0i1","caption":"Table 3.2.3.0(i1). Design Mechanical and Physical Properties of 2024 Aluminum Alloy Bar and Rod; Rolled, Drawn, or Cold-Finished","alloy":"2024 Aluminum Alloy","family":"2024 Aluminum Alloy","group":"Aluminum Alloys","clad":false,"spec":"AMS 4120 and AMS-QQ-A-225/6","form":"Bar and rod; rolled, drawn, or cold-finished","formGroup":"Bar, Rod & Shapes","temper":"T351","thickness":{"min":5.001,"max":6.0,"raw":"5.001-6.000"},"basis":"S","props":{"Ftu":{"L":62.0,"LT":52.0},"Fty":{"L":45.0,"LT":36.0},"Fcy":{"L":34.0,"LT":41.0},"Fsu":37.0,"Fbru":{"eD1.5":90.0,"eD2.0":115.0},"Fbry":{"eD1.5":63.0,"eD2.0":74.0},"elong":{"L":10.0},"E":10.5,"Ec":10.7,"G":4.0,"mu":0.33,"density":0.1}},{"id":"3.2.3.0i1#6","table":"3.2.3.0i1","caption":"Table 3.2.3.0(i1). Design Mechanical and Physical Properties of 2024 Aluminum Alloy Bar and Rod; Rolled, Drawn, or Cold-Finished","alloy":"2024 Aluminum Alloy","family":"2024 Aluminum Alloy","group":"Aluminum Alloys","clad":false,"spec":"AMS 4120 and AMS-QQ-A-225/6","form":"Bar and rod; rolled, drawn, or cold-finished","formGroup":"Bar, Rod & Shapes","temper":"T351","thickness":{"min":6.001,"max":6.5,"raw":"6.001-6.500"},"basis":"S","props":{"Ftu":{"L":62.0},"Fty":{"L":45.0},"elong":{"L":10.0},"E":10.5,"Ec":10.7,"G":4.0,"mu":0.33,"density":0.1}},{"id":"3.2.3.0i1#7","table":"3.2.3.0i1","caption":"Table 3.2.3.0(i1). Design Mechanical and Physical Properties of 2024 Aluminum Alloy Bar and Rod; Rolled, Drawn, or Cold-Finished","alloy":"2024 Aluminum Alloy","family":"2024 Aluminum Alloy","group":"Aluminum Alloys","clad":false,"spec":"AMS-QQ-A-225/6","form":"Bar and rod; rolled, drawn, or cold-finished","formGroup":"Bar, Rod & Shapes","temper":"T361","thickness":{"min":null,"max":0.375,"raw":"≤0.375"},"basis":"S","props":{"Ftu":{"L":69.0},"Fty":{"L":52.0},"elong":{"L":10.0},"E":10.5,"Ec":10.7,"G":4.0,"mu":0.33,"density":0.1}},{"id":"3.2.3.0i2#0","table":"3.2.3.0i2","caption":"Table 3.2.3.0(i2). Design Mechanical and Physical Properties of 2024 Aluminum Alloy Bar and Rod; Rolled, Drawn, or Cold-Finished—Continued","alloy":"2024 Aluminum Alloy","family":"2024 Aluminum Alloy","group":"Aluminum Alloys","clad":false,"spec":"AMS 4120 and AMS-QQ-A-225/6","form":"Bar and rod; rolled, drawn, or cold-finished","formGroup":"Bar, Rod & Shapes","temper":"T4","thickness":{"min":0.125,"max":0.499,"raw":"0.125-0.499"},"basis":"S","props":{"Ftu":{"L":62.0,"LT":61.0},"Fty":{"L":45.0,"LT":45.0},"Fcy":{"L":36.0},"Fsu":37.0,"Fbru":{"eD1.5":93.0,"eD2.0":118.0},"Fbry":{"eD1.5":63.0,"eD2.0":72.0},"elong":{"L":10.0},"E":10.5,"Ec":10.7,"G":4.0,"mu":0.33,"density":0.1}},{"id":"3.2.3.0i2#1","table":"3.2.3.0i2","caption":"Table 3.2.3.0(i2). Design Mechanical and Physical Properties of 2024 Aluminum Alloy Bar and Rod; Rolled, Drawn, or Cold-Finished—Continued","alloy":"2024 Aluminum Alloy","family":"2024 Aluminum Alloy","group":"Aluminum Alloys","clad":false,"spec":"AMS 4120 and AMS-QQ-A-225/6","form":"Bar and rod; rolled, drawn, or cold-finished","formGroup":"Bar, Rod & Shapes","temper":"T4","thickness":{"min":0.5,"max":1.0,"raw":"0.500-1.000"},"basis":"S","props":{"Ftu":{"L":62.0,"LT":61.0},"Fty":{"L":42.0,"LT":42.0},"Fcy":{"L":33.0},"Fsu":37.0,"Fbru":{"eD1.5":93.0,"eD2.0":118.0},"Fbry":{"eD1.5":59.0,"eD2.0":67.0},"elong":{"L":10.0},"E":10.5,"Ec":10.7,"G":4.0,"mu":0.33,"density":0.1}},{"id":"3.2.3.0i2#2","table":"3.2.3.0i2","caption":"Table 3.2.3.0(i2). Design Mechanical and Physical Properties of 2024 Aluminum Alloy Bar and Rod; Rolled, Drawn, or Cold-Finished—Continued","alloy":"2024 Aluminum Alloy","family":"2024 Aluminum Alloy","group":"Aluminum Alloys","clad":false,"spec":"AMS 4120 and AMS-QQ-A-225/6","form":"Bar and rod; rolled, drawn, or cold-finished","formGroup":"Bar, Rod & Shapes","temper":"T4","thickness":{"min":1.001,"max":2.0,"raw":"1.001-2.000"},"basis":"S","props":{"Ftu":{"L":62.0,"LT":59.0},"Fty":{"L":42.0,"LT":41.0},"Fcy":{"L":33.0},"Fsu":37.0,"Fbru":{"eD1.5":93.0,"eD2.0":118.0},"Fbry":{"eD1.5":59.0,"eD2.0":67.0},"elong":{"L":10.0},"E":10.5,"Ec":10.7,"G":4.0,"mu":0.33,"density":0.1}},{"id":"3.2.3.0i2#3","table":"3.2.3.0i2","caption":"Table 3.2.3.0(i2). Design Mechanical and Physical Properties of 2024 Aluminum Alloy Bar and Rod; Rolled, Drawn, or Cold-Finished—Continued","alloy":"2024 Aluminum Alloy","family":"2024 Aluminum Alloy","group":"Aluminum Alloys","clad":false,"spec":"AMS 4120 and AMS-QQ-A-225/6","form":"Bar and rod; rolled, drawn, or cold-finished","formGroup":"Bar, Rod & Shapes","temper":"T4","thickness":{"min":2.001,"max":3.0,"raw":"2.001-3.000"},"basis":"S","props":{"Ftu":{"L":62.0,"LT":57.0},"Fty":{"L":42.0,"LT":40.0},"Fcy":{"L":33.0},"Fsu":37.0,"Fbru":{"eD1.5":93.0,"eD2.0":118.0},"Fbry":{"eD1.5":59.0,"eD2.0":67.0},"elong":{"L":10.0},"E":10.5,"Ec":10.7,"G":4.0,"mu":0.33,"density":0.1}},{"id":"3.2.3.0i2#4","table":"3.2.3.0i2","caption":"Table 3.2.3.0(i2). Design Mechanical and Physical Properties of 2024 Aluminum Alloy Bar and Rod; Rolled, Drawn, or Cold-Finished—Continued","alloy":"2024 Aluminum Alloy","family":"2024 Aluminum Alloy","group":"Aluminum Alloys","clad":false,"spec":"AMS 4120 and AMS-QQ-A-225/6","form":"Bar and rod; rolled, drawn, or cold-finished","formGroup":"Bar, Rod & Shapes","temper":"T4","thickness":{"min":3.001,"max":4.0,"raw":"3.001-4.000"},"basis":"S","props":{"Ftu":{"L":62.0,"LT":55.0},"Fty":{"L":42.0,"LT":39.0},"Fcy":{"L":33.0},"Fsu":37.0,"Fbru":{"eD1.5":93.0,"eD2.0":118.0},"Fbry":{"eD1.5":59.0,"eD2.0":67.0},"elong":{"L":10.0},"E":10.5,"Ec":10.7,"G":4.0,"mu":0.33,"density":0.1}},{"id":"3.2.3.0i2#5","table":"3.2.3.0i2","caption":"Table 3.2.3.0(i2). Design Mechanical and Physical Properties of 2024 Aluminum Alloy Bar and Rod; Rolled, Drawn, or Cold-Finished—Continued","alloy":"2024 Aluminum Alloy","family":"2024 Aluminum Alloy","group":"Aluminum Alloys","clad":false,"spec":"AMS 4120 and AMS-QQ-A-225/6","form":"Bar and rod; rolled, drawn, or cold-finished","formGroup":"Bar, Rod & Shapes","temper":"T4","thickness":{"min":4.001,"max":4.5,"raw":"4.001-4.500"},"basis":"S","props":{"Ftu":{"L":62.0,"LT":54.0},"Fty":{"L":42.0,"LT":39.0},"Fcy":{"L":33.0},"Fsu":37.0,"Fbru":{"eD1.5":93.0,"eD2.0":118.0},"Fbry":{"eD1.5":59.0,"eD2.0":67.0},"elong":{"L":10.0},"E":10.5,"Ec":10.7,"G":4.0,"mu":0.33,"density":0.1}},{"id":"3.2.3.0i2#6","table":"3.2.3.0i2","caption":"Table 3.2.3.0(i2). Design Mechanical and Physical Properties of 2024 Aluminum Alloy Bar and Rod; Rolled, Drawn, or Cold-Finished—Continued","alloy":"2024 Aluminum Alloy","family":"2024 Aluminum Alloy","group":"Aluminum Alloys","clad":false,"spec":"AMS 4120 and AMS-QQ-A-225/6","form":"Bar and rod; rolled, drawn, or cold-finished","formGroup":"Bar, Rod & Shapes","temper":"T4","thickness":{"min":4.501,"max":5.0,"raw":"4.501-5.000"},"basis":"S","props":{"Ftu":{"L":62.0,"LT":54.0},"Fty":{"L":40.0,"LT":37.0},"Fcy":{"L":32.0},"Fsu":37.0,"Fbru":{"eD1.5":93.0,"eD2.0":118.0},"Fbry":{"eD1.5":56.0,"eD2.0":64.0},"elong":{"L":10.0},"E":10.5,"Ec":10.7,"G":4.0,"mu":0.33,"density":0.1}},{"id":"3.2.3.0i2#7","table":"3.2.3.0i2","caption":"Table 3.2.3.0(i2). Design Mechanical and Physical Properties of 2024 Aluminum Alloy Bar and Rod; Rolled, Drawn, or Cold-Finished—Continued","alloy":"2024 Aluminum Alloy","family":"2024 Aluminum Alloy","group":"Aluminum Alloys","clad":false,"spec":"AMS 4120 and AMS-QQ-A-225/6","form":"Bar and rod; rolled, drawn, or cold-finished","formGroup":"Bar, Rod & Shapes","temper":"T4","thickness":{"min":5.001,"max":6.0,"raw":"5.001-6.000"},"basis":"S","props":{"Ftu":{"L":62.0,"LT":52.0},"Fty":{"L":40.0,"LT":36.0},"Fcy":{"L":32.0},"Fsu":37.0,"Fbru":{"eD1.5":93.0,"eD2.0":118.0},"Fbry":{"eD1.5":56.0,"eD2.0":64.0},"elong":{"L":10.0},"E":10.5,"Ec":10.7,"G":4.0,"mu":0.33,"density":0.1}},{"id":"3.2.3.0i2#8","table":"3.2.3.0i2","caption":"Table 3.2.3.0(i2). Design Mechanical and Physical Properties of 2024 Aluminum Alloy Bar and Rod; Rolled, Drawn, or Cold-Finished—Continued","alloy":"2024 Aluminum Alloy","family":"2024 Aluminum Alloy","group":"Aluminum Alloys","clad":false,"spec":"AMS 4120 and AMS-QQ-A-225/6","form":"Bar and rod; rolled, drawn, or cold-finished","formGroup":"Bar, Rod & Shapes","temper":"T4","thickness":{"min":6.001,"max":6.5,"raw":"6.001-6.500"},"basis":"S","props":{"Ftu":{"L":62.0},"Fty":{"L":40.0},"Fsu":37.0,"elong":{"L":10.0},"E":10.5,"Ec":10.7,"G":4.0,"mu":0.33,"density":0.1}},{"id":"3.2.3.0i2#9","table":"3.2.3.0i2","caption":"Table 3.2.3.0(i2). Design Mechanical and Physical Properties of 2024 Aluminum Alloy Bar and Rod; Rolled, Drawn, or Cold-Finished—Continued","alloy":"2024 Aluminum Alloy","family":"2024 Aluminum Alloy","group":"Aluminum Alloys","clad":false,"spec":"AMS 4120 and AMS-QQ-A-225/6","form":"Bar and rod; rolled, drawn, or cold-finished","formGroup":"Bar, Rod & Shapes","temper":"T4","thickness":{"min":6.501,"max":8.0,"raw":"6.501-8.000"},"basis":"S","props":{"Ftu":{"L":58.0},"Fty":{"L":38.0},"elong":{"L":10.0},"E":10.5,"Ec":10.7,"G":4.0,"mu":0.33,"density":0.1}},{"id":"3.2.3.0i2#10","table":"3.2.3.0i2","caption":"Table 3.2.3.0(i2). Design Mechanical and Physical Properties of 2024 Aluminum Alloy Bar and Rod; Rolled, Drawn, or Cold-Finished—Continued","alloy":"2024 Aluminum Alloy","family":"2024 Aluminum Alloy","group":"Aluminum Alloys","clad":false,"spec":"AMS-QQ-A-225/6","form":"Bar and rod; rolled, drawn, or cold-finished","formGroup":"Bar, Rod & Shapes","temper":"T42","thickness":{"min":null,"max":6.5,"raw":"≤6.500"},"basis":"S","props":{"Ftu":{"L":62.0},"Fty":{"L":40.0},"elong":{"L":10.0},"E":10.5,"Ec":10.7,"G":4.0,"mu":0.33,"density":0.1}},{"id":"3.2.3.0i3#0","table":"3.2.3.0i3","caption":"Table 3.2.3.0(i3). Design Mechanical and Physical Properties of 2024 Aluminum Alloy Bar and Rod; Rolled, Drawn, or Cold-Finished—Concluded","alloy":"2024 Aluminum Alloy","family":"2024 Aluminum Alloy","group":"Aluminum Alloys","clad":false,"spec":"AMS-QQ-A-225/6","form":"Bar and rod; rolled, drawn, or cold finished","formGroup":"Bar, Rod & Shapes","temper":"T6","thickness":{"min":null,"max":6.5,"raw":"≤6.500"},"basis":"S","props":{"Ftu":{"L":62.0},"Fty":{"L":50.0},"elong":{"L":5.0},"E":10.5,"Ec":10.7,"G":4.0,"mu":0.33,"density":0.1}},{"id":"3.2.3.0i3#1","table":"3.2.3.0i3","caption":"Table 3.2.3.0(i3). Design Mechanical and Physical Properties of 2024 Aluminum Alloy Bar and Rod; Rolled, Drawn, or Cold-Finished—Concluded","alloy":"2024 Aluminum Alloy","family":"2024 Aluminum Alloy","group":"Aluminum Alloys","clad":false,"spec":"AMS-QQ-A-225/6","form":"Bar and rod; rolled, drawn, or cold finished","formGroup":"Bar, Rod & Shapes","temper":"T62","thickness":{"min":null,"max":6.5,"raw":"≤6.500"},"basis":"S","props":{"Ftu":{"L":60.0},"Fty":{"L":46.0},"elong":{"L":5.0},"E":10.5,"Ec":10.7,"G":4.0,"mu":0.33,"density":0.1}},{"id":"3.2.3.0i3#2","table":"3.2.3.0i3","caption":"Table 3.2.3.0(i3). Design Mechanical and Physical Properties of 2024 Aluminum Alloy Bar and Rod; Rolled, Drawn, or Cold-Finished—Concluded","alloy":"2024 Aluminum Alloy","family":"2024 Aluminum Alloy","group":"Aluminum Alloys","clad":false,"spec":"AMS-QQ-A-225/6","form":"Bar and rod; rolled, drawn, or cold finished","formGroup":"Bar, Rod & Shapes","temper":"T851","thickness":{"min":0.5,"max":6.5,"raw":"0.500-6.500"},"basis":"S","props":{"Ftu":{"L":66.0},"Fty":{"L":58.0},"elong":{"L":5.0},"E":10.5,"Ec":10.7,"G":4.0,"mu":0.33,"density":0.1}},{"id":"3.2.3.0j1#0","table":"3.2.3.0j1","caption":"Table 3.2.3.0(j1). Design Mechanical and Physical Properties of 2024 Aluminum Alloy Extrusion","alloy":"2024 Aluminum Alloy","family":"2024 Aluminum Alloy","group":"Aluminum Alloys","clad":false,"spec":"AMS 4152, AMS 4164, AMS 4165, and AMS-QQ-A-200/3","form":"Extruded bar, rod, and shapes","formGroup":"Extrusion","temper":"T3, T3510, and T3511","thickness":{"min":null,"max":0.249,"raw":"≤0.249"},"basis":"A","props":{"Ftu":{"L":57.0,"LT":54.0},"Fty":{"L":42.0,"LT":37.0},"Fcy":{"L":34.0,"LT":41.0},"Fsu":29.0,"Fbru":{"eD1.5":84.0,"eD2.0":108.0},"Fbry":{"eD1.5":61.0,"eD2.0":71.0},"elong":{"L":12.0},"E":10.8,"Ec":11.0,"G":4.1,"mu":0.33,"density":0.1}},{"id":"3.2.3.0j1#1","table":"3.2.3.0j1","caption":"Table 3.2.3.0(j1). Design Mechanical and Physical Properties of 2024 Aluminum Alloy Extrusion","alloy":"2024 Aluminum Alloy","family":"2024 Aluminum Alloy","group":"Aluminum Alloys","clad":false,"spec":"AMS 4152, AMS 4164, AMS 4165, and AMS-QQ-A-200/3","form":"Extruded bar, rod, and shapes","formGroup":"Extrusion","temper":"T3, T3510, and T3511","thickness":{"min":null,"max":0.249,"raw":"≤0.249"},"basis":"B","props":{"Ftu":{"L":61.0,"LT":58.0},"Fty":{"L":47.0,"LT":41.0},"Fcy":{"L":38.0,"LT":45.0},"Fsu":31.0,"Fbru":{"eD1.5":90.0,"eD2.0":114.0},"Fbry":{"eD1.5":68.0,"eD2.0":79.0},"E":10.8,"Ec":11.0,"G":4.1,"mu":0.33,"density":0.1}},{"id":"3.2.3.0j1#2","table":"3.2.3.0j1","caption":"Table 3.2.3.0(j1). Design Mechanical and Physical Properties of 2024 Aluminum Alloy Extrusion","alloy":"2024 Aluminum Alloy","family":"2024 Aluminum Alloy","group":"Aluminum Alloys","clad":false,"spec":"AMS 4152, AMS 4164, AMS 4165, and AMS-QQ-A-200/3","form":"Extruded bar, rod, and shapes","formGroup":"Extrusion","temper":"T3, T3510, and T3511","thickness":{"min":0.25,"max":0.499,"raw":"0.250-0.499"},"basis":"A","props":{"Ftu":{"L":60.0,"LT":56.0},"Fty":{"L":44.0,"LT":38.0},"Fcy":{"L":37.0,"LT":41.0},"Fsu":31.0,"Fbru":{"eD1.5":78.0,"eD2.0":98.0},"Fbry":{"eD1.5":55.0,"eD2.0":67.0},"elong":{"L":12.0},"E":10.8,"Ec":11.0,"G":4.1,"mu":0.33,"density":0.1}},{"id":"3.2.3.0j1#3","table":"3.2.3.0j1","caption":"Table 3.2.3.0(j1). Design Mechanical and Physical Properties of 2024 Aluminum Alloy Extrusion","alloy":"2024 Aluminum Alloy","family":"2024 Aluminum Alloy","group":"Aluminum Alloys","clad":false,"spec":"AMS 4152, AMS 4164, AMS 4165, and AMS-QQ-A-200/3","form":"Extruded bar, rod, and shapes","formGroup":"Extrusion","temper":"T3, T3510, and T3511","thickness":{"min":0.25,"max":0.499,"raw":"0.250-0.499"},"basis":"B","props":{"Ftu":{"L":62.0,"LT":57.0},"Fty":{"L":47.0,"LT":40.0},"Fcy":{"L":39.0,"LT":44.0},"Fsu":32.0,"Fbru":{"eD1.5":81.0,"eD2.0":101.0},"Fbry":{"eD1.5":59.0,"eD2.0":71.0},"E":10.8,"Ec":11.0,"G":4.1,"mu":0.33,"density":0.1}},{"id":"3.2.3.0j1#4","table":"3.2.3.0j1","caption":"Table 3.2.3.0(j1). Design Mechanical and Physical Properties of 2024 Aluminum Alloy Extrusion","alloy":"2024 Aluminum Alloy","family":"2024 Aluminum Alloy","group":"Aluminum Alloys","clad":false,"spec":"AMS 4152, AMS 4164, AMS 4165, and AMS-QQ-A-200/3","form":"Extruded bar, rod, and shapes","formGroup":"Extrusion","temper":"T3, T3510, and T3511","thickness":{"min":0.5,"max":0.749,"raw":"0.500-0.749"},"basis":"A","props":{"Ftu":{"L":60.0,"LT":54.0},"Fty":{"L":44.0,"LT":37.0},"Fcy":{"L":38.0,"LT":40.0},"Fsu":30.0,"Fbru":{"eD1.5":78.0,"eD2.0":97.0},"Fbry":{"eD1.5":55.0,"eD2.0":67.0},"elong":{"L":12.0},"E":10.8,"Ec":11.0,"G":4.1,"mu":0.33,"density":0.1}},{"id":"3.2.3.0j1#5","table":"3.2.3.0j1","caption":"Table 3.2.3.0(j1). Design Mechanical and Physical Properties of 2024 Aluminum Alloy Extrusion","alloy":"2024 Aluminum Alloy","family":"2024 Aluminum Alloy","group":"Aluminum Alloys","clad":false,"spec":"AMS 4152, AMS 4164, AMS 4165, and AMS-QQ-A-200/3","form":"Extruded bar, rod, and shapes","formGroup":"Extrusion","temper":"T3, T3510, and T3511","thickness":{"min":0.5,"max":0.749,"raw":"0.500-0.749"},"basis":"B","props":{"Ftu":{"L":62.0,"LT":56.0},"Fty":{"L":47.0,"LT":39.0},"Fcy":{"L":40.0,"LT":43.0},"Fsu":31.0,"Fbru":{"eD1.5":80.0,"eD2.0":101.0},"Fbry":{"eD1.5":59.0,"eD2.0":71.0},"E":10.8,"Ec":11.0,"G":4.1,"mu":0.33,"density":0.1}},{"id":"3.2.3.0j1#6","table":"3.2.3.0j1","caption":"Table 3.2.3.0(j1). Design Mechanical and Physical Properties of 2024 Aluminum Alloy Extrusion","alloy":"2024 Aluminum Alloy","family":"2024 Aluminum Alloy","group":"Aluminum Alloys","clad":false,"spec":"AMS 4152, AMS 4164, AMS 4165, and AMS-QQ-A-200/3","form":"Extruded bar, rod, and shapes","formGroup":"Extrusion","temper":"T3, T3510, and T3511","thickness":{"min":0.75,"max":1.499,"raw":"0.750-1.499"},"basis":"A","props":{"Ftu":{"L":65.0,"LT":56.0},"Fty":{"L":46.0,"LT":37.0},"Fcy":{"L":41.0,"LT":40.0},"Fsu":33.0,"Fbru":{"eD1.5":84.0,"eD2.0":105.0},"Fbry":{"eD1.5":57.0,"eD2.0":69.0},"elong":{"L":10.0},"E":10.8,"Ec":11.0,"G":4.1,"mu":0.33,"density":0.1}},{"id":"3.2.3.0j1#7","table":"3.2.3.0j1","caption":"Table 3.2.3.0(j1). Design Mechanical and Physical Properties of 2024
