Repository: Teased-oChroid-orrA/powershell_tool

# GS Engineering Toolbench

A Rust engineering application with native GPU workbenches for modelling,
finite-element analysis, aircraft frame/truss members, bushings and eccentric
bushings. The dashboard also opens the terminal tools for search, fastener holes,
lug analysis, pressure vessels, preload and material lookup.

The search engine handles text, Office documents, archives and PDFs, with live
progress, an optional persistent index and streamed reports. Rust is the sole
implementation; the earlier PowerShell and C# applications remain in git history.

File: mechanics-core/data/mil-hdbk-5j.json (part 7 of 21)
Aluminum Alloy Extrusion","alloy":"2024 Aluminum Alloy","family":"2024 Aluminum Alloy","group":"Aluminum Alloys","clad":false,"spec":"AMS 4152, AMS 4164, AMS 4165, and AMS-QQ-A-200/3","form":"Extruded bar, rod, and shapes","formGroup":"Extrusion","temper":"T3, T3510, and T3511","thickness":{"min":0.75,"max":1.499,"raw":"0.750-1.499"},"basis":"B","props":{"Ftu":{"L":70.0,"LT":60.0},"Fty":{"L":54.0,"LT":43.0},"Fcy":{"L":48.0,"LT":47.0},"Fsu":35.0,"Fbru":{"eD1.5":90.0,"eD2.0":113.0},"Fbry":{"eD1.5":67.0,"eD2.0":81.0},"E":10.8,"Ec":11.0,"G":4.1,"mu":0.33,"density":0.1}},{"id":"3.2.3.0j1#8","table":"3.2.3.0j1","caption":"Table 3.2.3.0(j1). Design Mechanical and Physical Properties of 2024 Aluminum Alloy Extrusion","alloy":"2024 Aluminum Alloy","family":"2024 Aluminum Alloy","group":"Aluminum Alloys","clad":false,"spec":"AMS 4152, AMS 4164, AMS 4165, and AMS-QQ-A-200/3","form":"Extruded bar, rod, and shapes","formGroup":"Extrusion","temper":"T3, T3510, and T3511","thickness":{"min":1.5,"max":2.999,"raw":"1.500-2.999"},"basis":"A","props":{"Ftu":{"L":70.0,"LT":55.0},"Fty":{"L":52.0,"LT":39.0},"Fcy":{"L":49.0,"LT":42.0},"Fsu":34.0,"Fbru":{"eD1.5":88.0,"eD2.0":111.0},"Fbry":{"eD1.5":63.0,"eD2.0":77.0},"elong":{"L":10.0},"E":10.8,"Ec":11.0,"G":4.1,"mu":0.33,"density":0.1}},{"id":"3.2.3.0j1#9","table":"3.2.3.0j1","caption":"Table 3.2.3.0(j1). Design Mechanical and Physical Properties of 2024 Aluminum Alloy Extrusion","alloy":"2024 Aluminum Alloy","family":"2024 Aluminum Alloy","group":"Aluminum Alloys","clad":false,"spec":"AMS 4152, AMS 4164, AMS 4165, and AMS-QQ-A-200/3","form":"Extruded bar, rod, and shapes","formGroup":"Extrusion","temper":"T3, T3510, and T3511","thickness":{"min":1.5,"max":2.999,"raw":"1.500-2.999"},"basis":"B","props":{"Ftu":{"L":74.0,"LT":58.0},"Fty":{"L":54.0,"LT":41.0},"Fcy":{"L":50.0,"LT":44.0},"Fsu":36.0,"Fbru":{"eD1.5":93.0,"eD2.0":118.0},"Fbry":{"eD1.5":66.0,"eD2.0":80.0},"E":10.8,"Ec":11.0,"G":4.1,"mu":0.33,"density":0.1}},{"id":"3.2.3.0j1#10","table":"3.2.3.0j1","caption":"Table 3.2.3.0(j1). Design Mechanical and Physical Properties of 2024 Aluminum Alloy Extrusion","alloy":"2024 Aluminum Alloy","family":"2024 Aluminum Alloy","group":"Aluminum Alloys","clad":false,"spec":"AMS 4152, AMS 4164, AMS 4165, and AMS-QQ-A-200/3","form":"Extruded bar, rod, and shapes","formGroup":"Extrusion","temper":"T3, T3510, and T3511","thickness":{"min":3.0,"max":4.499,"raw":"3.000-4.499"},"basis":"A","props":{"Ftu":{"L":70.0,"LT":54.0},"Fty":{"L":52.0,"LT":39.0},"Fcy":{"L":49.0,"LT":41.0},"Fsu":33.0,"Fbru":{"eD1.5":86.0,"eD2.0":109.0},"Fbry":{"eD1.5":62.0,"eD2.0":75.0},"elong":{"L":10.0},"E":10.8,"Ec":11.0,"G":4.1,"mu":0.33,"density":0.1}},{"id":"3.2.3.0j1#11","table":"3.2.3.0j1","caption":"Table 3.2.3.0(j1). Design Mechanical and Physical Properties of 2024 Aluminum Alloy Extrusion","alloy":"2024 Aluminum Alloy","family":"2024 Aluminum Alloy","group":"Aluminum Alloys","clad":false,"spec":"AMS 4152, AMS 4164, AMS 4165, and AMS-QQ-A-200/3","form":"Extruded bar, rod, and shapes","formGroup":"Extrusion","temper":"T3, T3510, and T3511","thickness":{"min":3.0,"max":4.499,"raw":"3.000-4.499"},"basis":"B","props":{"Ftu":{"L":74.0,"LT":57.0},"Fty":{"L":54.0,"LT":41.0},"Fcy":{"L":51.0,"LT":43.0},"Fsu":35.0,"Fbru":{"eD1.5":91.0,"eD2.0":115.0},"Fbry":{"eD1.5":65.0,"eD2.0":78.0},"E":10.8,"Ec":11.0,"G":4.1,"mu":0.33,"density":0.1}},{"id":"3.2.3.0j1#12","table":"3.2.3.0j1","caption":"Table 3.2.3.0(j1). Design Mechanical and Physical Properties of 2024 Aluminum Alloy Extrusion","alloy":"2024 Aluminum Alloy","family":"2024 Aluminum Alloy","group":"Aluminum Alloys","clad":false,"spec":"AMS 4152, AMS 4164, AMS 4165, and AMS-QQ-A-200/3","form":"Extruded bar, rod, and shapes","formGroup":"Extrusion","temper":"T3, T3510, and T3511","thickness":{"min":1.5,"max":2.999,"raw":"1.500-2.999"},"basis":"S","props":{"Ftu":{"L":68.0,"LT":53.0},"Fty":{"L":48.0,"LT":36.0},"Fcy":{"L":45.0,"LT":39.0},"Fsu":33.0,"Fbru":{"eD1.5":86.0,"eD2.0":108.0},"Fbry":{"eD1.5":59.0,"eD2.0":71.0},"elong":{"L":8.0},"E":10.8,"Ec":11.0,"G":4.1,"mu":0.33,"density":0.1}},{"id":"3.2.3.0j1#13","table":"3.2.3.0j1","caption":"Table 3.2.3.0(j1). Design Mechanical and Physical Properties of 2024 Aluminum Alloy Extrusion","alloy":"2024 Aluminum Alloy","family":"2024 Aluminum Alloy","group":"Aluminum Alloys","clad":false,"spec":"AMS 4152, AMS 4164, AMS 4165, and AMS-QQ-A-200/3","form":"Extruded bar, rod, and shapes","formGroup":"Extrusion","temper":"T3, T3510, and T3511","thickness":{"min":3.0,"max":4.499,"raw":"3.000-4.499"},"basis":"S","props":{"Ftu":{"L":68.0,"LT":52.0},"Fty":{"L":48.0,"LT":36.0},"Fcy":{"L":45.0,"LT":38.0},"Fsu":32.0,"Fbru":{"eD1.5":84.0,"eD2.0":106.0},"Fbry":{"eD1.5":57.0,"eD2.0":69.0},"elong":{"L":8.0},"E":10.8,"Ec":11.0,"G":4.1,"mu":0.33,"density":0.1}},{"id":"3.2.3.0j1#14","table":"3.2.3.0j1","caption":"Table 3.2.3.0(j1). Design Mechanical and Physical Properties of 2024 Aluminum Alloy Extrusion","alloy":"2024 Aluminum Alloy","family":"2024 Aluminum Alloy","group":"Aluminum Alloys","clad":false,"spec":"AMS-QQ-A-200/3","form":"Extruded bar, rod, and shapes","formGroup":"Extrusion","temper":"T81, T8510, and T8511","thickness":{"min":0.05,"max":0.249,"raw":"0.050-0.249"},"basis":"S","props":{"Ftu":{"L":64.0,"LT":64.0},"Fty":{"L":56.0,"LT":55.0},"Fcy":{"L":57.0,"LT":57.0},"Fsu":35.0,"Fbru":{"eD1.5":94.0,"eD2.0":123.0},"Fbry":{"eD1.5":79.0,"eD2.0":93.0},"elong":{"L":4.0},"E":10.8,"Ec":11.0,"G":4.1,"mu":0.33,"density":0.1}},{"id":"3.2.3.0j1#15","table":"3.2.3.0j1","caption":"Table 3.2.3.0(j1). Design Mechanical and Physical Properties of 2024 Aluminum Alloy Extrusion","alloy":"2024 Aluminum Alloy","family":"2024 Aluminum Alloy","group":"Aluminum Alloys","clad":false,"spec":"AMS-QQ-A-200/3","form":"Extruded bar, rod, and shapes","formGroup":"Extrusion","temper":"T81, T8510, and T8511","thickness":{"min":0.25,"max":1.499,"raw":"0.250-1.499"},"basis":"S","props":{"Ftu":{"L":66.0,"LT":64.0},"Fty":{"L":58.0,"LT":57.0},"Fcy":{"L":59.0,"LT":59.0},"Fsu":36.0,"Fbru":{"eD1.5":96.0,"eD2.0":123.0},"Fbry":{"eD1.5":82.0,"eD2.0":96.0},"elong":{"L":5.0},"E":10.8,"Ec":11.0,"G":4.1,"mu":0.33,"density":0.1}},{"id":"3.2.3.0j1#16","table":"3.2.3.0j1","caption":"Table 3.2.3.0(j1). Design Mechanical and Physical Properties of 2024 Aluminum Alloy Extrusion","alloy":"2024 Aluminum Alloy","family":"2024 Aluminum Alloy","group":"Aluminum Alloys","clad":false,"spec":"AMS-QQ-A-200/3","form":"Extruded bar, rod, and shapes","formGroup":"Extrusion","temper":"T81, T8510, and T8511","thickness":{"min":1.5,"max":4.5,"raw":"1.500-4.500"},"basis":"S","props":{"Ftu":{"L":66.0,"LT":61.0},"Fty":{"L":58.0,"LT":57.0},"Fcy":{"L":59.0,"LT":59.0},"Fsu":36.0,"Fbru":{"eD1.5":92.0,"eD2.0":117.0},"Fbry":{"eD1.5":82.0,"eD2.0":96.0},"elong":{"L":5.0},"E":10.8,"Ec":11.0,"G":4.1,"mu":0.33,"density":0.1}},{"id":"3.2.3.0j2#0","table":"3.2.3.0j2","caption":"Table 3.2.3.0(j2). Design Mechanical and Physical Properties of 2024 Aluminum Alloy Extrusion—Concluded","alloy":"2024 Aluminum Alloy","family":"2024 Aluminum Alloy","group":"Aluminum Alloys","clad":false,"spec":"AMS-QQ-A-200/3","form":"Extruded bar, rod, and shapes","formGroup":"Extrusion","temper":"T42","thickness":{"min":null,"max":0.249,"raw":"≤0.249"},"basis":"S","props":{"Ftu":{"L":57.0,"LT":55.0},"Fty":{"L":38.0,"LT":36.0},"Fcy":{"L":38.0,"LT":39.0},"Fsu":29.0,"Fbru":{"eD1.5":81.0,"eD2.0":99.0},"Fbry":{"eD1.5":56.0,"eD2.0":69.0},"elong":{"L":12.0},"E":10.8,"Ec":11.0,"G":4.1,"mu":0.33,"density":0.1}},{"id":"3.2.3.0j2#1","table":"3.2.3.0j2","caption":"Table 3.2.3.0(j2). Design Mechanical and Physical Properties of 2024 Aluminum Alloy Extrusion—Concluded","alloy":"2024 Aluminum Alloy","family":"2024 Aluminum Alloy","group":"Aluminum Alloys","clad":false,"spec":"AMS-QQ-A-200/3","form":"Extruded bar, rod, and shapes","formGroup":"Extrusion","temper":"T42","thickness":{"min":0.25,"max":0.499,"raw":"0.250-0.499"},"basis":"S","props":{"Ftu":{"L":57.0,"LT":54.0},"Fty":{"L":38.0,"LT":35.0},"Fcy":{"L":38.0,"LT":38.0},"Fsu":29.0,"Fbru":{"eD1.5":80.0,"eD2.0":98.0},"Fbry":{"eD1.5":55.0,"eD2.0":67.0},"elong":{"L":12.0},"E":10.8,"Ec":11.0,"G":4.1,"mu":0.33,"density":0.1}},{"id":"3.2.3.0j2#2","table":"3.2.3.0j2","caption":"Table 3.2.3.0(j2). Design Mechanical and Physical Properties of 2024 Aluminum Alloy Extrusion—Concluded","alloy":"2024 Aluminum Alloy","family":"2024 Aluminum Alloy","group":"Aluminum Alloys","clad":false,"spec":"AMS-QQ-A-200/3","form":"Extruded bar, rod, and shapes","formGroup":"Extrusion","temper":"T42","thickness":{"min":0.5,"max":0.749,"raw":"0.500-0.749"},"basis":"S","props":{"Ftu":{"L":57.0,"LT":52.0},"Fty":{"L":38.0,"LT":34.0},"Fcy":{"L":38.0,"LT":37.0},"Fsu":29.0,"Fbru":{"eD1.5":79.0,"eD2.0":97.0},"Fbry":{"eD1.5":53.0,"eD2.0":65.0},"elong":{"L":12.0},"E":10.8,"Ec":11.0,"G":4.1,"mu":0.33,"density":0.1}},{"id":"3.2.3.0j2#3","table":"3.2.3.0j2","caption":"Table 3.2.3.0(j2). Design Mechanical and Physical Properties of 2024 Aluminum Alloy Extrusion—Concluded","alloy":"2024 Aluminum Alloy","family":"2024 Aluminum Alloy","group":"Aluminum Alloys","clad":false,"spec":"AMS-QQ-A-200/3","form":"Extruded bar, rod, and shapes","formGroup":"Extrusion","temper":"T42","thickness":{"min":0.75,"max":0.999,"raw":"0.750-0.999"},"basis":"S","props":{"Ftu":{"L":57.0,"LT":51.0},"Fty":{"L":38.0,"LT":33.0},"Fcy":{"L":38.0,"LT":36.0},"Fsu":29.0,"Fbru":{"eD1.5":77.0,"eD2.0":95.0},"Fbry":{"eD1.5":51.0,"eD2.0":63.0},"elong":{"L":10.0},"E":10.8,"Ec":11.0,"G":4.1,"mu":0.33,"density":0.1}},{"id":"3.2.3.0j2#4","table":"3.2.3.0j2","caption":"Table 3.2.3.0(j2). Design Mechanical and Physical Properties of 2024 Aluminum Alloy Extrusion—Concluded","alloy":"2024 Aluminum Alloy","family":"2024 Aluminum Alloy","group":"Aluminum Alloys","clad":false,"spec":"AMS-QQ-A-200/3","form":"Extruded bar, rod, and shapes","formGroup":"Extrusion","temper":"T42","thickness":{"min":1.0,"max":1.249,"raw":"1.000-1.249"},"basis":"S","props":{"Ftu":{"L":57.0,"LT":49.0},"Fty":{"L":38.0,"LT":32.0},"Fcy":{"L":38.0,"LT":35.0},"Fsu":29.0,"Fbru":{"eD1.5":75.0,"eD2.0":93.0},"Fbry":{"eD1.5":49.0,"eD2.0":61.0},"elong":{"L":10.0},"E":10.8,"Ec":11.0,"G":4.1,"mu":0.33,"density":0.1}},{"id":"3.2.3.0j2#5","table":"3.2.3.0j2","caption":"Table 3.2.3.0(j2). Design Mechanical and Physical Properties of 2024 Aluminum Alloy Extrusion—Concluded","alloy":"2024 Aluminum Alloy","family":"2024 Aluminum Alloy","group":"Aluminum Alloys","clad":false,"spec":"AMS-QQ-A-200/3","form":"Extruded bar, rod, and shapes","formGroup":"Extrusion","temper":"T42","thickness":{"min":1.25,"max":1.499,"raw":"1.250-1.499"},"basis":"S","props":{"Ftu":{"L":57.0,"LT":47.0},"Fty":{"L":38.0,"LT":31.0},"Fcy":{"L":38.0,"LT":34.0},"Fsu":29.0,"Fbru":{"eD1.5":74.0,"eD2.0":91.0},"Fbry":{"eD1.5":47.0,"eD2.0":59.0},"elong":{"L":10.0},"E":10.8,"Ec":11.0,"G":4.1,"mu":0.33,"density":0.1}},{"id":"3.2.3.0j2#6","table":"3.2.3.0j2","caption":"Table 3.2.3.0(j2). Design Mechanical and Physical Properties of 2024 Aluminum Alloy Extrusion—Concluded","alloy":"2024 Aluminum Alloy","family":"2024 Aluminum Alloy","group":"Aluminum Alloys","clad":false,"spec":"AMS-QQ-A-200/3","form":"Extruded bar, rod, and shapes","formGroup":"Extrusion","temper":"T42","thickness":{"min":1.5,"max":1.749,"raw":"1.500-1.749"},"basis":"S","props":{"Ftu":{"L":57.0,"LT":45.0},"Fty":{"L":38.0,"LT":30.0},"Fcy":{"L":38.0,"LT":33.0},"Fsu":28.0,"Fbru":{"eD1.5":71.0,"eD2.0":89.0},"Fbry":{"eD1.5":44.0,"eD2.0":56.0},"elong":{"L":10.0},"E":10.8,"Ec":11.0,"G":4.1,"mu":0.33,"density":0.1}},{"id":"3.2.3.0j2#7","table":"3.2.3.0j2","caption":"Table 3.2.3.0(j2). Design Mechanical and Physical Properties of 2024 Aluminum Alloy Extrusion—Concluded","alloy":"2024 Aluminum Alloy","family":"2024 Aluminum Alloy","group":"Aluminum Alloys","clad":false,"spec":"AMS-QQ-A-200/3","form":"Extruded bar, rod, and shapes","formGroup":"Extrusion","temper":"T42","thickness":{"min":1.75,"max":1.999,"raw":"1.750-1.999"},"basis":"S","props":{"Ftu":{"L":57.0,"LT":43.0},"Fty":{"L":38.0,"LT":29.0},"Fcy":{"L":38.0,"LT":31.0},"Fsu":27.0,"Fbru":{"eD1.5":69.0,"eD2.0":86.0},"Fbry":{"eD1.5":41.0,"eD2.0":53.0},"elong":{"L":10.0},"E":10.8,"Ec":11.0,"G":4.1,"mu":0.33,"density":0.1}},{"id":"3.2.3.0j2#8","table":"3.2.3.0j2","caption":"Table 3.2.3.0(j2). Design Mechanical and Physical Properties of 2024 Aluminum Alloy Extrusion—Concluded","alloy":"2024 Aluminum Alloy","family":"2024 Aluminum Alloy","group":"Aluminum Alloys","clad":false,"spec":"AMS-QQ-A-200/3","form":"Extruded bar, rod, and shapes","formGroup":"Extrusion","temper":"T42","thickness":{"min":2.0,"max":2.249,"raw":"2.000-2.249"},"basis":"S","props":{"Ftu":{"L":57.0,"LT":41.0},"Fty":{"L":38.0,"LT":28.0},"Fcy":{"L":38.0,"LT":30.0},"Fsu":26.0,"Fbru":{"eD1.5":67.0,"eD2.0":83.0},"Fbry":{"eD1.5":39.0,"eD2.0":50.0},"elong":{"L":10.0},"E":10.8,"Ec":11.0,"G":4.1,"mu":0.33,"density":0.1}},{"id":"3.2.3.0j2#9","table":"3.2.3.0j2","caption":"Table 3.2.3.0(j2). Design Mechanical and Physical Properties of 2024 Aluminum Alloy Extrusion—Concluded","alloy":"2024 Aluminum Alloy","family":"2024 Aluminum Alloy","group":"Aluminum Alloys","clad":false,"spec":"AMS-QQ-A-200/3","form":"Extruded bar, rod, and shapes","formGroup":"Extrusion","temper":"T42","thickness":{"min":2.25,"max":2.499,"raw":"2.250-2.499"},"basis":"S","props":{"Ftu":{"L":57.0,"LT":39.0},"Fty":{"L":38.0,"LT":27.0},"Fcy":{"L":38.0,"LT":29.0},"Fsu":24.0,"Fbru":{"eD1.5":64.0,"eD2.0":81.0},"Fbry":{"eD1.5":36.0,"eD2.0":47.0},"elong":{"L":10.0},"E":10.8,"Ec":11.0,"G":4.1,"mu":0.33,"density":0.1}},{"id":"3.2.4.0b#0","table":"3.2.4.0b","caption":"Table 3.2.4.0(b). Design Mechanical and Physical Properties of 2025 Aluminum Alloy Die Forging","alloy":"2025 Aluminum Alloy","family":"2025 Aluminum Alloy","group":"Aluminum Alloys","clad":false,"spec":"AMS 4130","form":"Die forging","formGroup":"Forging","temper":"T6","thickness":{"min":null,"max":4.0,"raw":"≤4.000"},"basis":"S","props":{"Ftu":{"L":55.0},"Fty":{"L":33.0},"elong":{"L":11.0},"E":10.3,"Ec":10.5,"G":3.9,"mu":0.33,"density":0.101}},{"id":"3.2.5.0b#0","table":"3.2.5.0b","caption":"Table 3.2.5.0(b). Design Mechanical and Physical Properties of 2026 Aluminum Alloy Bars, Rods, and Profiles","alloy":"2026 Aluminum Alloy","family":"2026 Aluminum Alloy","group":"Aluminum Alloys","clad":false,"spec":"AMS 4338","form":"Extrusions","formGroup":"Extrusion","temper":"T3511","thickness":{"min":null,"max":0.249,"raw":"≤0.249"},"basis":"A","props":{"Ftu":{"L":66.0,"LT":58.0},"Fty":{"L":48.0,"LT":41.0},"Fcy":{"L":43.0,"LT":42.0},"Fsu":37.0,"Fbru":{"eD1.5":90.0,"eD2.0":112.0},"Fbry":{"eD1.5":62.0,"eD2.0":76.0},"elong":{"L":11.0},"E":10.7,"Ec":10.9,"G":4.0,"mu":0.33,"density":0.1}},{"id":"3.2.5.0b#1","table":"3.2.5.0b","caption":"Table 3.2.5.0(b). Design Mechanical and Physical Properties of 2026 Aluminum Alloy Bars, Rods, and Profiles","alloy":"2026 Aluminum Alloy","family":"2026 Aluminum Alloy","group":"Aluminum Alloys","clad":false,"spec":"AMS 4338","form":"Extrusions","formGroup":"Extrusion","temper":"T3511","thickness":{"min":null,"max":0.249,"raw":"≤0.249"},"basis":"B","props":{"Ftu":{"L":69.0,"LT":61.0},"Fty":{"L":51.0,"LT":44.0},"Fcy":{"L":45.0,"LT":45.0},"Fsu":39.0,"Fbru":{"eD1.5":94.0,"eD2.0":117.0},"Fbry":{"eD1.5":66.0,"eD2.0":81.0},"E":10.7,"Ec":10.9,"G":4.0,"mu":0.33,"density":0.1}},{"id":"3.2.5.0b#2","table":"3.2.5.0b","caption":"Table 3.2.5.0(b). Design Mechanical and Physical Properties of 2026 Aluminum Alloy Bars, Rods, and Profiles","alloy":"2026 Aluminum Alloy","family":"2026 Aluminum Alloy","group":"Aluminum Alloys","clad":false,"spec":"AMS 4338","form":"Extrusions","formGroup":"Extrusion","temper":"T3511","thickness":{"min":0.25,"max":0.499,"raw":"0.250-0.499"},"basis":"A","props":{"Ftu":{"L":70.0,"LT":62.0},"Fty":{"L":52.0,"LT":45.0},"Fcy":{"L":46.0,"LT":46.0},"Fsu":37.0,"Fbru":{"eD1.5":92.0,"eD2.0":113.0},"Fbry":{"eD1.5":66.0,"eD2.0":81.0},"elong":{"L":12.0},"E":10.7,"Ec":10.9,"G":4.0,"mu":0.33,"density":0.1}},{"id":"3.2.5.0b#3","table":"3.2.5.0b","caption":"Table 3.2.5.0(b). Design Mechanical and Physical Properties of 2026 Aluminum Alloy Bars, Rods, and Profiles","alloy":"2026 Aluminum Alloy","family":"2026 Aluminum Alloy","group":"Aluminum Alloys","clad":false,"spec":"AMS 4338","form":"Extrusions","formGroup":"Extrusion","temper":"T3511","thickness":{"min":0.25,"max":0.499,"raw":"0.250-0.499"},"basis":"B","props":{"Ftu":{"L":72.0,"LT":64.0},"Fty":{"L":53.0,"LT":46.0},"Fcy":{"L":47.0,"LT":46.0},"Fsu":38.0,"Fbru":{"eD1.5":95.0,"eD2.0":117.0},"Fbry":{"eD1.5":67.0,"eD2.0":83.0},"E":10.7,"Ec":10.9,"G":4.0,"mu":0.33,"density":0.1}},{"id":"3.2.5.0b#4","table":"3.2.5.0b","caption":"Table 3.2.5.0(b). Design Mechanical and Physical Properties of 2026 Aluminum Alloy Bars, Rods, and Profiles","alloy":"2026 Aluminum Alloy","family":"2026 Aluminum Alloy","group":"Aluminum Alloys","clad":false,"spec":"AMS 4338","form":"Extrusions","formGroup":"Extrusion","temper":"T3511","thickness":{"min":0.5,"max":1.499,"raw":"0.500-1.499"},"basis":"A","props":{"Ftu":{"L":72.0,"LT":66.0},"Fty":{"L":53.0,"LT":46.0},"Fcy":{"L":47.0,"LT":46.0},"Fsu":32.0,"Fbru":{"eD1.5":87.0,"eD2.0":109.0},"Fbry":{"eD1.5":61.0,"eD2.0":76.0},"elong":{"L":11.0,"LT":8.0},"E":10.7,"Ec":10.9,"G":4.0,"mu":0.33,"density":0.1}},{"id":"3.2.5.0b#5","table":"3.2.5.0b","caption":"Table 3.2.5.0(b). Design Mechanical and Physical Properties of 2026 Aluminum Alloy Bars, Rods, and Profiles","alloy":"2026 Aluminum Alloy","family":"2026 Aluminum Alloy","group":"Aluminum Alloys","clad":false,"spec":"AMS 4338","form":"Extrusions","formGroup":"Extrusion","temper":"T3511","thickness":{"min":0.5,"max":1.499,"raw":"0.500-1.499"},"basis":"B","props":{"Ftu":{"L":75.0,"LT":67.0},"Fty":{"L":56.0,"LT":48.0},"Fcy":{"L":47.0,"LT":49.0},"Fsu":33.0,"Fbru":{"eD1.5":90.0,"eD2.0":114.0},"Fbry":{"eD1.5":64.0,"eD2.0":81.0},"E":10.7,"Ec":10.9,"G":4.0,"mu":0.33,"density":0.1}},{"id":"3.2.5.0b#6","table":"3.2.5.0b","caption":"Table 3.2.5.0(b). Design Mechanical and Physical Properties of 2026 Aluminum Alloy Bars, Rods, and Profiles","alloy":"2026 Aluminum Alloy","family":"2026 Aluminum Alloy","group":"Aluminum Alloys","clad":false,"spec":"AMS 4338","form":"Extrusions","formGroup":"Extrusion","temper":"T3511","thickness":{"min":1.5,"max":2.249,"raw":"1.500-2.249"},"basis":"A","props":{"Ftu":{"L":73.0,"LT":64.0},"Fty":{"L":54.0,"LT":44.0},"Fcy":{"L":49.0,"LT":45.0},"Fsu":32.0,"Fbru":{"eD1.5":85.0,"eD2.0":108.0},"Fbry":{"eD1.5":61.0,"eD2.0":76.0},"elong":{"L":11.0,"LT":8.0},"E":10.7,"Ec":10.9,"G":4.0,"mu":0.33,"density":0.1}},{"id":"3.2.5.0b#7","table":"3.2.5.0b","caption":"Table 3.2.5.0(b). Design Mechanical and Physical Properties of 2026 Aluminum Alloy Bars, Rods, and Profiles","alloy":"2026 Aluminum Alloy","family":"2026 Aluminum Alloy","group":"Aluminum Alloys","clad":false,"spec":"AMS 4338","form":"Extrusions","formGroup":"Extrusion","temper":"T3511","thickness":{"min":1.5,"max":2.249,"raw":"1.500-2.249"},"basis":"B","props":{"Ftu":{"L":76.0,"LT":67.0},"Fty":{"L":57.0,"LT":49.0},"Fcy":{"L":52.0,"LT":47.0},"Fsu":33.0,"Fbru":{"eD1.5":89.0,"eD2.0":112.0},"Fbry":{"eD1.5":64.0,"eD2.0":80.0},"E":10.7,"Ec":10.9,"G":4.0,"mu":0.33,"density":0.1}},{"id":"3.2.5.0b#8","table":"3.2.5.0b","caption":"Table 3.2.5.0(b). Design Mechanical and Physical Properties of 2026 Aluminum Alloy Bars, Rods, and Profiles","alloy":"2026 Aluminum Alloy","family":"2026 Aluminum Alloy","group":"Aluminum Alloys","clad":false,"spec":"AMS 4338","form":"Extrusions","formGroup":"Extrusion","temper":"T3511","thickness":{"min":2.25,"max":3.25,"raw":"2.250-3.250"},"basis":"S","props":{"Ftu":{"L":73.0,"LT":61.0},"Fty":{"L":54.0,"LT":42.0},"Fcy":{"L":50.0,"LT":43.0},"Fsu":32.0,"Fbru":{"eD1.5":85.0,"eD2.0":105.0},"Fbry":{"eD1.5":61.0,"eD2.0":76.0},"elong":{"L":10.0,"LT":8.0},"E":10.7,"Ec":10.9,"G":4.0,"mu":0.33,"density":0.1}},{"id":"3.2.6.0b#0","table":"3.2.6.0b","caption":"Table 3.2.6.0(b). Design Mechanical and Physical Properties of 2090-T83 Aluminum Alloy Sheet","alloy":"2090-T83 Aluminum Alloy","family":"2090-T83 Aluminum Alloy","group":"Aluminum Alloys","clad":false,"spec":"AMS 4251","form":"Sheet","formGroup":"Sheet","temper":"T83","thickness":{"min":0.04,"max":0.125,"raw":"0.040-0.125"},"basis":"S","props":{"Ftu":{"L":77.0,"LT":73.0},"Fty":{"L":70.0,"LT":66.0},"Fcy":{"L":67.0,"LT":71.0},"Fsu":37.0,"Fbru":{"eD1.5":100.0,"eD2.0":126.0},"Fbry":{"eD1.5":84.0,"eD2.0":98.0},"elong":{"L":3.0,"LT":5.0},"G":4.3,"mu":0.34,"density":0.094}},{"id":"3.2.6.0b#1","table":"3.2.6.0b","caption":"Table 3.2.6.0(b). Design Mechanical and Physical Properties of 2090-T83 Aluminum Alloy Sheet","alloy":"2090-T83 Aluminum Alloy","family":"2090-T83 Aluminum Alloy","group":"Aluminum Alloys","clad":false,"spec":"AMS 4251","form":"Sheet","formGroup":"Sheet","temper":"T83","thickness":{"min":0.126,"max":0.249,"raw":"0.126-0.249"},"basis":"S","props":{"Ftu":{"L":75.0,"LT":73.0},"Fty":{"L":70.0,"LT":66.0},"Fcy":{"L":63.0,"LT":71.0},"Fsu":37.0,"Fbru":{"eD1.5":100.0,"eD2.0":126.0},"Fbry":{"eD1.5":88.0,"eD2.0":104.0},"elong":{"L":4.0,"LT":5.0},"G":4.3,"mu":0.34,"density":0.094}},{"id":"3.2.7.0b#0","table":"3.2.7.0b","caption":"Table 3.2.7.0(b). Design Mechanical and Physical Properties of 2124 Aluminum Alloy Plate","alloy":"2124 Aluminum Alloy","family":"2124 Aluminum Alloy","group":"Aluminum Alloys","clad":false,"spec":"AMS 4101 and AMS-QQ-A-250/29","form":"Plate","formGroup":"Plate","temper":"T851","thickness":{"min":1.0,"max":1.5,"raw":"1.000-1.500"},"basis":"S","props":{"Ftu":{"L":66.0,"LT":66.0,"ST":64.0},"Fty":{"L":57.0,"LT":57.0,"ST":55.0},"Fcy":{"L":57.0,"LT":57.0},"elong":{"L":6.0,"LT":5.0,"ST":1.5},"E":10.4,"Ec":10.9,"G":4.0,"mu":0.33,"density":0.1}},{"id":"3.2.7.0b#1","table":"3.2.7.0b","caption":"Table 3.2.7.0(b). Design Mechanical and Physical Properties of 2124 Aluminum Alloy Plate","alloy":"2124 Aluminum Alloy","family":"2124 Aluminum Alloy","group":"Aluminum Alloys","clad":false,"spec":"AMS 4101 and AMS-QQ-A-250/29","form":"Plate","formGroup":"Plate","temper":"T851","thickness":{"min":1.501,"max":2.0,"raw":"1.501-2.000"},"basis":"A","props":{"Ftu":{"L":66.0,"LT":66.0,"ST":64.0},"Fty":{"L":57.0,"LT":57.0,"ST":55.0},"Fcy":{"L":57.0,"LT":57.0,"ST":57.0},"Fsu":{"L":38.0,"LT":38.0,"ST":36.0},"Fbru":{"eD1.5":97.0,"eD2.0":126.0},"Fbry":{"eD1.5":79.0,"eD2.0":91.0},"elong":{"L":6.0,"LT":5.0,"ST":1.5},"E":10.4,"Ec":10.9,"G":4.0,"mu":0.33,"density":0.1}},{"id":"3.2.7.0b#2","table":"3.2.7.0b","caption":"Table 3.2.7.0(b). Design Mechanical and Physical Properties of 2124 Aluminum Alloy Plate","alloy":"2124 Aluminum Alloy","family":"2124 Aluminum Alloy","group":"Aluminum Alloys","clad":false,"spec":"AMS 4101 and AMS-QQ-A-250/29","form":"Plate","formGroup":"Plate","temper":"T851","thickness":{"min":1.501,"max":2.0,"raw":"1.501-2.000"},"basis":"B","props":{"Ftu":{"L":68.0,"LT":68.0,"ST":66.0},"Fty":{"L":61.0,"LT":61.0,"ST":59.0},"Fcy":{"L":61.0,"LT":61.0,"ST":61.0},"Fsu":{"L":39.0,"LT":39.0,"ST":37.0},"Fbru":{"eD1.5":100.0,"eD2.0":130.0},"Fbry":{"eD1.5":84.0,"eD2.0":98.0},"E":10.4,"Ec":10.9,"G":4.0,"mu":0.33,"density":0.1}},{"id":"3.2.7.0b#3","table":"3.2.7.0b","caption":"Table 3.2.7.0(b). Design Mechanical and Physical Properties of 2124 Aluminum Alloy Plate","alloy":"2124 Aluminum Alloy","family":"2124 Aluminum Alloy","group":"Aluminum Alloys","clad":false,"spec":"AMS 4101 and AMS-QQ-A-250/29","form":"Plate","formGroup":"Plate","temper":"T851","thickness":{"min":2.001,"max":3.0,"raw":"2.001-3.000"},"basis":"A","props":{"Ftu":{"L":65.0,"LT":65.0,"ST":63.0},"Fty":{"L":57.0,"LT":57.0,"ST":55.0},"Fcy":{"L":56.0,"LT":57.0,"ST":58.0},"Fsu":{"L":38.0,"LT":38.0,"ST":36.0},"Fbru":{"eD1.5":96.0,"eD2.0":125.0},"Fbry":{"eD1.5":80.0,"eD2.0":92.0},"elong":{"L":6.0,"LT":4.0,"ST":1.5},"E":10.4,"Ec":10.9,"G":4.0,"mu":0.33,"density":0.1}},{"id":"3.2.7.0b#4","table":"3.2.7.0b","caption":"Table 3.2.7.0(b). Design Mechanical and Physical Properties of 2124 Aluminum Alloy Plate","alloy":"2124 Aluminum Alloy","family":"2124 Aluminum Alloy","group":"Aluminum Alloys","clad":false,"spec":"AMS 4101 and AMS-QQ-A-250/29","form":"Plate","formGroup":"Plate","temper":"T851","thickness":{"min":2.001,"max":3.0,"raw":"2.001-3.000"},"basis":"B","props":{"Ftu":{"L":68.0,"LT":68.0,"ST":64.0},"Fty":{"L":61.0,"LT":61.0,"ST":59.0},"Fcy":{"L":60.0,"LT":61.0,"ST":62.0},"Fsu":{"L":39.0,"LT":39.0,"ST":37.0},"Fbru":{"eD1.5":100.0,"eD2.0":130.0},"Fbry":{"eD1.5":85.0,"eD2.0":99.0},"E":10.4,"Ec":10.9,"G":4.0,"mu":0.33,"density":0.1}},{"id":"3.2.7.0b#5","table":"3.2.7.0b","caption":"Table 3.2.7.0(b). Design Mechanical and Physical Properties of 2124 Aluminum Alloy Plate","alloy":"2124 Aluminum Alloy","family":"2124 Aluminum Alloy","group":"Aluminum Alloys","clad":false,"spec":"AMS 4101 and AMS-QQ-A-250/29","form":"Plate","formGroup":"Plate","temper":"T851","thickness":{"min":3.001,"max":4.0,"raw":"3.001-4.000"},"basis":"A","props":{"Ftu":{"L":65.0,"LT":65.0,"ST":62.0},"Fty":{"L":56.0,"LT":56.0,"ST":54.0},"Fcy":{"L":55.0,"LT":56.0,"ST":57.0},"Fsu":{"L":38.0,"LT":38.0,"ST":36.0},"Fbru":{"eD1.5":96.0,"eD2.0":125.0},"Fbry":{"eD1.5":80.0,"eD2.0":92.0},"elong":{"L":5.0,"LT":4.0,"ST":1.5},"E":10.4,"Ec":10.9,"G":4.0,"mu":0.33,"density":0.1}},{"id":"3.2.7.0b#6","table":"3.2.7.0b","caption":"Table 3.2.7.0(b). Design Mechanical and Physical Properties of 2124 Aluminum Alloy Plate","alloy":"2124 Aluminum Alloy","family":"2124 Aluminum Alloy","group":"Aluminum Alloys","clad":false,"spec":"AMS 4101 and AMS-QQ-A-250/29","form":"Plate","formGroup":"Plate","temper":"T851","thickness":{"min":3.001,"max":4.0,"raw":"3.001-4.000"},"basis":"B","props":{"Ftu":{"L":67.0,"LT":67.0,"ST":63.0},"Fty":{"L":60.0,"LT":60.0,"ST":57.0},"Fcy":{"L":59.0,"LT":60.0,"ST":61.0},"Fsu":{"L":39.0,"LT":39.0,"ST":37.0},"Fbru":{"eD1.5":99.0,"eD2.0":128.0},"Fbry":{"eD1.5":85.0,"eD2.0":99.0},"E":10.4,"Ec":10.9,"G":4.0,"mu":0.33,"density":0.1}},{"id":"3.2.7.0b#7","table":"3.2.7.0b","caption":"Table 3.2.7.0(b). Design Mechanical and Physical Properties of 2124 Aluminum Alloy Plate","alloy":"2124 Aluminum Alloy","family":"2124 Aluminum Alloy","group":"Aluminum Alloys","clad":false,"spec":"AMS 4101 and AMS-QQ-A-250/29","form":"Plate","formGroup":"Plate","temper":"T851","thickness":{"min":4.001,"max":5.0,"raw":"4.001-5.000"},"basis":"A","props":{"Ftu":{"L":64.0,"LT":64.0,"ST":61.0},"Fty":{"L":55.0,"LT":55.0,"ST":53.0},"Fcy":{"L":53.0,"LT":55.0,"ST":57.0},"Fsu":{"L":37.0,"LT":37.0,"ST":35.0},"Fbru":{"eD1.5":94.0,"eD2.0":123.0},"Fbry":{"eD1.5":79.0,"eD2.0":92.0},"elong":{"L":5.0,"LT":4.0,"ST":1.5},"E":10.4,"Ec":10.9,"G":4.0,"mu":0.33,"density":0.1}},{"id":"3.2.7.0b#8","table":"3.2.7.0b","caption":"Table 3.2.7.0(b). Design Mechanical and Physical Properties of 2124 Aluminum Alloy Plate","alloy":"2124 Aluminum Alloy","family":"2124 Aluminum Alloy","group":"Aluminum Alloys","clad":false,"spec":"AMS 4101 and AMS-QQ-A-250/29","form":"Plate","formGroup":"Plate","temper":"T851","thickness":{"min":4.001,"max":5.0,"raw":"4.001-5.000"},"basis":"B","props":{"Ftu":{"L":66.0,"LT":66.0,"ST":62.0},"Fty":{"L":58.0,"LT":58.0,"ST":55.0},"Fcy":{"L":56.0,"LT":58.0,"ST":60.0},"Fsu":{"L":38.0,"LT":38.0,"ST":36.0},"Fbru":{"eD1.5":97.0,"eD2.0":126.0},"Fbry":{"eD1.5":84.0,"eD2.0":97.0},"E":10.4,"Ec":10.9,"G":4.0,"mu":0.33,"density":0.1}},{"id":"3.2.7.0b#9","table":"3.2.7.0b","caption":"Table 3.2.7.0(b). Design Mechanical and Physical Properties of 2124 Aluminum Alloy Plate","alloy":"2124 Aluminum Alloy","family":"2124 Aluminum Alloy","group":"Aluminum Alloys","clad":false,"spec":"AMS 4101 and AMS-QQ-A-250/29","form":"Plate","formGroup":"Plate","temper":"T851","thickness":{"min":5.001,"max":6.0,"raw":"5.001-6.000"},"basis":"A","props":{"Ftu":{"L":63.0,"LT":63.0,"ST":58.0},"Fty":{"L":54.0,"LT":54.0,"ST":51.0},"Fcy":{"L":52.0,"LT":54.0,"ST":56.0},"Fsu":{"L":37.0,"LT":37.0,"ST":35.0},"Fbru":{"eD1.5":93.0,"eD2.0":121.0},"Fbry":{"eD1.5":79.0,"eD2.0":91.0},"elong":{"L":5.0,"LT":4.0,"ST":1.5},"E":10.4,"Ec":10.9,"G":4.0,"mu":0.33,"density":0.1}},{"id":"3.2.7.0b#10","table":"3.2.7.0b","caption":"Table 3.2.7.0(b). Design Mechanical and Physical Properties of 2124 Aluminum Alloy Plate","alloy":"2124 Aluminum Alloy","family":"2124 Aluminum Alloy","group":"Aluminum Alloys","clad":false,"spec":"AMS 4101 and AMS-QQ-A-250/29","form":"Plate","formGroup":"Plate","temper":"T851","thickness":{"min":5.001,"max":6.0,"raw":"5.001-6.000"},"basis":"B","props":{"Ftu":{"L":65.0,"LT":65.0,"ST":59.0},"Fty":{"L":56.0,"LT":56.0,"ST":53.0},"Fcy":{"L":54.0,"LT":56.0,"ST":58.0},"Fsu":{"L":38.0,"LT":38.0,"ST":36.0},"Fbru":{"eD1.5":96.0,"eD2.0":125.0},"Fbry":{"eD1.5":82.0,"eD2.0":95.0},"E":10.4,"Ec":10.9,"G":4.0,"mu":0.33,"density":0.1}},{"id":"3.2.8.0b1#0","table":"3.2.8.0b1","caption":"Table 3.2.8.0(b1). Design Mechanical and Physical Properties of 2219 Aluminum Alloy Sheet and Plate","alloy":"2219 Aluminum Alloy","family":"2219 Aluminum Alloy","group":"Aluminum Alloys","clad":false,"spec":"AMS 4031 & AMS-QQ-A-250/30","form":"Sheet and plate","formGroup":"Sheet & Plate","temper":"T62","thickness":{"min":0.02,"max":2.0,"raw":"0.020-2.000"},"basis":"A","props":{"Ftu":{"L":54.0,"LT":54.0},"Fty":{"L":36.0,"LT":36.0},"Fcy":{"L":37.0,"LT":37.0},"Fsu":31.0,"Fbru":{"eD1.5":84.0,"eD2.0":107.0},"Fbry":{"eD1.5":62.0,"eD2.0":79.0},"E":10.5,"Ec":10.8,"G":4.0,"mu":0.33,"density":0.103}},{"id":"3.2.8.0b1#1","table":"3.2.8.0b1","caption":"Table 3.2.8.0(b1). Design Mechanical and Physical Properties of 2219 Aluminum Alloy Sheet and Plate","alloy":"2219 Aluminum Alloy","family":"2219 Aluminum Alloy","group":"Aluminum Alloys","clad":false,"spec":"AMS 4031 & AMS-QQ-A-250/30","form":"Sheet and plate","formGroup":"Sheet & Plate","temper":"T62","thickness":{"min":0.02,"max":2.0,"raw":"0.020-2.000"},"basis":"B","props":{"Ftu":{"L":55.0,"LT":55.0},"Fty":{"L":37.0,"LT":37.0},"Fcy":{"L":39.0,"LT":38.0},"Fsu":32.0,"Fbru":{"eD1.5":85.0,"eD2.0":109.0},"Fbry":{"eD1.5":64.0,"eD2.0":81.0},"E":10.5,"Ec":10.8,"G":4.0,"mu":0.33,"density":0.103}},{"id":"3.2.8.0b1#2","table":"3.2.8.0b1","caption":"Table 3.2.8.0(b1). Design Mechanical and Physical Properties of 2219 Aluminum Alloy Sheet and Plate","alloy":"2219 Aluminum Alloy","family":"2219 Aluminum Alloy","group":"Aluminum Alloys","clad":false,"spec":"AMS-QQ-A-250/30","form":"Sheet and plate","formGroup":"Sheet & Plate","temper":"T81","thickness":{"min":0.02,"max":0.249,"raw":"0.020-0.249"},"basis":"A","props":{"Ftu":{"L":61.0,"LT":62.0},"Fty":{"L":47.0,"LT":46.0},"Fcy":{"L":47.0,"LT":48.0},"Fsu":35.0,"Fbru":{"eD1.5":95.0,"eD2.0":121.0},"Fbry":{"eD1.5":76.0,"eD2.0":92.0},"E":10.5,"Ec":10.8,"G":4.0,"mu":0.33,"density":0.103}},{"id":"3.2.8.0b1#3","table":"3.2.8.0b1","caption":"Table 3.2.8.0(b1). Design Mechanical and Physical Properties of 2219 Aluminum Alloy Sheet and Plate","alloy":"2219 Aluminum Alloy","family":"2219 Aluminum Alloy","group":"Aluminum Alloys","clad":false,"spec":"AMS-QQ-A-250/30","form":"Sheet and plate","formGroup":"Sheet & Plate","temper":"T81","thickness":{"min":0.02,"max":0.249,"raw":"0.020-0.249"},"basis":"B","props":{"Ftu":{"L":62.0,"LT":63.0},"Fty":{"L":48.0,"LT":47.0},"Fcy":{"L":48.0,"LT":49.0},"Fsu":35.0,"Fbru":{"eD1.5":96.0,"eD2.0":123.0},"Fbry":{"eD1.5":78.0,"eD2.0":94.0},"E":10.5,"Ec":10.8,"G":4.0,"mu":0.33,"density":0.103}},{"id":"3.2.8.0b1#4","table":"3.2.8.0b1","caption":"Table 3.2.8.0(b1). Design Mechanical and Physical Properties of 2219 Aluminum Alloy Sheet and Plate","alloy":"2219 Aluminum Alloy","family":"2219 Aluminum Alloy","group":"Aluminum Alloys","clad":false,"spec":"AMS-QQ-A-250/30","form":"Sheet and plate","formGroup":"Sheet & Plate","temper":"T851","thickness":{"min":0.25,"max":1.0,"raw":"0.250-1.000"},"basis":"A","props":{"Ftu":{"L":61.0,"LT":62.0},"Fty":{"L":47.0,"LT":46.0},"Fcy":{"L":47.0,"LT":48.0},"Fsu":36.0,"Fbru":{"eD1.5":95.0,"eD2.0":121.0},"Fbry":{"eD1.5":76.0,"eD2.0":94.0},"elong":{"LT":8.0},"E":10.5,"Ec":10.8,"G":4.0,"mu":0.33,"density":0.103}},{"id":"3.2.8.0b1#5","table":"3.2.8.0b1","caption":"Table 3.2.8.0(b1). Design Mechanical and Physical Properties of 2219 Aluminum Alloy Sheet and Plate","alloy":"2219 Aluminum Alloy","family":"2219 Aluminum Alloy","group":"Aluminum Alloys","clad":false,"spec":"AMS-QQ-A-250/30","form":"Sheet and plate","formGroup":"Sheet & Plate","temper":"T851","thickness":{"min":0.25,"max":1.0,"raw":"0.250-1.000"},"basis":"B","props":{"Ftu":{"L":62.0,"LT":63.0},"Fty":{"L":48.0,"LT":47.0},"Fcy":{"L":48.0,"LT":49.0},"Fsu":36.0,"Fbru":{"eD1.5":96.0,"eD2.0":123.0},"Fbry":{"eD1.5":78.0,"eD2.0":94.0},"E":10.5,"Ec":10.8,"G":4.0,"mu":0.33,"density":0.103}},{"id":"3.2.8.0b1#6","table":"3.2.8.0b1","caption":"Table 3.2.8.0(b1). Design Mechanical and Physical Properties of 2219 Aluminum Alloy Sheet and Plate","alloy":"2219 Aluminum Alloy","family":"2219 Aluminum Alloy","group":"Aluminum Alloys","clad":false,"spec":"AMS-QQ-A-250/30","form":"Sheet and plate","formGroup":"Sheet & Plate","temper":"T851","thickness":{"min":1.001,"max":2.0,"raw":"1.001-2.000"},"basis":"A","props":{"Ftu":{"L":61.0,"LT":62.0},"Fty":{"L":47.0,"LT":46.0},"Fcy":{"L":47.0,"LT":48.0},"Fsu":36.0,"Fbru":{"eD1.5":95.0,"eD2.0":121.0},"Fbry":{"eD1.5":76.0,"eD2.0":92.0},"elong":{"LT":7.0},"E":10.5,"Ec":10.8,"G":4.0,"mu":0.33,"density":0.103}},{"id":"3.2.8.0b1#7","table":"3.2.8.0b1","caption":"Table 3.2.8.0(b1). Design Mechanical and Physical Properties of 2219 Aluminum Alloy Sheet and Plate","alloy":"2219 Aluminum Alloy","family":"2219 Aluminum Alloy","group":"Aluminum Alloys","clad":false,"spec":"AMS-QQ-A-250/30","form":"Sheet and plate","formGroup":"Sheet & Plate","temper":"T851","thickness":{"min":1.001,"max":2.0,"raw":"1.001-2.000"},"basis":"B","props":{"Ftu":{"L":62.0,"LT":63.0},"Fty":{"L":48.0,"LT":47.0},"Fcy":{"L":48.0,"LT":49.0},"Fsu":36.0,"Fbru":{"eD1.5":96.0,"eD2.0":123.0},"Fbry":{"eD1.5":78.0,"eD2.0":94.0},"E":10.5,"Ec":10.8,"G":4.0,"mu":0.33,"density":0.103}},{"id":"3.2.8.0b1#8","table":"3.2.8.0b1","caption":"Table 3.2.8.0(b1). Design Mechanical and Physical Properties of 2219 Aluminum Alloy Sheet and Plate","alloy":"2219 Aluminum Alloy","family":"2219 Aluminum Alloy","group":"Aluminum Alloys","clad":false,"spec":"AMS-QQ-A-250/30","form":"Sheet and plate","formGroup":"Sheet & Plate","temper":"T851","thickness":{"min":2.001,"max":3.0,"raw":"2.001-3.000"},"basis":"A","props":{"Ftu":{"LT":62.0},"Fty":{"LT":45.0},"elong":{"LT":6.0},"E":10.5,"Ec":10.8,"G":4.0,"mu":0.33,"density":0.103}},{"id":"3.2.8.0b1#9","table":"3.2.8.0b1","caption":"Table 3.2.8.0(b1). Design Mechanical and Physical Properties of 2219 Aluminum Alloy Sheet and Plate","alloy":"2219 Aluminum Alloy","family":"2219 Aluminum Alloy","group":"Aluminum Alloys","clad":false,"spec":"AMS-QQ-A-250/30","form":"Sheet and plate","formGroup":"Sheet & Plate","temper":"T851","thickness":{"min":2.001,"max":3.0,"raw":"2.001-3.000"},"basis":"B","props":{"Ftu":{"LT":63.0},"Fty":{"LT":46.0},"E":10.5,"Ec":10.8,"G":4.0,"mu":0.33,"density":0.103}},{"id":"3.2.8.0b1#10","table":"3.2.8.0b1","caption":"Table 3.2.8.0(b1). Design Mechanical and Physical Properties of 2219 Aluminum Alloy Sheet and Plate","alloy":"2219 Aluminum Alloy","family":"2219 Aluminum Alloy","group":"Aluminum Alloys","clad":false,"spec":"AMS-QQ-A-250/30","form":"Sheet and plate","formGroup":"Sheet & Plate","temper":"T851","thickness":{"min":3.001,"max":4.0,"raw":"3.001-4.000"},"basis":"A","props":{"Ftu":{"LT":60.0},"Fty":{"LT":44.0},"elong":{"LT":5.0},"E":10.5,"Ec":10.8,"G":4.0,"mu":0.33,"density":0.103}},{"id":"3.2.8.0b1#11","table":"3.2.8.0b1","caption":"Table 3.2.8.0(b1). Design Mechanical and Physical Properties of 2219 Aluminum Alloy Sheet and Plate","alloy":"2219 Aluminum Alloy","family":"2219 Aluminum Alloy","group":"Aluminum Alloys","clad":false,"spec":"AMS-QQ-A-250/30","form":"Sheet and plate","formGroup":"Sheet & Plate","temper":"T851","thickness":{"min":3.001,"max":4.0,"raw":"3.001-4.000"},"basis":"B","props":{"Ftu":{"LT":61.0},"Fty":{"LT":45.0},"E":10.5,"Ec":10.8,"G":4.0,"mu":0.33,"density":0.103}},{"id":"3.2.8.0b1#12","table":"3.2.8.0b1","caption":"Table 3.2.8.0(b1). Design Mechanical and Physical Properties of 2219 Aluminum Alloy Sheet and Plate","alloy":"2219 Aluminum Alloy","family":"2219 Aluminum Alloy","group":"Aluminum Alloys","clad":false,"spec":"AMS-QQ-A-250/30","form":"Sheet and plate","formGroup":"Sheet & Plate","temper":"T851","thickness":{"min":4.001,"max":5.0,"raw":"4.001-5.000"},"basis":"A","props":{"Ftu":{"LT":59.0},"Fty":{"LT":43.0},"elong":{"LT":5.0},"E":10.5,"Ec":10.8,"G":4.0,"mu":0.33,"density":0.103}},{"id":"3.2.8.0b1#13","table":"3.2.8.0b1","caption":"Table 3.2.8.0(b1). Design Mechanical and Physical Properties of 2219 Aluminum Alloy Sheet and Plate","alloy":"2219 Aluminum Alloy","family":"2219 Aluminum Alloy","group":"Aluminum Alloys","clad":false,"spec":"AMS-QQ-A-250/30","form":"Sheet and plate","formGroup":"Sheet & Plate","temper":"T851","thickness":{"min":4.001,"max":5.0,"raw":"4.001-5.000"},"basis":"B","props":{"Ftu":{"LT":60.0},"Fty":{"LT":44.0},"E":10.5,"Ec":10.8,"G":4.0,"mu":0.33,"density":0.103}},{"id":"3.2.8.0b1#14","table":"3.2.8.0b1","caption":"Table 3.2.8.0(b1). Design Mechanical and Physical Properties of 2219 Aluminum Alloy Sheet and Plate","alloy":"2219 Aluminum Alloy","family":"2219 Aluminum Alloy","group":"Aluminum Alloys","clad":false,"spec":"AMS-QQ-A-250/30","form":"Sheet and plate","formGroup":"Sheet & Plate","temper":"T851","thickness":{"min":5.001,"max":6.0,"raw":"5.001-6.000"},"basis":"A","props":{"Ftu":{"LT":57.0},"Fty":{"LT":42.0},"elong":{"LT":4.0},"E":10.5,"Ec":10.8,"G":4.0,"mu":0.33,"density":0.103}},{"id":"3.2.8.0b1#15","table":"3.2.8.0b1","caption":"Table 3.2.8.0(b1). Design Mechanical and Physical Properties of 2219 Aluminum Alloy Sheet and Plate","alloy":"2219 Aluminum Alloy","family":"2219 Aluminum Alloy","group":"Aluminum Alloys","clad":false,"spec":"AMS-QQ-A-250/30","form":"Sheet and plate","formGroup":"Sheet & Plate","temper":"T851","thickness":{"min":5.001,"max":6.0,"raw":"5.001-6.000"},"basis":"B","props":{"Ftu":{"LT":58.0},"Fty":{"LT":43.0},"E":10.5,"Ec":10.8,"G":4.0,"mu":0.33,"density":0.103}},{"id":"3.2.8.0b2#0","table":"3.2.8.0b2","caption":"Table 3.2.8.0(b2). Design Mechanical and Physical Properties of 2219 Aluminum Alloy Sheet—Continued","alloy":"2219 Aluminum Alloy","family":"2219 Aluminum Alloy","group":"Aluminum Alloys","clad":false,"spec":"AMS-QQ-A-250\\30","form":"Sheet","formGroup":"Sheet","temper":"T87","thickness":{"min":0.02,"max":0.039,"raw":"0.020-0.039"},"basis":"A","props":{"Ftu":{"L":63.0,"LT":64.0},"Fty":{"L":51.0,"LT":52.0},"Fcy":{"L":52.0,"LT":55.0},"Fsu":36.0,"Fbru":{"eD1.5":99.0,"eD2.0":126.0},"Fbry":{"eD1.5":83.0,"eD2.0":96.0},"elong":{"LT":5.0},"E":10.5,"Ec":10.8,"G":4.0,"mu":0.33,"density":0.103}},{"id":"3.2.8.0b2#1","table":"3.2.8.0b2","caption":"Table 3.2.8.0(b2). Design Mechanical and Physical Properties of 2219 Aluminum Alloy Sheet—Continued","alloy":"2219 Aluminum Alloy","family":"2219 Aluminum Alloy","group":"Aluminum Alloys","clad":false,"spec":"AMS-QQ-A-250\\30","form":"Sheet","formGroup":"Sheet","temper":"T87","thickness":{"min":0.02,"max":0.039,"raw":"0.020-0.039"},"basis":"B","props":{"Ftu":{"L":64.0,"LT":65.0},"Fty":{"L":52.0,"LT":53.0},"Fcy":{"L":53.0,"LT":56.0},"Fsu":37.0,"Fbru":{"eD1.5":100.0,"eD2.0":128.0},"Fbry":{"eD1.5":85.0,"eD2.0":98.0},"E":10.5,"Ec":10.8,"G":4.0,"mu":0.33,"density":0.103}},{"id":"3.2.8.0b2#2","table":"3.2.8.0b2","caption":"Table 3.2.8.0(b2). Design Mechanical and Physical Properties of 2219 Aluminum Alloy Sheet—Continued","alloy":"2219 Aluminum Alloy","family":"2219 Aluminum Alloy","group":"Aluminum Alloys","clad":false,"spec":"AMS-QQ-A-250\\30","form":"Sheet","formGroup":"Sheet","temper":"T87","thickness":{"min":0.04,"max":0.249,"raw":"0.040-0.249"},"basis":"A","props":{"Ftu":{"L":63.0,"LT":64.0},"Fty":{"L":51.0,"LT":52.0},"Fcy":{"L":52.0,"LT":55.0},"Fsu":36.0,"Fbru":{"eD1.5":99.0,"eD2.0":126.0},"Fbry":{"eD1.5":83.0,"eD2.0":96.0},"elong":{"LT":6.0},"E":10.5,"Ec":10.8,"G":4.0,"mu":0.33,"density":0.103}},{"id":"3.2.8.0b2#3","table":"3.2.8.0b2","caption":"Table 3.2.8.0(b2). Design Mechanical and Physical
