Repository: Teased-oChroid-orrA/powershell_tool

# GS Engineering Toolbench

A Rust engineering application with native GPU workbenches for modelling,
finite-element analysis, aircraft frame/truss members, bushings and eccentric
bushings. The dashboard also opens the terminal tools for search, fastener holes,
lug analysis, pressure vessels, preload and material lookup.

The search engine handles text, Office documents, archives and PDFs, with live
progress, an optional persistent index and streamed reports. Rust is the sole
implementation; the earlier PowerShell and C# applications remain in git history.

File: mechanics-core/data/mil-hdbk-5j.json (part 8 of 21)
Properties of 2219 Aluminum Alloy Sheet—Continued","alloy":"2219 Aluminum Alloy","family":"2219 Aluminum Alloy","group":"Aluminum Alloys","clad":false,"spec":"AMS-QQ-A-250\\30","form":"Sheet","formGroup":"Sheet","temper":"T87","thickness":{"min":0.04,"max":0.249,"raw":"0.040-0.249"},"basis":"B","props":{"Ftu":{"L":64.0,"LT":65.0},"Fty":{"L":52.0,"LT":53.0},"Fcy":{"L":53.0,"LT":56.0},"Fsu":37.0,"Fbru":{"eD1.5":100.0,"eD2.0":128.0},"Fbry":{"eD1.5":85.0,"eD2.0":98.0},"E":10.5,"Ec":10.8,"G":4.0,"mu":0.33,"density":0.103}},{"id":"3.2.8.0b3#0","table":"3.2.8.0b3","caption":"Table 3.2.8.0(b3). Design Mechanical and Physical Properties of 2219 Aluminum Alloy Plate—Continued","alloy":"2219 Aluminum Alloy","family":"2219 Aluminum Alloy","group":"Aluminum Alloys","clad":false,"spec":"AMS-QQ-A-250\\30","form":"Plate","formGroup":"Plate","temper":"T87","thickness":{"min":0.25,"max":1.0,"raw":"0.250-1.000"},"basis":"A","props":{"Ftu":{"L":63.0,"LT":64.0},"Fty":{"L":50.0,"LT":51.0},"Fcy":{"L":51.0,"LT":53.0},"Fsu":37.0,"Fbru":{"eD1.5":99.0,"eD2.0":126.0},"Fbry":{"eD1.5":82.0,"eD2.0":94.0},"elong":{"LT":7.0},"E":10.5,"Ec":10.8,"G":4.0,"mu":0.33,"density":0.103}},{"id":"3.2.8.0b3#1","table":"3.2.8.0b3","caption":"Table 3.2.8.0(b3). Design Mechanical and Physical Properties of 2219 Aluminum Alloy Plate—Continued","alloy":"2219 Aluminum Alloy","family":"2219 Aluminum Alloy","group":"Aluminum Alloys","clad":false,"spec":"AMS-QQ-A-250\\30","form":"Plate","formGroup":"Plate","temper":"T87","thickness":{"min":0.25,"max":1.0,"raw":"0.250-1.000"},"basis":"B","props":{"Ftu":{"L":64.0,"LT":65.0},"Fty":{"L":51.0,"LT":52.0},"Fcy":{"L":52.0,"LT":54.0},"Fsu":38.0,"Fbru":{"eD1.5":100.0,"eD2.0":128.0},"Fbry":{"eD1.5":83.0,"eD2.0":96.0},"E":10.5,"Ec":10.8,"G":4.0,"mu":0.33,"density":0.103}},{"id":"3.2.8.0b3#2","table":"3.2.8.0b3","caption":"Table 3.2.8.0(b3). Design Mechanical and Physical Properties of 2219 Aluminum Alloy Plate—Continued","alloy":"2219 Aluminum Alloy","family":"2219 Aluminum Alloy","group":"Aluminum Alloys","clad":false,"spec":"AMS-QQ-A-250\\30","form":"Plate","formGroup":"Plate","temper":"T87","thickness":{"min":1.001,"max":1.5,"raw":"1.001-1.500"},"basis":"A","props":{"Ftu":{"L":63.0,"LT":64.0},"Fty":{"L":50.0,"LT":51.0},"Fcy":{"L":51.0,"LT":52.0},"Fsu":37.0,"Fbru":{"eD1.5":99.0,"eD2.0":126.0},"Fbry":{"eD1.5":82.0,"eD2.0":94.0},"elong":{"LT":6.0},"E":10.5,"Ec":10.8,"G":4.0,"mu":0.33,"density":0.103}},{"id":"3.2.8.0b3#3","table":"3.2.8.0b3","caption":"Table 3.2.8.0(b3). Design Mechanical and Physical Properties of 2219 Aluminum Alloy Plate—Continued","alloy":"2219 Aluminum Alloy","family":"2219 Aluminum Alloy","group":"Aluminum Alloys","clad":false,"spec":"AMS-QQ-A-250\\30","form":"Plate","formGroup":"Plate","temper":"T87","thickness":{"min":1.001,"max":1.5,"raw":"1.001-1.500"},"basis":"B","props":{"Ftu":{"L":64.0,"LT":65.0},"Fty":{"L":51.0,"LT":52.0},"Fcy":{"L":52.0,"LT":53.0},"Fsu":38.0,"Fbru":{"eD1.5":100.0,"eD2.0":128.0},"Fbry":{"eD1.5":83.0,"eD2.0":96.0},"E":10.5,"Ec":10.8,"G":4.0,"mu":0.33,"density":0.103}},{"id":"3.2.8.0b3#4","table":"3.2.8.0b3","caption":"Table 3.2.8.0(b3). Design Mechanical and Physical Properties of 2219 Aluminum Alloy Plate—Continued","alloy":"2219 Aluminum Alloy","family":"2219 Aluminum Alloy","group":"Aluminum Alloys","clad":false,"spec":"AMS-QQ-A-250\\30","form":"Plate","formGroup":"Plate","temper":"T87","thickness":{"min":1.501,"max":2.0,"raw":"1.501-2.000"},"basis":"A","props":{"Ftu":{"L":63.0,"LT":64.0,"ST":59.0},"Fty":{"L":50.0,"LT":51.0,"ST":51.0},"Fcy":{"L":51.0,"LT":52.0},"Fsu":37.0,"Fbru":{"eD1.5":99.0,"eD2.0":126.0},"Fbry":{"eD1.5":82.0,"eD2.0":94.0},"elong":{"LT":6.0},"E":10.5,"Ec":10.8,"G":4.0,"mu":0.33,"density":0.103}},{"id":"3.2.8.0b3#5","table":"3.2.8.0b3","caption":"Table 3.2.8.0(b3). Design Mechanical and Physical Properties of 2219 Aluminum Alloy Plate—Continued","alloy":"2219 Aluminum Alloy","family":"2219 Aluminum Alloy","group":"Aluminum Alloys","clad":false,"spec":"AMS-QQ-A-250\\30","form":"Plate","formGroup":"Plate","temper":"T87","thickness":{"min":1.501,"max":2.0,"raw":"1.501-2.000"},"basis":"B","props":{"Ftu":{"L":64.0,"LT":65.0,"ST":60.0},"Fty":{"L":51.0,"LT":52.0,"ST":52.0},"Fcy":{"L":52.0,"LT":53.0},"Fsu":38.0,"Fbru":{"eD1.5":100.0,"eD2.0":128.0},"Fbry":{"eD1.5":83.0,"eD2.0":96.0},"E":10.5,"Ec":10.8,"G":4.0,"mu":0.33,"density":0.103}},{"id":"3.2.8.0b3#6","table":"3.2.8.0b3","caption":"Table 3.2.8.0(b3). Design Mechanical and Physical Properties of 2219 Aluminum Alloy Plate—Continued","alloy":"2219 Aluminum Alloy","family":"2219 Aluminum Alloy","group":"Aluminum Alloys","clad":false,"spec":"AMS-QQ-A-250\\30","form":"Plate","formGroup":"Plate","temper":"T87","thickness":{"min":2.001,"max":3.0,"raw":"2.001-3.000"},"basis":"A","props":{"Ftu":{"L":63.0,"LT":64.0,"ST":56.0},"Fty":{"L":50.0,"LT":51.0,"ST":50.0},"elong":{"LT":6.0},"E":10.5,"Ec":10.8,"G":4.0,"mu":0.33,"density":0.103}},{"id":"3.2.8.0b3#7","table":"3.2.8.0b3","caption":"Table 3.2.8.0(b3). Design Mechanical and Physical Properties of 2219 Aluminum Alloy Plate—Continued","alloy":"2219 Aluminum Alloy","family":"2219 Aluminum Alloy","group":"Aluminum Alloys","clad":false,"spec":"AMS-QQ-A-250\\30","form":"Plate","formGroup":"Plate","temper":"T87","thickness":{"min":2.001,"max":3.0,"raw":"2.001-3.000"},"basis":"B","props":{"Ftu":{"L":64.0,"LT":65.0,"ST":57.0},"Fty":{"L":51.0,"LT":52.0,"ST":51.0},"E":10.5,"Ec":10.8,"G":4.0,"mu":0.33,"density":0.103}},{"id":"3.2.8.0b3#8","table":"3.2.8.0b3","caption":"Table 3.2.8.0(b3). Design Mechanical and Physical Properties of 2219 Aluminum Alloy Plate—Continued","alloy":"2219 Aluminum Alloy","family":"2219 Aluminum Alloy","group":"Aluminum Alloys","clad":false,"spec":"AMS-QQ-A-250\\30","form":"Plate","formGroup":"Plate","temper":"T87","thickness":{"min":3.001,"max":4.0,"raw":"3.001-4.000"},"basis":"A","props":{"Ftu":{"L":61.0,"LT":62.0,"ST":52.0},"Fty":{"L":49.0,"LT":51.0,"ST":48.0},"elong":{"LT":4.0},"E":10.5,"Ec":10.8,"G":4.0,"mu":0.33,"density":0.103}},{"id":"3.2.8.0b3#9","table":"3.2.8.0b3","caption":"Table 3.2.8.0(b3). Design Mechanical and Physical Properties of 2219 Aluminum Alloy Plate—Continued","alloy":"2219 Aluminum Alloy","family":"2219 Aluminum Alloy","group":"Aluminum Alloys","clad":false,"spec":"AMS-QQ-A-250\\30","form":"Plate","formGroup":"Plate","temper":"T87","thickness":{"min":3.001,"max":4.0,"raw":"3.001-4.000"},"basis":"B","props":{"Ftu":{"L":62.0,"LT":63.0,"ST":53.0},"Fty":{"L":50.0,"LT":51.0,"ST":49.0},"E":10.5,"Ec":10.8,"G":4.0,"mu":0.33,"density":0.103}},{"id":"3.2.8.0b3#10","table":"3.2.8.0b3","caption":"Table 3.2.8.0(b3). Design Mechanical and Physical Properties of 2219 Aluminum Alloy Plate—Continued","alloy":"2219 Aluminum Alloy","family":"2219 Aluminum Alloy","group":"Aluminum Alloys","clad":false,"spec":"AMS-QQ-A-250\\30","form":"Plate","formGroup":"Plate","temper":"T87","thickness":{"min":4.001,"max":5.0,"raw":"4.001-5.000"},"basis":"A","props":{"Ftu":{"LT":61.0},"Fty":{"LT":49.0},"elong":{"LT":3.0},"E":10.5,"Ec":10.8,"G":4.0,"mu":0.33,"density":0.103}},{"id":"3.2.8.0b3#11","table":"3.2.8.0b3","caption":"Table 3.2.8.0(b3). Design Mechanical and Physical Properties of 2219 Aluminum Alloy Plate—Continued","alloy":"2219 Aluminum Alloy","family":"2219 Aluminum Alloy","group":"Aluminum Alloys","clad":false,"spec":"AMS-QQ-A-250\\30","form":"Plate","formGroup":"Plate","temper":"T87","thickness":{"min":4.001,"max":5.0,"raw":"4.001-5.000"},"basis":"B","props":{"Ftu":{"LT":62.0},"Fty":{"LT":50.0},"E":10.5,"Ec":10.8,"G":4.0,"mu":0.33,"density":0.103}},{"id":"3.2.8.0c#0","table":"3.2.8.0c","caption":"Table 3.2.8.0(c). Design Mechanical and Physical Properties of 2219 Aluminum Alloy Hand Forging","alloy":"2219 Aluminum Alloy","family":"2219 Aluminum Alloy","group":"Aluminum Alloys","clad":false,"spec":"AMS 4144","form":"Hand Forging","formGroup":"Forging","temper":"T852","thickness":{"min":null,"max":2.0,"raw":"<2.000"},"basis":"S","props":{"Ftu":{"L":62.0,"LT":62.0},"Fty":{"L":50.0,"LT":49.0},"elong":{"L":6.0,"LT":4.0},"E":10.2,"Ec":10.4,"G":3.9,"mu":0.33,"density":0.103}},{"id":"3.2.8.0c#1","table":"3.2.8.0c","caption":"Table 3.2.8.0(c). Design Mechanical and Physical Properties of 2219 Aluminum Alloy Hand Forging","alloy":"2219 Aluminum Alloy","family":"2219 Aluminum Alloy","group":"Aluminum Alloys","clad":false,"spec":"AMS 4144","form":"Hand Forging","formGroup":"Forging","temper":"T852","thickness":{"min":2.0,"max":4.0,"raw":"2.000-4.000"},"basis":"S","props":{"Ftu":{"L":62.0,"LT":62.0,"ST":60.0},"Fty":{"L":50.0,"LT":49.0,"ST":46.0},"Fcy":{"L":46.0,"LT":47.0,"ST":47.0},"Fsu":{"L":37.0,"LT":36.0,"ST":32.0},"Fbru":{"eD2.0":104.0},"Fbry":{"eD1.5":76.0,"eD2.0":89.0},"elong":{"L":6.0,"LT":4.0,"ST":3.0},"E":10.2,"Ec":10.4,"G":3.9,"mu":0.33,"density":0.103}},{"id":"3.2.8.0c#2","table":"3.2.8.0c","caption":"Table 3.2.8.0(c). Design Mechanical and Physical Properties of 2219 Aluminum Alloy Hand Forging","alloy":"2219 Aluminum Alloy","family":"2219 Aluminum Alloy","group":"Aluminum Alloys","clad":false,"spec":"AMS 4144","form":"Hand Forging","formGroup":"Forging","temper":"T852","thickness":{"min":4.001,"max":6.0,"raw":"4.001-6.000"},"basis":"S","props":{"Ftu":{"L":58.0,"LT":56.0,"ST":56.0},"Fty":{"L":44.0,"LT":42.0,"ST":41.0},"Fcy":{"L":40.0,"LT":40.0,"ST":41.0},"Fsu":{"L":35.0,"LT":34.0,"ST":32.0},"Fbru":{"eD2.0":100.0},"Fbry":{"eD1.5":65.0,"eD2.0":76.0},"elong":{"L":6.0,"LT":4.0,"ST":3.0},"E":10.2,"Ec":10.4,"G":3.9,"mu":0.33,"density":0.103}},{"id":"3.2.8.0c#3","table":"3.2.8.0c","caption":"Table 3.2.8.0(c). Design Mechanical and Physical Properties of 2219 Aluminum Alloy Hand Forging","alloy":"2219 Aluminum Alloy","family":"2219 Aluminum Alloy","group":"Aluminum Alloys","clad":false,"spec":"AMS 4144","form":"Hand Forging","formGroup":"Forging","temper":"T852","thickness":{"min":6.001,"max":8.0,"raw":"6.001-8.000"},"basis":"S","props":{"Ftu":{"L":57.0,"LT":55.0,"ST":55.0},"Fty":{"L":43.0,"LT":41.0,"ST":40.0},"Fcy":{"L":39.0,"LT":39.0,"ST":40.0},"Fsu":{"L":35.0,"LT":35.0,"ST":33.0},"Fbru":{"eD1.5":80.0,"eD2.0":102.0},"Fbry":{"eD1.5":64.0,"eD2.0":75.0},"elong":{"L":6.0,"LT":4.0,"ST":3.0},"E":10.2,"Ec":10.4,"G":3.9,"mu":0.33,"density":0.103}},{"id":"3.2.8.0c#4","table":"3.2.8.0c","caption":"Table 3.2.8.0(c). Design Mechanical and Physical Properties of 2219 Aluminum Alloy Hand Forging","alloy":"2219 Aluminum Alloy","family":"2219 Aluminum Alloy","group":"Aluminum Alloys","clad":false,"spec":"AMS 4144","form":"Hand Forging","formGroup":"Forging","temper":"T852","thickness":{"min":8.001,"max":10.0,"raw":"8.001-10.000"},"basis":"S","props":{"Ftu":{"L":56.0,"LT":54.0,"ST":54.0},"Fty":{"L":42.0,"LT":41.0,"ST":39.0},"elong":{"L":6.0,"LT":3.0,"ST":3.0},"E":10.2,"Ec":10.4,"G":3.9,"mu":0.33,"density":0.103}},{"id":"3.2.8.0c#5","table":"3.2.8.0c","caption":"Table 3.2.8.0(c). Design Mechanical and Physical Properties of 2219 Aluminum Alloy Hand Forging","alloy":"2219 Aluminum Alloy","family":"2219 Aluminum Alloy","group":"Aluminum Alloys","clad":false,"spec":"AMS 4144","form":"Hand Forging","formGroup":"Forging","temper":"T852","thickness":{"min":10.001,"max":12.0,"raw":"10.001-12.000"},"basis":"S","props":{"Ftu":{"L":54.0,"LT":53.0,"ST":53.0},"Fty":{"L":41.0,"LT":40.0,"ST":39.0},"elong":{"L":6.0,"LT":3.0,"ST":2.0},"E":10.2,"Ec":10.4,"G":3.9,"mu":0.33,"density":0.103}},{"id":"3.2.8.0c#6","table":"3.2.8.0c","caption":"Table 3.2.8.0(c). Design Mechanical and Physical Properties of 2219 Aluminum Alloy Hand Forging","alloy":"2219 Aluminum Alloy","family":"2219 Aluminum Alloy","group":"Aluminum Alloys","clad":false,"spec":"AMS 4144","form":"Hand Forging","formGroup":"Forging","temper":"T852","thickness":{"min":12.001,"max":14.0,"raw":"12.001-14.000"},"basis":"S","props":{"Ftu":{"L":53.0,"LT":52.0,"ST":52.0},"Fty":{"L":40.0,"LT":40.0,"ST":38.0},"elong":{"L":6.0,"LT":3.0,"ST":2.0},"E":10.2,"Ec":10.4,"G":3.9,"mu":0.33,"density":0.103}},{"id":"3.2.8.0c#7","table":"3.2.8.0c","caption":"Table 3.2.8.0(c). Design Mechanical and Physical Properties of 2219 Aluminum Alloy Hand Forging","alloy":"2219 Aluminum Alloy","family":"2219 Aluminum Alloy","group":"Aluminum Alloys","clad":false,"spec":"AMS 4144","form":"Hand Forging","formGroup":"Forging","temper":"T852","thickness":{"min":14.001,"max":17.0,"raw":"14.001-17.000"},"basis":"S","props":{"Ftu":{"L":51.0,"LT":50.0,"ST":50.0},"Fty":{"L":39.0,"LT":39.0,"ST":37.0},"elong":{"L":6.0,"LT":3.0,"ST":2.0},"E":10.2,"Ec":10.4,"G":3.9,"mu":0.33,"density":0.103}},{"id":"3.2.8.0d#0","table":"3.2.8.0d","caption":"Table 3.2.8.0(d). Design Mechanical and Physical Properties of 2219 Aluminum Alloy Extruded Shapes","alloy":"2219 Aluminum Alloy","family":"2219 Aluminum Alloy","group":"Aluminum Alloys","clad":false,"spec":"AMS 4162 and AMS 4163","form":"Extruded shapes","formGroup":"Extrusion","temper":"T8511","thickness":{"min":null,"max":0.499,"raw":"≤0.499"},"basis":"S","props":{"Ftu":{"L":58.0,"LT":56.0},"Fty":{"L":42.0,"LT":39.0},"Fcy":{"L":43.0,"LT":43.0},"Fsu":33.0,"Fbru":{"eD1.5":87.0,"eD2.0":113.0},"Fbry":{"eD1.5":69.0,"eD2.0":84.0},"elong":{"L":6.0,"LT":4.0},"E":10.5,"Ec":10.8,"G":4.0,"mu":0.33,"density":0.103}},{"id":"3.2.8.0d#1","table":"3.2.8.0d","caption":"Table 3.2.8.0(d). Design Mechanical and Physical Properties of 2219 Aluminum Alloy Extruded Shapes","alloy":"2219 Aluminum Alloy","family":"2219 Aluminum Alloy","group":"Aluminum Alloys","clad":false,"spec":"AMS 4162 and AMS 4163","form":"Extruded shapes","formGroup":"Extrusion","temper":"T8511","thickness":{"min":0.5,"max":2.999,"raw":"0.500-2.999"},"basis":"S","props":{"Ftu":{"L":58.0,"LT":56.0},"Fty":{"L":42.0,"LT":39.0},"Fcy":{"L":42.0,"LT":41.0},"Fsu":33.0,"Fbru":{"eD1.5":81.0,"eD2.0":107.0},"Fbry":{"eD1.5":67.0,"eD2.0":82.0},"elong":{"L":6.0,"LT":4.0},"E":10.5,"Ec":10.8,"G":4.0,"mu":0.33,"density":0.103}},{"id":"3.2.9.0b#0","table":"3.2.9.0b","caption":"Table 3.2.9.0(b). Design Mechanical and Physical Properties of 2297-T87 Aluminum Alloy Plate","alloy":"2297-T87 Aluminum Alloy","family":"2297-T87 Aluminum Alloy","group":"Aluminum Alloys","clad":false,"spec":"AMS 4330","form":"Plate","formGroup":"Plate","temper":"T87","thickness":{"min":3.001,"max":4.0,"raw":"3.001-4.000"},"basis":"S","props":{"Ftu":{"L":62.0,"LT":62.0,"ST":59.0},"Fty":{"L":57.0,"LT":57.0,"ST":54.0},"Fbru":{"eD1.5":98.0,"eD2.0":128.0},"Fbry":{"eD1.5":85.0,"eD2.0":99.0},"elong":{"L":5.0,"LT":4.0,"ST":1.5},"E":11.3,"density":0.096}},{"id":"3.2.9.0b#1","table":"3.2.9.0b","caption":"Table 3.2.9.0(b). Design Mechanical and Physical Properties of 2297-T87 Aluminum Alloy Plate","alloy":"2297-T87 Aluminum Alloy","family":"2297-T87 Aluminum Alloy","group":"Aluminum Alloys","clad":false,"spec":"AMS 4330","form":"Plate","formGroup":"Plate","temper":"T87","thickness":{"min":4.001,"max":5.0,"raw":"4.001-5.000"},"basis":"A","props":{"Ftu":{"L":61.0,"LT":61.0,"ST":58.0},"Fty":{"L":56.0,"LT":56.0,"ST":52.0},"Fbru":{"eD1.5":97.0,"eD2.0":126.0},"Fbry":{"eD1.5":84.0,"eD2.0":98.0},"elong":{"L":5.0,"LT":4.0,"ST":1.5},"E":11.3,"density":0.096}},{"id":"3.2.9.0b#2","table":"3.2.9.0b","caption":"Table 3.2.9.0(b). Design Mechanical and Physical Properties of 2297-T87 Aluminum Alloy Plate","alloy":"2297-T87 Aluminum Alloy","family":"2297-T87 Aluminum Alloy","group":"Aluminum Alloys","clad":false,"spec":"AMS 4330","form":"Plate","formGroup":"Plate","temper":"T87","thickness":{"min":4.001,"max":5.0,"raw":"4.001-5.000"},"basis":"B","props":{"Ftu":{"L":62.0,"LT":64.0,"ST":61.0},"Fty":{"L":58.0,"LT":57.0,"ST":54.0},"Fbru":{"eD1.5":102.0,"eD2.0":132.0},"Fbry":{"eD1.5":85.0,"eD2.0":99.0},"E":11.3,"density":0.096}},{"id":"3.2.9.0b#3","table":"3.2.9.0b","caption":"Table 3.2.9.0(b). Design Mechanical and Physical Properties of 2297-T87 Aluminum Alloy Plate","alloy":"2297-T87 Aluminum Alloy","family":"2297-T87 Aluminum Alloy","group":"Aluminum Alloys","clad":false,"spec":"AMS 4330","form":"Plate","formGroup":"Plate","temper":"T87","thickness":{"min":5.001,"max":6.0,"raw":"5.001-6.000"},"basis":"A","props":{"Ftu":{"L":60.0,"LT":60.0,"ST":57.0},"Fty":{"L":55.0,"LT":55.0,"ST":52.0},"Fbru":{"eD1.5":95.0,"eD2.0":123.0},"Fbry":{"eD1.5":82.0,"eD2.0":96.0},"elong":{"L":5.0,"LT":4.0,"ST":1.5},"E":11.3,"density":0.096}},{"id":"3.2.9.0b#4","table":"3.2.9.0b","caption":"Table 3.2.9.0(b). Design Mechanical and Physical Properties of 2297-T87 Aluminum Alloy Plate","alloy":"2297-T87 Aluminum Alloy","family":"2297-T87 Aluminum Alloy","group":"Aluminum Alloys","clad":false,"spec":"AMS 4330","form":"Plate","formGroup":"Plate","temper":"T87","thickness":{"min":5.001,"max":6.0,"raw":"5.001-6.000"},"basis":"B","props":{"Ftu":{"L":62.0,"LT":64.0,"ST":61.0},"Fty":{"L":58.0,"LT":57.0,"ST":54.0},"Fbru":{"eD1.5":102.0,"eD2.0":132.0},"Fbry":{"eD1.5":85.0,"eD2.0":99.0},"E":11.3,"density":0.096}},{"id":"3.2.10.0b1#0","table":"3.2.10.0b1","caption":"Table 3.2.10.0(b1). Design Mechanical and Physical Properties of Bare 2424-T3 Aluminum Alloy Sheet","alloy":"2424-T3 Aluminum Alloy","family":"2424-T3 Aluminum Alloy","group":"Aluminum Alloys","clad":false,"spec":"AMS 4273","form":"Sheet","formGroup":"Sheet","temper":"T3","thickness":{"min":0.02,"max":0.128,"raw":"0.020 - 0.128"},"basis":"A","props":{"Ftu":{"L":65.0,"LT":63.0},"Fty":{"L":49.0,"LT":42.0},"Fcy":{"L":42.0,"LT":46.0},"Fsu":41.0,"Fbru":{"eD1.5":97.0,"eD2.0":129.0},"Fbry":{"eD1.5":62.0,"eD2.0":78.0},"elong":{"LT":15.0},"mu":0.34,"density":0.1}},{"id":"3.2.10.0b1#1","table":"3.2.10.0b1","caption":"Table 3.2.10.0(b1). Design Mechanical and Physical Properties of Bare 2424-T3 Aluminum Alloy Sheet","alloy":"2424-T3 Aluminum Alloy","family":"2424-T3 Aluminum Alloy","group":"Aluminum Alloys","clad":false,"spec":"AMS 4273","form":"Sheet","formGroup":"Sheet","temper":"T3","thickness":{"min":0.02,"max":0.128,"raw":"0.020 - 0.128"},"basis":"B","props":{"Ftu":{"L":66.0,"LT":65.0},"Fty":{"L":51.0,"LT":45.0},"Fcy":{"L":45.0,"LT":49.0},"Fsu":43.0,"Fbru":{"eD1.5":100.0,"eD2.0":133.0},"Fbry":{"eD1.5":66.0,"eD2.0":83.0},"mu":0.34,"density":0.1}},{"id":"3.2.10.0b2#0","table":"3.2.10.0b2","caption":"Table 3.2.10.0(b2). Design Mechanical and Physical Properties of Clad 2424-T3 Aluminum Alloy Sheet","alloy":"2424-T3 Aluminum Alloy","family":"2424-T3 Aluminum Alloy","group":"Aluminum Alloys","clad":true,"spec":"AMS 4270","form":"Sheet","formGroup":"Sheet","temper":"T3","thickness":{"min":0.063,"max":0.128,"raw":"0.063 - 0.128"},"basis":"A","props":{"Ftu":{"L":64.0,"LT":61.0},"Fty":{"L":46.0,"LT":40.0},"Fcy":{"L":40.0,"LT":43.0},"Fsu":41.0,"Fbru":{"eD1.5":94.0,"eD2.0":121.0},"Fbry":{"eD1.5":60.0,"eD2.0":70.0},"elong":{"LT":15.0},"mu":0.34,"density":0.1}},{"id":"3.2.10.0b2#1","table":"3.2.10.0b2","caption":"Table 3.2.10.0(b2). Design Mechanical and Physical Properties of Clad 2424-T3 Aluminum Alloy Sheet","alloy":"2424-T3 Aluminum Alloy","family":"2424-T3 Aluminum Alloy","group":"Aluminum Alloys","clad":true,"spec":"AMS 4270","form":"Sheet","formGroup":"Sheet","temper":"T3","thickness":{"min":0.063,"max":0.128,"raw":"0.063 - 0.128"},"basis":"B","props":{"Ftu":{"L":65.0,"LT":64.0},"Fty":{"L":49.0,"LT":44.0},"Fcy":{"L":44.0,"LT":47.0},"Fsu":43.0,"Fbru":{"eD1.5":98.0,"eD2.0":126.0},"Fbry":{"eD1.5":66.0,"eD2.0":77.0},"mu":0.34,"density":0.1}},{"id":"3.2.11.0b#0","table":"3.2.11.0b","caption":"Table 3.2.11.0(b). Design Mechanical and Physical Properties of 2519 Aluminum Alloy Plate","alloy":"2519 Aluminum Alloy","family":"2519 Aluminum Alloy","group":"Aluminum Alloys","clad":false,"spec":"MIL-DTL-46192","form":"Plate","formGroup":"Plate","temper":"T87","thickness":{"min":0.25,"max":1.0,"raw":"0.250-1.000"},"basis":"S","props":{"Ftu":{"L":66.0,"LT":68.0},"Fty":{"L":59.0,"LT":58.0},"Fcy":{"L":57.0,"LT":60.0},"Fsu":42.0,"Fbru":{"eD1.5":105.0,"eD2.0":135.0},"Fbry":{"eD1.5":85.0,"eD2.0":99.0},"elong":{"L":10.0,"LT":7.0},"E":10.5,"Ec":10.8,"G":4.0,"mu":0.33,"density":0.102}},{"id":"3.2.11.0b#1","table":"3.2.11.0b","caption":"Table 3.2.11.0(b). Design Mechanical and Physical Properties of 2519 Aluminum Alloy Plate","alloy":"2519 Aluminum Alloy","family":"2519 Aluminum Alloy","group":"Aluminum Alloys","clad":false,"spec":"MIL-DTL-46192","form":"Plate","formGroup":"Plate","temper":"T87","thickness":{"min":1.001,"max":2.0,"raw":"1.001-2.000"},"basis":"S","props":{"Ftu":{"L":66.0,"LT":68.0},"Fty":{"L":59.0,"LT":58.0},"Fcy":{"L":57.0,"LT":60.0},"Fsu":41.0,"Fbru":{"eD1.5":105.0,"eD2.0":134.0},"Fbry":{"eD1.5":85.0,"eD2.0":99.0},"elong":{"L":9.0,"LT":7.0},"E":10.5,"Ec":10.8,"G":4.0,"mu":0.33,"density":0.102}},{"id":"3.2.11.0b#2","table":"3.2.11.0b","caption":"Table 3.2.11.0(b). Design Mechanical and Physical Properties of 2519 Aluminum Alloy Plate","alloy":"2519 Aluminum Alloy","family":"2519 Aluminum Alloy","group":"Aluminum Alloys","clad":false,"spec":"MIL-DTL-46192","form":"Plate","formGroup":"Plate","temper":"T87","thickness":{"min":2.001,"max":3.0,"raw":"2.001-3.000"},"basis":"S","props":{"Ftu":{"L":67.0,"LT":68.0,"ST":63.0},"Fty":{"L":60.0,"LT":59.0,"ST":55.0},"Fcy":{"L":58.0,"LT":61.0,"ST":58.0},"Fsu":41.0,"Fbru":{"eD1.5":104.0,"eD2.0":133.0},"Fbry":{"eD1.5":87.0,"eD2.0":100.0},"elong":{"L":8.0,"LT":6.0},"E":10.5,"Ec":10.8,"G":4.0,"mu":0.33,"density":0.102}},{"id":"3.2.11.0b#3","table":"3.2.11.0b","caption":"Table 3.2.11.0(b). Design Mechanical and Physical Properties of 2519 Aluminum Alloy Plate","alloy":"2519 Aluminum Alloy","family":"2519 Aluminum Alloy","group":"Aluminum Alloys","clad":false,"spec":"MIL-DTL-46192","form":"Plate","formGroup":"Plate","temper":"T87","thickness":{"min":3.001,"max":4.0,"raw":"3.001-4.000"},"basis":"S","props":{"Ftu":{"L":68.0,"LT":68.0,"ST":62.0},"Fty":{"L":61.0,"LT":59.0,"ST":55.0},"Fcy":{"L":58.0,"LT":61.0,"ST":58.0},"Fsu":40.0,"Fbru":{"eD1.5":103.0,"eD2.0":131.0},"Fbry":{"eD1.5":87.0,"eD2.0":100.0},"elong":{"L":7.0,"LT":5.0},"E":10.5,"Ec":10.8,"G":4.0,"mu":0.33,"density":0.102}},{"id":"3.2.12.0b#0","table":"3.2.12.0b","caption":"Table 3.2.12.0(b). Design Mechanical and Physical Properties of Alclad 2524-T3 Aluminum Alloy Sheet and Plate","alloy":"2524-T3 Aluminum Alloy","family":"2524-T3 Aluminum Alloy","group":"Aluminum Alloys","clad":false,"spec":"AMS 4296","form":"Sheet and Plate","formGroup":"Sheet & Plate","temper":"T3","thickness":{"min":null,"max":null,"raw":"0.032-"},"basis":"S","props":{"Ftu":{"L":59.0,"LT":59.0},"Fty":{"L":44.0,"LT":39.0},"Fcy":{"L":38.0,"LT":42.0},"Fsu":40.0,"Fbru":{"eD1.5":93.0,"eD2.0":117.0},"Fbry":{"eD1.5":65.0,"eD2.0":76.0},"elong":{"LT":15.0},"mu":0.35,"density":0.1}},{"id":"3.2.12.0b#1","table":"3.2.12.0b","caption":"Table 3.2.12.0(b). Design Mechanical and Physical Properties of Alclad 2524-T3 Aluminum Alloy Sheet and Plate","alloy":"2524-T3 Aluminum Alloy","family":"2524-T3 Aluminum Alloy","group":"Aluminum Alloys","clad":false,"spec":"AMS 4296","form":"Sheet and Plate","formGroup":"Sheet & Plate","temper":"T3","thickness":{"min":0.063,"max":0.128,"raw":"0.063-0.128"},"basis":"A","props":{"Ftu":{"L":61.0,"LT":61.0},"Fty":{"L":45.0,"LT":40.0},"Fcy":{"L":39.0,"LT":43.0},"Fsu":41.0,"Fbru":{"eD1.5":97.0,"eD2.0":121.0},"Fbry":{"eD1.5":67.0,"eD2.0":78.0},"elong":{"LT":15.0},"mu":0.35,"density":0.1}},{"id":"3.2.12.0b#2","table":"3.2.12.0b","caption":"Table 3.2.12.0(b). Design Mechanical and Physical Properties of Alclad 2524-T3 Aluminum Alloy Sheet and Plate","alloy":"2524-T3 Aluminum Alloy","family":"2524-T3 Aluminum Alloy","group":"Aluminum Alloys","clad":false,"spec":"AMS 4296","form":"Sheet and Plate","formGroup":"Sheet & Plate","temper":"T3","thickness":{"min":0.063,"max":0.128,"raw":"0.063-0.128"},"basis":"B","props":{"Ftu":{"L":62.0,"LT":62.0},"Fty":{"L":47.0,"LT":42.0},"Fcy":{"L":41.0,"LT":45.0},"Fsu":42.0,"Fbru":{"eD1.5":98.0,"eD2.0":123.0},"Fbry":{"eD1.5":70.0,"eD2.0":82.0},"mu":0.35,"density":0.1}},{"id":"3.2.12.0b#3","table":"3.2.12.0b","caption":"Table 3.2.12.0(b). Design Mechanical and Physical Properties of Alclad 2524-T3 Aluminum Alloy Sheet and Plate","alloy":"2524-T3 Aluminum Alloy","family":"2524-T3 Aluminum Alloy","group":"Aluminum Alloys","clad":false,"spec":"AMS 4296","form":"Sheet and Plate","formGroup":"Sheet & Plate","temper":"T3","thickness":{"min":0.129,"max":0.249,"raw":"0.129-0.249"},"basis":"A","props":{"Ftu":{"L":62.0,"LT":62.0},"Fty":{"L":45.0,"LT":40.0},"Fcy":{"L":39.0,"LT":43.0},"Fsu":42.0,"Fbru":{"eD1.5":98.0,"eD2.0":123.0},"Fbry":{"eD1.5":67.0,"eD2.0":78.0},"elong":{"LT":15.0},"mu":0.35,"density":0.1}},{"id":"3.2.12.0b#4","table":"3.2.12.0b","caption":"Table 3.2.12.0(b). Design Mechanical and Physical Properties of Alclad 2524-T3 Aluminum Alloy Sheet and Plate","alloy":"2524-T3 Aluminum Alloy","family":"2524-T3 Aluminum Alloy","group":"Aluminum Alloys","clad":false,"spec":"AMS 4296","form":"Sheet and Plate","formGroup":"Sheet & Plate","temper":"T3","thickness":{"min":0.129,"max":0.249,"raw":"0.129-0.249"},"basis":"B","props":{"Ftu":{"L":62.0,"LT":62.0},"Fty":{"L":46.0,"LT":41.0},"Fcy":{"L":40.0,"LT":44.0},"Fsu":42.0,"Fbru":{"eD1.5":98.0,"eD2.0":123.0},"Fbry":{"eD1.5":69.0,"eD2.0":80.0},"mu":0.35,"density":0.1}},{"id":"3.2.12.0b#5","table":"3.2.12.0b","caption":"Table 3.2.12.0(b). Design Mechanical and Physical Properties of Alclad 2524-T3 Aluminum Alloy Sheet and Plate","alloy":"2524-T3 Aluminum Alloy","family":"2524-T3 Aluminum Alloy","group":"Aluminum Alloys","clad":false,"spec":"AMS 4296","form":"Sheet and Plate","formGroup":"Sheet & Plate","temper":"T3","thickness":{"min":0.25,"max":0.31,"raw":"0.250-0.310"},"basis":"A","props":{"Ftu":{"L":62.0,"LT":62.0},"Fty":{"L":45.0,"LT":40.0},"Fcy":{"L":39.0,"LT":43.0},"Fsu":42.0,"Fbru":{"eD1.5":98.0,"eD2.0":123.0},"Fbry":{"eD1.5":67.0,"eD2.0":78.0},"elong":{"LT":15.0},"mu":0.35,"density":0.1}},{"id":"3.2.12.0b#6","table":"3.2.12.0b","caption":"Table 3.2.12.0(b). Design Mechanical and Physical Properties of Alclad 2524-T3 Aluminum Alloy Sheet and Plate","alloy":"2524-T3 Aluminum Alloy","family":"2524-T3 Aluminum Alloy","group":"Aluminum Alloys","clad":false,"spec":"AMS 4296","form":"Sheet and Plate","formGroup":"Sheet & Plate","temper":"T3","thickness":{"min":0.25,"max":0.31,"raw":"0.250-0.310"},"basis":"B","props":{"Ftu":{"L":63.0,"LT":63.0},"Fty":{"L":46.0,"LT":41.0},"Fcy":{"L":40.0,"LT":44.0},"Fsu":43.0,"Fbru":{"eD1.5":100.0,"eD2.0":125.0},"Fbry":{"eD1.5":69.0,"eD2.0":80.0},"mu":0.35,"density":0.1}},{"id":"3.2.13.0b#0","table":"3.2.13.0b","caption":"Table 3.2.13.0(b). Design Mechanical and Physical Properties of 2618 Aluminum Alloy Die Forging","alloy":"2618 Aluminum Alloy","family":"2618 Aluminum Alloy","group":"Aluminum Alloys","clad":false,"spec":"AMS-A-22771 and AMS-QQ-A-367","form":"Die forging","formGroup":"Forging","temper":"T61","thickness":{"min":null,"max":4.0,"raw":"≤4.000"},"basis":"S","props":{"Ftu":{"L":58.0},"Fty":{"L":45.0},"elong":{"L":4.0},"E":10.7,"Ec":10.9,"G":4.1,"mu":0.33,"density":0.1}},{"id":"3.2.13.0c#0","table":"3.2.13.0c","caption":"Table 3.2.13.0(c). Design Mechanical and Physical Properties of 2618 Aluminum Alloy Hand Forging","alloy":"2618 Aluminum Alloy","family":"2618 Aluminum Alloy","group":"Aluminum Alloys","clad":false,"spec":"AMS 4132, AMS-A-22771, and AMS-QQ-A-367","form":"Hand forging","formGroup":"Forging","temper":"T61","thickness":{"min":null,"max":2.0,"raw":"<2.000"},"basis":"S","props":{"Ftu":{"L":58.0,"LT":55.0},"Fty":{"L":47.0,"LT":42.0},"elong":{"L":7.0,"LT":5.0},"E":10.7,"Ec":10.9,"G":4.1,"mu":0.33,"density":0.1}},{"id":"3.2.13.0c#1","table":"3.2.13.0c","caption":"Table 3.2.13.0(c). Design Mechanical and Physical Properties of 2618 Aluminum Alloy Hand Forging","alloy":"2618 Aluminum Alloy","family":"2618 Aluminum Alloy","group":"Aluminum Alloys","clad":false,"spec":"AMS 4132, AMS-A-22771, and AMS-QQ-A-367","form":"Hand forging","formGroup":"Forging","temper":"T61","thickness":{"min":2.0,"max":3.0,"raw":"2.000-3.000"},"basis":"S","props":{"Ftu":{"L":57.0,"LT":55.0,"ST":52.0},"Fty":{"L":46.0,"LT":42.0,"ST":42.0},"elong":{"L":7.0,"LT":5.0,"ST":4.0},"E":10.7,"Ec":10.9,"G":4.1,"mu":0.33,"density":0.1}},{"id":"3.2.13.0c#2","table":"3.2.13.0c","caption":"Table 3.2.13.0(c). Design Mechanical and Physical Properties of 2618 Aluminum Alloy Hand Forging","alloy":"2618 Aluminum Alloy","family":"2618 Aluminum Alloy","group":"Aluminum Alloys","clad":false,"spec":"AMS 4132, AMS-A-22771, and AMS-QQ-A-367","form":"Hand forging","formGroup":"Forging","temper":"T61","thickness":{"min":3.001,"max":4.0,"raw":"3.001-4.000"},"basis":"S","props":{"Ftu":{"L":56.0,"LT":53.0,"ST":51.0},"Fty":{"L":45.0,"LT":40.0,"ST":39.0},"Fcy":{"L":44.0,"LT":42.0,"ST":40.0},"Fsu":33.0,"Fbru":{"eD2.0":106.0},"Fbry":{"eD2.0":71.0},"elong":{"L":7.0,"LT":5.0,"ST":4.0},"E":10.7,"Ec":10.9,"G":4.1,"mu":0.33,"density":0.1}},{"id":"3.5.1.0b1#0","table":"3.5.1.0b1","caption":"Table 3.5.1.0(b1). Design Mechanical and Physical Properties of 5052 Aluminum Alloy Sheet and Plate","alloy":"5052 Aluminum Alloy","family":"5052 Aluminum Alloy","group":"Aluminum Alloys","clad":false,"spec":"AMS 4015","form":"Sheet and plate","formGroup":"Sheet & Plate","temper":"O","thickness":{"min":0.006,"max":3.0,"raw":"0.006-3.000"},"basis":"S","props":{"Ftu":{"L":25.0},"Fty":{"L":9.5},"Fsu":16.0,"E":10.1,"Ec":10.2,"G":3.85,"mu":0.33,"density":0.097}},{"id":"3.5.1.0b1#1","table":"3.5.1.0b1","caption":"Table 3.5.1.0(b1). Design Mechanical and Physical Properties of 5052 Aluminum Alloy Sheet and Plate","alloy":"5052 Aluminum Alloy","family":"5052 Aluminum Alloy","group":"Aluminum Alloys","clad":false,"spec":"AMS 4016","form":"Sheet and plate","formGroup":"Sheet & Plate","temper":"H32","thickness":{"min":0.017,"max":2.0,"raw":"0.017-2.000"},"basis":"S","props":{"Ftu":{"L":31.0,"LT":31.0},"Fty":{"L":23.0,"LT":22.0},"Fcy":{"L":22.0,"LT":23.0},"Fsu":19.0,"Fbru":{"eD1.5":50.0,"eD2.0":65.0},"Fbry":{"eD1.5":32.0,"eD2.0":37.0},"E":10.1,"Ec":10.2,"G":3.85,"mu":0.33,"density":0.097}},{"id":"3.5.1.0b1#2","table":"3.5.1.0b1","caption":"Table 3.5.1.0(b1). Design Mechanical and Physical Properties of 5052 Aluminum Alloy Sheet and Plate","alloy":"5052 Aluminum Alloy","family":"5052 Aluminum Alloy","group":"Aluminum Alloys","clad":false,"spec":"AMS 4017","form":"Sheet and plate","formGroup":"Sheet & Plate","temper":"H34","thickness":{"min":0.009,"max":1.0,"raw":"0.009-1.000"},"basis":"S","props":{"Ftu":{"L":34.0,"LT":34.0},"Fty":{"L":26.0,"LT":25.0},"Fcy":{"L":25.0,"LT":26.0},"Fsu":20.0,"Fbru":{"eD1.5":54.0,"eD2.0":71.0},"Fbry":{"eD1.5":37.0,"eD2.0":41.0},"E":10.1,"Ec":10.2,"G":3.85,"mu":0.33,"density":0.097}},{"id":"3.5.1.0b1#3","table":"3.5.1.0b1","caption":"Table 3.5.1.0(b1). Design Mechanical and Physical Properties of 5052 Aluminum Alloy Sheet and Plate","alloy":"5052 Aluminum Alloy","family":"5052 Aluminum Alloy","group":"Aluminum Alloys","clad":false,"spec":"AMS-QQ-A-250/8","form":"Sheet","formGroup":"Sheet","temper":"H36","thickness":{"min":0.006,"max":0.162,"raw":"0.006-0.162"},"basis":"S","props":{"Ftu":{"L":37.0,"LT":37.0},"Fty":{"L":29.0,"LT":29.0},"Fsu":22.0,"Fbru":{"eD1.5":59.0,"eD2.0":78.0},"Fbry":{"eD1.5":41.0,"eD2.0":46.0},"E":10.1,"Ec":10.2,"G":3.85,"mu":0.33,"density":0.097}},{"id":"3.5.1.0b1#4","table":"3.5.1.0b1","caption":"Table 3.5.1.0(b1). Design Mechanical and Physical Properties of 5052 Aluminum Alloy Sheet and Plate","alloy":"5052 Aluminum Alloy","family":"5052 Aluminum Alloy","group":"Aluminum Alloys","clad":false,"spec":"AMS-QQ-A-250/8","form":"Sheet","formGroup":"Sheet","temper":"H38","thickness":{"min":0.006,"max":0.128,"raw":"0.006-0.128"},"basis":"S","props":{"Ftu":{"L":39.0,"LT":39.0},"Fty":{"L":32.0,"LT":32.0},"Fsu":23.0,"Fbru":{"eD1.5":62.0,"eD2.0":82.0},"Fbry":{"eD1.5":44.0,"eD2.0":51.0},"E":10.1,"Ec":10.2,"G":3.85,"mu":0.33,"density":0.097}},{"id":"3.5.2.0b#0","table":"3.5.2.0b","caption":"Table 3.5.2.0(b). Design Mechanical and Physical Properties of 5083 Aluminum Alloy Sheet and Plate","alloy":"5083 Aluminum Alloy","family":"5083 Aluminum Alloy","group":"Aluminum Alloys","clad":false,"spec":"AMS 4056 and AMS-QQ-A-250/6","form":"Sheet and plate","formGroup":"Sheet & Plate","temper":"O","thickness":{"min":0.051,"max":1.5,"raw":"0.051-1.500"},"basis":"A","props":{"Ftu":{"L":40.0,"LT":40.0},"Fty":{"L":18.0,"LT":18.0},"Fcy":{"L":18.0,"LT":18.0},"Fsu":25.0,"Fbru":{"eD1.5":60.0,"eD2.0":76.0},"Fbry":{"eD1.5":32.0,"eD2.0":38.0},"elong":{"L":16.0},"E":10.2,"Ec":10.4,"G":3.85,"mu":0.33,"density":0.096}},{"id":"3.5.2.0b#1","table":"3.5.2.0b","caption":"Table 3.5.2.0(b). Design Mechanical and Physical Properties of 5083 Aluminum Alloy Sheet and Plate","alloy":"5083 Aluminum Alloy","family":"5083 Aluminum Alloy","group":"Aluminum Alloys","clad":false,"spec":"AMS 4056 and AMS-QQ-A-250/6","form":"Sheet and plate","formGroup":"Sheet & Plate","temper":"O","thickness":{"min":0.051,"max":1.5,"raw":"0.051-1.500"},"basis":"B","props":{"Ftu":{"L":41.0,"LT":41.0},"Fty":{"L":19.0,"LT":19.0},"Fcy":{"L":19.0,"LT":19.0},"Fsu":26.0,"Fbru":{"eD1.5":62.0,"eD2.0":78.0},"Fbry":{"eD1.5":34.0,"eD2.0":40.0},"E":10.2,"Ec":10.4,"G":3.85,"mu":0.33,"density":0.096}},{"id":"3.5.2.0b#2","table":"3.5.2.0b","caption":"Table 3.5.2.0(b). Design Mechanical and Physical Properties of 5083 Aluminum Alloy Sheet and Plate","alloy":"5083 Aluminum Alloy","family":"5083 Aluminum Alloy","group":"Aluminum Alloys","clad":false,"spec":"AMS 4056 and AMS-QQ-A-250/6","form":"Sheet and plate","formGroup":"Sheet & Plate","temper":"O","thickness":{"min":1.501,"max":3.0,"raw":"1.501-3.000"},"basis":"S","props":{"Ftu":{"L":39.0},"Fty":{"L":17.0},"elong":{"L":16.0},"E":10.2,"Ec":10.4,"G":3.85,"mu":0.33,"density":0.096}},{"id":"3.5.2.0b#3","table":"3.5.2.0b","caption":"Table 3.5.2.0(b). Design Mechanical and Physical Properties of 5083 Aluminum Alloy Sheet and Plate","alloy":"5083 Aluminum Alloy","family":"5083 Aluminum Alloy","group":"Aluminum Alloys","clad":false,"spec":"AMS 4056 and AMS-QQ-A-250/6","form":"Sheet and plate","formGroup":"Sheet & Plate","temper":"O","thickness":{"min":3.001,"max":4.0,"raw":"3.001-4.000"},"basis":"S","props":{"Ftu":{"L":38.0},"Fty":{"L":16.0},"elong":{"L":16.0},"E":10.2,"Ec":10.4,"G":3.85,"mu":0.33,"density":0.096}},{"id":"3.5.2.0b#4","table":"3.5.2.0b","caption":"Table 3.5.2.0(b). Design Mechanical and Physical Properties of 5083 Aluminum Alloy Sheet and Plate","alloy":"5083 Aluminum Alloy","family":"5083 Aluminum Alloy","group":"Aluminum Alloys","clad":false,"spec":"AMS 4056 and AMS-QQ-A-250/6","form":"Sheet and plate","formGroup":"Sheet & Plate","temper":"O","thickness":{"min":4.001,"max":5.0,"raw":"4.001-5.000"},"basis":"S","props":{"Ftu":{"L":38.0},"Fty":{"L":16.0},"elong":{"L":14.0},"E":10.2,"Ec":10.4,"G":3.85,"mu":0.33,"density":0.096}},{"id":"3.5.2.0b#5","table":"3.5.2.0b","caption":"Table 3.5.2.0(b). Design Mechanical and Physical Properties of 5083 Aluminum Alloy Sheet and Plate","alloy":"5083 Aluminum Alloy","family":"5083 Aluminum Alloy","group":"Aluminum Alloys","clad":false,"spec":"AMS 4056 and AMS-QQ-A-250/6","form":"Sheet and plate","formGroup":"Sheet & Plate","temper":"O","thickness":{"min":5.001,"max":7.0,"raw":"5.001-7.000"},"basis":"S","props":{"Ftu":{"L":37.0},"Fty":{"L":15.0},"elong":{"L":14.0},"E":10.2,"Ec":10.4,"G":3.85,"mu":0.33,"density":0.096}},{"id":"3.5.2.0b#6","table":"3.5.2.0b","caption":"Table 3.5.2.0(b). Design Mechanical and Physical Properties of 5083 Aluminum Alloy Sheet and Plate","alloy":"5083 Aluminum Alloy","family":"5083 Aluminum Alloy","group":"Aluminum Alloys","clad":false,"spec":"AMS 4056 and AMS-QQ-A-250/6","form":"Sheet and plate","formGroup":"Sheet & Plate","temper":"O","thickness":{"min":7.001,"max":8.0,"raw":"7.001-8.000"},"basis":"S","props":{"Ftu":{"L":36.0},"Fty":{"L":14.0},"elong":{"L":12.0},"E":10.2,"Ec":10.4,"G":3.85,"mu":0.33,"density":0.096}},{"id":"3.5.2.0b#7","table":"3.5.2.0b","caption":"Table 3.5.2.0(b). Design Mechanical and Physical Properties of 5083 Aluminum Alloy Sheet and Plate","alloy":"5083 Aluminum Alloy","family":"5083 Aluminum Alloy","group":"Aluminum Alloys","clad":false,"spec":"AMS-QQ-A-250/6","form":"Sheet and plate","formGroup":"Sheet & Plate","temper":"H112","thickness":{"min":0.25,"max":1.5,"raw":"0.250-1.500"},"basis":"S","props":{"Ftu":{"L":40.0},"Fty":{"L":18.0},"elong":{"L":12.0},"E":10.2,"Ec":10.4,"G":3.85,"mu":0.33,"density":0.096}},{"id":"3.5.2.0b#8","table":"3.5.2.0b","caption":"Table 3.5.2.0(b). Design Mechanical and Physical Properties of 5083 Aluminum Alloy Sheet and Plate","alloy":"5083 Aluminum Alloy","family":"5083 Aluminum Alloy","group":"Aluminum Alloys","clad":false,"spec":"AMS-QQ-A-250/6","form":"Sheet and plate","formGroup":"Sheet & Plate","temper":"H112","thickness":{"min":1.501,"max":3.0,"raw":"1.501-3.000"},"basis":"S","props":{"Ftu":{"L":39.0},"Fty":{"L":17.0},"elong":{"L":12.0},"E":10.2,"Ec":10.4,"G":3.85,"mu":0.33,"density":0.096}},{"id":"3.5.2.0b#9","table":"3.5.2.0b","caption":"Table 3.5.2.0(b). Design Mechanical and Physical Properties of 5083 Aluminum Alloy Sheet and Plate","alloy":"5083 Aluminum Alloy","family":"5083 Aluminum Alloy","group":"Aluminum Alloys","clad":false,"spec":"AMS-QQ-A-250/6","form":"Sheet and plate","formGroup":"Sheet & Plate","temper":"H321","thickness":{"min":0.188,"max":1.5,"raw":"0.188-1.500"},"basis":"A","props":{"Ftu":{"L":44.0,"LT":44.0},"Fty":{"L":31.0,"LT":28.0},"elong":{"L":12.0},"E":10.2,"Ec":10.4,"G":3.85,"mu":0.33,"density":0.096}},{"id":"3.5.2.0b#10","table":"3.5.2.0b","caption":"Table 3.5.2.0(b). Design Mechanical and Physical Properties of 5083 Aluminum Alloy Sheet and Plate","alloy":"5083 Aluminum Alloy","family":"5083 Aluminum Alloy","group":"Aluminum Alloys","clad":false,"spec":"AMS-QQ-A-250/6","form":"Sheet and plate","formGroup":"Sheet & Plate","temper":"H321","thickness":{"min":0.188,"max":1.5,"raw":"0.188-1.500"},"basis":"B","props":{"Ftu":{"L":46.0,"LT":46.0},"Fty":{"L":32.0,"LT":28.0},"E":10.2,"Ec":10.4,"G":3.85,"mu":0.33,"density":0.096}},{"id":"3.5.2.0b#11","table":"3.5.2.0b","caption":"Table 3.5.2.0(b). Design Mechanical and Physical Properties of 5083 Aluminum Alloy Sheet and Plate","alloy":"5083 Aluminum Alloy","family":"5083 Aluminum Alloy","group":"Aluminum Alloys","clad":false,"spec":"AMS-QQ-A-250/6","form":"Sheet and plate","formGroup":"Sheet & Plate","temper":"H321","thickness":{"min":1.501,"max":3.0,"raw":"1.501-3.000"},"basis":"S","props":{"Ftu":{"L":41.0},"Fty":{"L":29.0},"elong":{"L":12.0},"E":10.2,"Ec":10.4,"G":3.85,"mu":0.33,"density":0.096}},{"id":"3.5.2.0b#12","table":"3.5.2.0b","caption":"Table 3.5.2.0(b). Design Mechanical and Physical Properties of 5083 Aluminum Alloy Sheet and Plate","alloy":"5083 Aluminum Alloy","family":"5083 Aluminum Alloy","group":"Aluminum Alloys","clad":false,"spec":"AMS-QQ-A-250/6","form":"Sheet and plate","formGroup":"Sheet & Plate","temper":"H323","thickness":{"min":0.051,"max":0.125,"raw":"0.051-0.125"},"basis":"A","props":{"Ftu":{"L":45.0},"Fty":{"L":34.0},"elong":{"L":8.0},"E":10.2,"Ec":10.4,"G":3.85,"mu":0.33,"density":0.096}},{"id":"3.5.2.0b#13","table":"3.5.2.0b","caption":"Table 3.5.2.0(b). Design Mechanical and Physical Properties of 5083 Aluminum Alloy Sheet and Plate","alloy":"5083 Aluminum Alloy","family":"5083 Aluminum Alloy","group":"Aluminum Alloys","clad":false,"spec":"AMS-QQ-A-250/6","form":"Sheet and plate","formGroup":"Sheet & Plate","temper":"H323","thickness":{"min":0.051,"max":0.125,"raw":"0.051-0.125"},"basis":"B","props":{"Ftu":{"L":47.0},"Fty":{"L":36.0},"E":10.2,"Ec":10.4,"G":3.85,"mu":0.33,"density":0.096}},{"id":"3.5.2.0b#14","table":"3.5.2.0b","caption":"Table 3.5.2.0(b). Design Mechanical and Physical Properties of 5083 Aluminum Alloy Sheet and Plate","alloy":"5083 Aluminum Alloy","family":"5083 Aluminum Alloy","group":"Aluminum Alloys","clad":false,"spec":"AMS-QQ-A-250/6","form":"Sheet and plate","formGroup":"Sheet & Plate","temper":"H323","thickness":{"min":0.126,"max":0.249,"raw":"0.126-0.249"},"basis":"S","props":{"Ftu":{"L":45.0},"Fty":{"L":34.0},"elong":{"L":10.0},"E":10.2,"Ec":10.4,"G":3.85,"mu":0.33,"density":0.096}},{"id":"3.5.2.0b#15","table":"3.5.2.0b","caption":"Table 3.5.2.0(b). Design Mechanical and Physical Properties of 5083 Aluminum Alloy Sheet and Plate","alloy":"5083 Aluminum Alloy","family":"5083 Aluminum Alloy","group":"Aluminum
