Repository: Teased-oChroid-orrA/powershell_tool

# GS Engineering Toolbench

A Rust engineering application with native GPU workbenches for modelling,
finite-element analysis, aircraft frame/truss members, bushings and eccentric
bushings. The dashboard also opens the terminal tools for search, fastener holes,
lug analysis, pressure vessels, preload and material lookup.

The search engine handles text, Office documents, archives and PDFs, with live
progress, an optional persistent index and streamed reports. Rust is the sole
implementation; the earlier PowerShell and C# applications remain in git history.

File: mechanics-core/data/mil-hdbk-5j.json (part 9 of 21)
Alloys","clad":false,"spec":"AMS-QQ-A-250/6","form":"Sheet and plate","formGroup":"Sheet & Plate","temper":"H343","thickness":{"min":0.051,"max":0.125,"raw":"0.051-0.125"},"basis":"S","props":{"Ftu":{"L":50.0},"Fty":{"L":39.0},"elong":{"L":6.0},"E":10.2,"Ec":10.4,"G":3.85,"mu":0.33,"density":0.096}},{"id":"3.5.2.0b#16","table":"3.5.2.0b","caption":"Table 3.5.2.0(b). Design Mechanical and Physical Properties of 5083 Aluminum Alloy Sheet and Plate","alloy":"5083 Aluminum Alloy","family":"5083 Aluminum Alloy","group":"Aluminum Alloys","clad":false,"spec":"AMS-QQ-A-250/6","form":"Sheet and plate","formGroup":"Sheet & Plate","temper":"H343","thickness":{"min":0.126,"max":0.249,"raw":"0.126-0.249"},"basis":"S","props":{"Ftu":{"L":50.0},"Fty":{"L":39.0},"elong":{"L":8.0},"E":10.2,"Ec":10.4,"G":3.85,"mu":0.33,"density":0.096}},{"id":"3.5.2.0c#0","table":"3.5.2.0c","caption":"Table 3.5.2.0(c). Design Mechanical and Physical Properties of 5083 Aluminum Alloy Extrusion","alloy":"5083 Aluminum Alloy","family":"5083 Aluminum Alloy","group":"Aluminum Alloys","clad":false,"spec":"AMS-QQ-A-200/4","form":"Extrusion","formGroup":"Extrusion","temper":"O","thickness":{"min":null,"max":5.0,"raw":"≤5.000"},"basis":"S","props":{"Ftu":{"L":39.0},"Fty":{"L":16.0},"elong":{"L":14.0},"E":10.2,"Ec":10.4,"G":3.35,"mu":0.33,"density":0.096}},{"id":"3.5.2.0c#1","table":"3.5.2.0c","caption":"Table 3.5.2.0(c). Design Mechanical and Physical Properties of 5083 Aluminum Alloy Extrusion","alloy":"5083 Aluminum Alloy","family":"5083 Aluminum Alloy","group":"Aluminum Alloys","clad":false,"spec":"AMS-QQ-A-200/4","form":"Extrusion","formGroup":"Extrusion","temper":"H111","thickness":{"min":null,"max":0.5,"raw":"<0.500"},"basis":"S","props":{"Ftu":{"L":40.0,"LT":40.0},"Fty":{"L":24.0,"LT":24.0},"elong":{"L":12.0},"E":10.2,"Ec":10.4,"G":3.35,"mu":0.33,"density":0.096}},{"id":"3.5.2.0c#2","table":"3.5.2.0c","caption":"Table 3.5.2.0(c). Design Mechanical and Physical Properties of 5083 Aluminum Alloy Extrusion","alloy":"5083 Aluminum Alloy","family":"5083 Aluminum Alloy","group":"Aluminum Alloys","clad":false,"spec":"AMS-QQ-A-200/4","form":"Extrusion","formGroup":"Extrusion","temper":"H111","thickness":{"min":0.501,"max":5.0,"raw":"0.501-5.000"},"basis":"S","props":{"Ftu":{"L":40.0,"LT":32.0},"Fty":{"L":24.0,"LT":19.0},"elong":{"L":12.0},"E":10.2,"Ec":10.4,"G":3.35,"mu":0.33,"density":0.096}},{"id":"3.5.2.0c#3","table":"3.5.2.0c","caption":"Table 3.5.2.0(c). Design Mechanical and Physical Properties of 5083 Aluminum Alloy Extrusion","alloy":"5083 Aluminum Alloy","family":"5083 Aluminum Alloy","group":"Aluminum Alloys","clad":false,"spec":"AMS-QQ-A-200/4","form":"Extrusion","formGroup":"Extrusion","temper":"H112","thickness":{"min":null,"max":5.0,"raw":"≤5.000"},"basis":"S","props":{"Ftu":{"L":39.0},"Fty":{"L":16.0},"elong":{"L":12.0},"E":10.2,"Ec":10.4,"G":3.35,"mu":0.33,"density":0.096}},{"id":"3.5.3.0b#0","table":"3.5.3.0b","caption":"Table 3.5.3.0(b). Design Mechanical and Physical Properties of 5086 Aluminum Alloy Sheet, Plate, and Extrusion","alloy":"5086 Aluminum Alloy","family":"5086 Aluminum Alloy","group":"Aluminum Alloys","clad":false,"spec":"AMS-QQ-A-250/7","form":"Sheet and plate","formGroup":"Sheet & Plate","temper":"O","thickness":{"min":0.02,"max":2.0,"raw":"0.020-2.000"},"basis":"A","props":{"Ftu":{"L":35.0,"LT":35.0},"Fty":{"L":14.0,"LT":14.0},"Fcy":{"L":14.0,"LT":14.0},"Fsu":21.0,"Fbru":{"eD1.5":52.0,"eD2.0":70.0},"Fbry":{"eD1.5":24.0,"eD2.0":28.0},"E":10.2,"Ec":10.4,"G":3.85,"mu":0.33,"density":0.096}},{"id":"3.5.3.0b#1","table":"3.5.3.0b","caption":"Table 3.5.3.0(b). Design Mechanical and Physical Properties of 5086 Aluminum Alloy Sheet, Plate, and Extrusion","alloy":"5086 Aluminum Alloy","family":"5086 Aluminum Alloy","group":"Aluminum Alloys","clad":false,"spec":"AMS-QQ-A-250/7","form":"Sheet and plate","formGroup":"Sheet & Plate","temper":"O","thickness":{"min":0.02,"max":2.0,"raw":"0.020-2.000"},"basis":"B","props":{"Ftu":{"L":36.0,"LT":36.0},"Fty":{"L":15.0,"LT":15.0},"Fcy":{"L":15.0,"LT":15.0},"Fsu":22.0,"Fbru":{"eD1.5":53.0,"eD2.0":72.0},"Fbry":{"eD1.5":26.0,"eD2.0":30.0},"E":10.2,"Ec":10.4,"G":3.85,"mu":0.33,"density":0.096}},{"id":"3.5.3.0b#2","table":"3.5.3.0b","caption":"Table 3.5.3.0(b). Design Mechanical and Physical Properties of 5086 Aluminum Alloy Sheet, Plate, and Extrusion","alloy":"5086 Aluminum Alloy","family":"5086 Aluminum Alloy","group":"Aluminum Alloys","clad":false,"spec":"AMS-QQ-A-250/7","form":"Sheet and plate","formGroup":"Sheet & Plate","temper":"H32","thickness":{"min":0.02,"max":2.0,"raw":"0.020-2.000"},"basis":"A","props":{"Ftu":{"L":40.0,"LT":40.0},"Fty":{"L":28.0,"LT":26.0},"Fcy":{"L":26.0,"LT":28.0},"Fsu":24.0,"Fbru":{"eD1.5":58.0,"eD2.0":80.0},"Fbry":{"eD1.5":39.0,"eD2.0":48.0},"E":10.2,"Ec":10.4,"G":3.85,"mu":0.33,"density":0.096}},{"id":"3.5.3.0b#3","table":"3.5.3.0b","caption":"Table 3.5.3.0(b). Design Mechanical and Physical Properties of 5086 Aluminum Alloy Sheet, Plate, and Extrusion","alloy":"5086 Aluminum Alloy","family":"5086 Aluminum Alloy","group":"Aluminum Alloys","clad":false,"spec":"AMS-QQ-A-250/7","form":"Sheet and plate","formGroup":"Sheet & Plate","temper":"H32","thickness":{"min":0.02,"max":2.0,"raw":"0.020-2.000"},"basis":"B","props":{"Ftu":{"L":41.0,"LT":41.0},"Fty":{"L":30.0,"LT":28.0},"Fcy":{"L":28.0,"LT":30.0},"Fsu":25.0,"Fbru":{"eD1.5":61.0,"eD2.0":82.0},"Fbry":{"eD1.5":42.0,"eD2.0":51.0},"E":10.2,"Ec":10.4,"G":3.85,"mu":0.33,"density":0.096}},{"id":"3.5.3.0b#4","table":"3.5.3.0b","caption":"Table 3.5.3.0(b). Design Mechanical and Physical Properties of 5086 Aluminum Alloy Sheet, Plate, and Extrusion","alloy":"5086 Aluminum Alloy","family":"5086 Aluminum Alloy","group":"Aluminum Alloys","clad":false,"spec":"AMS-QQ-A-250/7","form":"Sheet and plate","formGroup":"Sheet & Plate","temper":"H34","thickness":{"min":0.009,"max":1.0,"raw":"0.009-1.000"},"basis":"S","props":{"Ftu":{"L":44.0,"LT":44.0},"Fty":{"L":34.0,"LT":33.0},"Fcy":{"L":32.0,"LT":34.0},"Fsu":26.0,"Fbru":{"eD1.5":64.0,"eD2.0":88.0},"Fbry":{"eD1.5":48.0,"eD2.0":58.0},"E":10.2,"Ec":10.4,"G":3.85,"mu":0.33,"density":0.096}},{"id":"3.5.3.0b#5","table":"3.5.3.0b","caption":"Table 3.5.3.0(b). Design Mechanical and Physical Properties of 5086 Aluminum Alloy Sheet, Plate, and Extrusion","alloy":"5086 Aluminum Alloy","family":"5086 Aluminum Alloy","group":"Aluminum Alloys","clad":false,"spec":"AMS-QQ-A-250/7","form":"Sheet and plate","formGroup":"Sheet & Plate","temper":"H36","thickness":{"min":0.006,"max":0.162,"raw":"0.006-0.162"},"basis":"S","props":{"Ftu":{"L":47.0,"LT":47.0},"Fty":{"L":38.0,"LT":37.0},"Fcy":{"L":35.0,"LT":38.0},"Fsu":27.0,"Fbru":{"eD1.5":68.0,"eD2.0":94.0},"Fbry":{"eD1.5":53.0,"eD2.0":65.0},"E":10.2,"Ec":10.4,"G":3.85,"mu":0.33,"density":0.096}},{"id":"3.5.3.0b#6","table":"3.5.3.0b","caption":"Table 3.5.3.0(b). Design Mechanical and Physical Properties of 5086 Aluminum Alloy Sheet, Plate, and Extrusion","alloy":"5086 Aluminum Alloy","family":"5086 Aluminum Alloy","group":"Aluminum Alloys","clad":false,"spec":"AMS-QQ-A-250/7","form":"Sheet and plate","formGroup":"Sheet & Plate","temper":"H38","thickness":{"min":0.006,"max":0.02,"raw":"0.006-0.020"},"basis":"S","props":{"Ftu":{"L":50.0},"Fty":{"L":41.0},"elong":{"L":3.0},"E":10.2,"Ec":10.4,"G":3.85,"mu":0.33,"density":0.096}},{"id":"3.5.3.0b#7","table":"3.5.3.0b","caption":"Table 3.5.3.0(b). Design Mechanical and Physical Properties of 5086 Aluminum Alloy Sheet, Plate, and Extrusion","alloy":"5086 Aluminum Alloy","family":"5086 Aluminum Alloy","group":"Aluminum Alloys","clad":false,"spec":"AMS-QQ-A-250/7","form":"Sheet and plate","formGroup":"Sheet & Plate","temper":"H112","thickness":{"min":0.188,"max":0.499,"raw":"0.188-0.499"},"basis":"S","props":{"Ftu":{"L":36.0,"LT":36.0},"Fty":{"L":18.0,"LT":17.0},"Fcy":{"L":17.0,"LT":18.0},"Fsu":22.0,"Fbru":{"eD1.5":54.0,"eD2.0":72.0},"Fbry":{"eD1.5":25.0,"eD2.0":31.0},"elong":{"L":8.0},"E":10.2,"Ec":10.4,"G":3.85,"mu":0.33,"density":0.096}},{"id":"3.5.3.0b#8","table":"3.5.3.0b","caption":"Table 3.5.3.0(b). Design Mechanical and Physical Properties of 5086 Aluminum Alloy Sheet, Plate, and Extrusion","alloy":"5086 Aluminum Alloy","family":"5086 Aluminum Alloy","group":"Aluminum Alloys","clad":false,"spec":"AMS-QQ-A-250/7","form":"Sheet and plate","formGroup":"Sheet & Plate","temper":"H112","thickness":{"min":0.5,"max":1.0,"raw":"0.500-1.00"},"basis":"S","props":{"Ftu":{"L":35.0,"LT":35.0},"Fty":{"L":16.0,"LT":16.0},"Fcy":{"L":15.0,"LT":16.0},"Fsu":21.0,"Fbru":{"eD1.5":52.0,"eD2.0":70.0},"Fbry":{"eD1.5":24.0,"eD2.0":28.0},"elong":{"L":10.0},"E":10.2,"Ec":10.4,"G":3.85,"mu":0.33,"density":0.096}},{"id":"3.5.3.0b#9","table":"3.5.3.0b","caption":"Table 3.5.3.0(b). Design Mechanical and Physical Properties of 5086 Aluminum Alloy Sheet, Plate, and Extrusion","alloy":"5086 Aluminum Alloy","family":"5086 Aluminum Alloy","group":"Aluminum Alloys","clad":false,"spec":"AMS-QQ-A-250/7","form":"Sheet and plate","formGroup":"Sheet & Plate","temper":"H112","thickness":{"min":1.001,"max":2.0,"raw":"1.001-2.000"},"basis":"S","props":{"Ftu":{"L":35.0,"LT":35.0},"Fty":{"L":14.0,"LT":14.0},"Fcy":{"L":14.0,"LT":14.0},"Fsu":21.0,"Fbru":{"eD1.5":52.0,"eD2.0":70.0},"Fbry":{"eD1.5":24.0,"eD2.0":28.0},"elong":{"L":14.0},"E":10.2,"Ec":10.4,"G":3.85,"mu":0.33,"density":0.096}},{"id":"3.5.3.0b#10","table":"3.5.3.0b","caption":"Table 3.5.3.0(b). Design Mechanical and Physical Properties of 5086 Aluminum Alloy Sheet, Plate, and Extrusion","alloy":"5086 Aluminum Alloy","family":"5086 Aluminum Alloy","group":"Aluminum Alloys","clad":false,"spec":"AMS-QQ-A-250/7","form":"Sheet and plate","formGroup":"Sheet & Plate","temper":"H112","thickness":{"min":2.001,"max":3.0,"raw":"2.001-3.000"},"basis":"S","props":{"Ftu":{"L":34.0,"LT":34.0},"Fty":{"L":14.0,"LT":14.0},"Fcy":{"L":14.0,"LT":14.0},"Fsu":20.0,"Fbru":{"eD1.5":51.0,"eD2.0":68.0},"Fbry":{"eD1.5":24.0,"eD2.0":28.0},"elong":{"L":14.0},"E":10.2,"Ec":10.4,"G":3.85,"mu":0.33,"density":0.096}},{"id":"3.5.3.0b#11","table":"3.5.3.0b","caption":"Table 3.5.3.0(b). Design Mechanical and Physical Properties of 5086 Aluminum Alloy Sheet, Plate, and Extrusion","alloy":"5086 Aluminum Alloy","family":"5086 Aluminum Alloy","group":"Aluminum Alloys","clad":false,"spec":"AMS-QQ-A-200/5","form":"Extrusion","formGroup":"Extrusion","temper":"O","thickness":{"min":null,"max":5.0,"raw":"≤5.000"},"basis":"S","props":{"Ftu":{"L":35.0},"Fty":{"L":14.0},"elong":{"L":14.0},"E":10.2,"Ec":10.4,"G":3.85,"mu":0.33,"density":0.096}},{"id":"3.5.3.0b#12","table":"3.5.3.0b","caption":"Table 3.5.3.0(b). Design Mechanical and Physical Properties of 5086 Aluminum Alloy Sheet, Plate, and Extrusion","alloy":"5086 Aluminum Alloy","family":"5086 Aluminum Alloy","group":"Aluminum Alloys","clad":false,"spec":"AMS-QQ-A-200/5","form":"Extrusion","formGroup":"Extrusion","temper":"H111","thickness":{"min":null,"max":5.0,"raw":"≤5.000"},"basis":"S","props":{"Ftu":{"L":36.0},"Fty":{"L":21.0},"elong":{"L":12.0},"E":10.2,"Ec":10.4,"G":3.85,"mu":0.33,"density":0.096}},{"id":"3.5.3.0b#13","table":"3.5.3.0b","caption":"Table 3.5.3.0(b). Design Mechanical and Physical Properties of 5086 Aluminum Alloy Sheet, Plate, and Extrusion","alloy":"5086 Aluminum Alloy","family":"5086 Aluminum Alloy","group":"Aluminum Alloys","clad":false,"spec":"AMS-QQ-A-200/5","form":"Extrusion","formGroup":"Extrusion","temper":"H112","thickness":{"min":null,"max":5.0,"raw":"≤5.000"},"basis":"S","props":{"Ftu":{"L":35.0},"Fty":{"L":14.0},"elong":{"L":12.0},"E":10.2,"Ec":10.4,"G":3.85,"mu":0.33,"density":0.096}},{"id":"3.5.4.0b#0","table":"3.5.4.0b","caption":"Table 3.5.4.0(b). Design Mechanical and Physical Properties of 5454 Aluminum Alloy Sheet, Plate, and Extrusion","alloy":"5454 Aluminum Alloy","family":"5454 Aluminum Alloy","group":"Aluminum Alloys","clad":false,"spec":"AMS-QQ-A-250/10","form":"Sheet and plate","formGroup":"Sheet & Plate","temper":"O","thickness":{"min":0.02,"max":3.0,"raw":"0.020-3.000"},"basis":"A","props":{"Ftu":{"L":31.0,"LT":31.0},"Fty":{"L":12.0,"LT":12.0},"Fcy":{"L":12.0,"LT":12.0},"Fsu":19.0,"Fbru":{"eD1.5":46.0,"eD2.0":62.0},"Fbry":{"eD1.5":20.0,"eD2.0":24.0},"E":10.2,"Ec":10.4,"G":3.85,"mu":0.33,"density":0.097}},{"id":"3.5.4.0b#1","table":"3.5.4.0b","caption":"Table 3.5.4.0(b). Design Mechanical and Physical Properties of 5454 Aluminum Alloy Sheet, Plate, and Extrusion","alloy":"5454 Aluminum Alloy","family":"5454 Aluminum Alloy","group":"Aluminum Alloys","clad":false,"spec":"AMS-QQ-A-250/10","form":"Sheet and plate","formGroup":"Sheet & Plate","temper":"O","thickness":{"min":0.02,"max":3.0,"raw":"0.020-3.000"},"basis":"B","props":{"Ftu":{"L":32.0,"LT":32.0},"Fty":{"L":13.0,"LT":13.0},"Fcy":{"L":13.0,"LT":13.0},"Fsu":20.0,"Fbru":{"eD1.5":48.0,"eD2.0":64.0},"Fbry":{"eD1.5":22.0,"eD2.0":26.0},"E":10.2,"Ec":10.4,"G":3.85,"mu":0.33,"density":0.097}},{"id":"3.5.4.0b#2","table":"3.5.4.0b","caption":"Table 3.5.4.0(b). Design Mechanical and Physical Properties of 5454 Aluminum Alloy Sheet, Plate, and Extrusion","alloy":"5454 Aluminum Alloy","family":"5454 Aluminum Alloy","group":"Aluminum Alloys","clad":false,"spec":"AMS-QQ-A-250/10","form":"Sheet and plate","formGroup":"Sheet & Plate","temper":"H32","thickness":{"min":0.02,"max":2.0,"raw":"0.020-2.000"},"basis":"A","props":{"Ftu":{"L":36.0,"LT":36.0},"Fty":{"L":26.0,"LT":24.0},"Fcy":{"L":24.0,"LT":26.0},"Fsu":21.0,"Fbru":{"eD1.5":52.0,"eD2.0":72.0},"Fbry":{"eD1.5":36.0,"eD2.0":44.0},"E":10.2,"Ec":10.4,"G":3.85,"mu":0.33,"density":0.097}},{"id":"3.5.4.0b#3","table":"3.5.4.0b","caption":"Table 3.5.4.0(b). Design Mechanical and Physical Properties of 5454 Aluminum Alloy Sheet, Plate, and Extrusion","alloy":"5454 Aluminum Alloy","family":"5454 Aluminum Alloy","group":"Aluminum Alloys","clad":false,"spec":"AMS-QQ-A-250/10","form":"Sheet and plate","formGroup":"Sheet & Plate","temper":"H32","thickness":{"min":0.02,"max":2.0,"raw":"0.020-2.000"},"basis":"B","props":{"Ftu":{"L":37.0,"LT":37.0},"Fty":{"L":27.0,"LT":25.0},"Fcy":{"L":25.0,"LT":27.0},"Fsu":22.0,"Fbru":{"eD1.5":54.0,"eD2.0":74.0},"Fbry":{"eD1.5":38.0,"eD2.0":46.0},"E":10.2,"Ec":10.4,"G":3.85,"mu":0.33,"density":0.097}},{"id":"3.5.4.0b#4","table":"3.5.4.0b","caption":"Table 3.5.4.0(b). Design Mechanical and Physical Properties of 5454 Aluminum Alloy Sheet, Plate, and Extrusion","alloy":"5454 Aluminum Alloy","family":"5454 Aluminum Alloy","group":"Aluminum Alloys","clad":false,"spec":"AMS-QQ-A-250/10","form":"Sheet and plate","formGroup":"Sheet & Plate","temper":"H34","thickness":{"min":0.02,"max":1.0,"raw":"0.020-1.000"},"basis":"S","props":{"Ftu":{"L":39.0,"LT":39.0},"Fty":{"L":29.0,"LT":28.0},"Fcy":{"L":27.0,"LT":29.0},"Fsu":23.0,"Fbru":{"eD1.5":57.0,"eD2.0":78.0},"Fbry":{"eD1.5":41.0,"eD2.0":49.0},"E":10.2,"Ec":10.4,"G":3.85,"mu":0.33,"density":0.097}},{"id":"3.5.4.0b#5","table":"3.5.4.0b","caption":"Table 3.5.4.0(b). Design Mechanical and Physical Properties of 5454 Aluminum Alloy Sheet, Plate, and Extrusion","alloy":"5454 Aluminum Alloy","family":"5454 Aluminum Alloy","group":"Aluminum Alloys","clad":false,"spec":"AMS-QQ-A-250/10","form":"Sheet and plate","formGroup":"Sheet & Plate","temper":"H112","thickness":{"min":0.25,"max":0.499,"raw":"0.250-0.499"},"basis":"S","props":{"Ftu":{"L":32.0,"LT":32.0},"Fty":{"L":18.0,"LT":18.0},"Fcy":{"L":17.0,"LT":18.0},"Fsu":20.0,"Fbru":{"eD1.5":48.0,"eD2.0":64.0},"Fbry":{"eD1.5":25.0,"eD2.0":31.0},"elong":{"L":8.0},"E":10.2,"Ec":10.4,"G":3.85,"mu":0.33,"density":0.097}},{"id":"3.5.4.0b#6","table":"3.5.4.0b","caption":"Table 3.5.4.0(b). Design Mechanical and Physical Properties of 5454 Aluminum Alloy Sheet, Plate, and Extrusion","alloy":"5454 Aluminum Alloy","family":"5454 Aluminum Alloy","group":"Aluminum Alloys","clad":false,"spec":"AMS-QQ-A-250/10","form":"Sheet and plate","formGroup":"Sheet & Plate","temper":"H112","thickness":{"min":0.5,"max":3.0,"raw":"0.500-3.000"},"basis":"S","props":{"Ftu":{"L":31.0,"LT":31.0},"Fty":{"L":12.0,"LT":12.0},"Fcy":{"L":12.0,"LT":12.0},"Fsu":19.0,"Fbru":{"eD1.5":46.0,"eD2.0":62.0},"Fbry":{"eD1.5":20.0,"eD2.0":24.0},"E":10.2,"Ec":10.4,"G":3.85,"mu":0.33,"density":0.097}},{"id":"3.5.4.0b#7","table":"3.5.4.0b","caption":"Table 3.5.4.0(b). Design Mechanical and Physical Properties of 5454 Aluminum Alloy Sheet, Plate, and Extrusion","alloy":"5454 Aluminum Alloy","family":"5454 Aluminum Alloy","group":"Aluminum Alloys","clad":false,"spec":"AMS-QQ-A-200/6","form":"Extrusion","formGroup":"Extrusion","temper":"O","thickness":{"min":null,"max":5.0,"raw":"≤5.000"},"basis":"S","props":{"Ftu":{"L":31.0},"Fty":{"L":12.0},"Fcy":{"L":12.0},"elong":{"L":14.0},"E":10.2,"Ec":10.4,"G":3.85,"mu":0.33,"density":0.097}},{"id":"3.5.4.0b#8","table":"3.5.4.0b","caption":"Table 3.5.4.0(b). Design Mechanical and Physical Properties of 5454 Aluminum Alloy Sheet, Plate, and Extrusion","alloy":"5454 Aluminum Alloy","family":"5454 Aluminum Alloy","group":"Aluminum Alloys","clad":false,"spec":"AMS-QQ-A-200/6","form":"Extrusion","formGroup":"Extrusion","temper":"H111","thickness":{"min":null,"max":5.0,"raw":"≤5.000"},"basis":"S","props":{"Ftu":{"L":33.0},"Fty":{"L":19.0},"elong":{"L":12.0},"E":10.2,"Ec":10.4,"G":3.85,"mu":0.33,"density":0.097}},{"id":"3.5.4.0b#9","table":"3.5.4.0b","caption":"Table 3.5.4.0(b). Design Mechanical and Physical Properties of 5454 Aluminum Alloy Sheet, Plate, and Extrusion","alloy":"5454 Aluminum Alloy","family":"5454 Aluminum Alloy","group":"Aluminum Alloys","clad":false,"spec":"AMS-QQ-A-200/6","form":"Extrusion","formGroup":"Extrusion","temper":"H112","thickness":{"min":null,"max":5.0,"raw":"≤5.000"},"basis":"S","props":{"Ftu":{"L":31.0,"LT":31.0},"Fty":{"L":12.0,"LT":12.0},"Fcy":{"L":12.0,"LT":12.0},"Fsu":19.0,"Fbru":{"eD1.5":43.0,"eD2.0":56.0},"Fbry":{"eD1.5":20.0,"eD2.0":24.0},"elong":{"L":12.0},"E":10.2,"Ec":10.4,"G":3.85,"mu":0.33,"density":0.097}},{"id":"3.5.5.0b#0","table":"3.5.5.0b","caption":"Table 3.5.5.0(b). Design Mechanical and Physical Properties of 5456 Aluminum Alloy Sheet and Plate","alloy":"5456 Aluminum Alloy","family":"5456 Aluminum Alloy","group":"Aluminum Alloys","clad":false,"spec":"AMS-QQ-A-250/9","form":"Sheet and plate","formGroup":"Sheet & Plate","temper":"O","thickness":{"min":0.051,"max":1.5,"raw":"0.051-1.500"},"basis":"S","props":{"Ftu":{"L":42.0,"LT":42.0},"Fty":{"L":19.0,"LT":19.0},"Fcy":{"L":19.0,"LT":19.0},"Fsu":26.0,"Fbru":{"eD1.5":63.0,"eD2.0":84.0},"Fbry":{"eD1.5":32.0,"eD2.0":38.0},"elong":{"L":16.0},"E":10.2,"Ec":10.4,"G":3.85,"mu":0.33,"density":0.096}},{"id":"3.5.5.0b#1","table":"3.5.5.0b","caption":"Table 3.5.5.0(b). Design Mechanical and Physical Properties of 5456 Aluminum Alloy Sheet and Plate","alloy":"5456 Aluminum Alloy","family":"5456 Aluminum Alloy","group":"Aluminum Alloys","clad":false,"spec":"AMS-QQ-A-250/9","form":"Sheet and plate","formGroup":"Sheet & Plate","temper":"O","thickness":{"min":1.501,"max":3.0,"raw":"1.501-3.000"},"basis":"S","props":{"Ftu":{"L":41.0},"Fty":{"L":18.0},"elong":{"L":16.0},"E":10.2,"Ec":10.4,"G":3.85,"mu":0.33,"density":0.096}},{"id":"3.5.5.0b#2","table":"3.5.5.0b","caption":"Table 3.5.5.0(b). Design Mechanical and Physical Properties of 5456 Aluminum Alloy Sheet and Plate","alloy":"5456 Aluminum Alloy","family":"5456 Aluminum Alloy","group":"Aluminum Alloys","clad":false,"spec":"AMS-QQ-A-250/9","form":"Sheet and plate","formGroup":"Sheet & Plate","temper":"O","thickness":{"min":3.001,"max":5.0,"raw":"3.001-5.000"},"basis":"S","props":{"Ftu":{"L":40.0},"Fty":{"L":17.0},"elong":{"L":14.0},"E":10.2,"Ec":10.4,"G":3.85,"mu":0.33,"density":0.096}},{"id":"3.5.5.0b#3","table":"3.5.5.0b","caption":"Table 3.5.5.0(b). Design Mechanical and Physical Properties of 5456 Aluminum Alloy Sheet and Plate","alloy":"5456 Aluminum Alloy","family":"5456 Aluminum Alloy","group":"Aluminum Alloys","clad":false,"spec":"AMS-QQ-A-250/9","form":"Sheet and plate","formGroup":"Sheet & Plate","temper":"O","thickness":{"min":5.001,"max":7.0,"raw":"5.001-7.000"},"basis":"S","props":{"Ftu":{"L":39.0},"Fty":{"L":16.0},"elong":{"L":14.0},"E":10.2,"Ec":10.4,"G":3.85,"mu":0.33,"density":0.096}},{"id":"3.5.5.0b#4","table":"3.5.5.0b","caption":"Table 3.5.5.0(b). Design Mechanical and Physical Properties of 5456 Aluminum Alloy Sheet and Plate","alloy":"5456 Aluminum Alloy","family":"5456 Aluminum Alloy","group":"Aluminum Alloys","clad":false,"spec":"AMS-QQ-A-250/9","form":"Sheet and plate","formGroup":"Sheet & Plate","temper":"O","thickness":{"min":7.001,"max":8.0,"raw":"7.001-8.000"},"basis":"S","props":{"Ftu":{"L":38.0},"Fty":{"L":15.0},"elong":{"L":12.0},"E":10.2,"Ec":10.4,"G":3.85,"mu":0.33,"density":0.096}},{"id":"3.5.5.0b#5","table":"3.5.5.0b","caption":"Table 3.5.5.0(b). Design Mechanical and Physical Properties of 5456 Aluminum Alloy Sheet and Plate","alloy":"5456 Aluminum Alloy","family":"5456 Aluminum Alloy","group":"Aluminum Alloys","clad":false,"spec":"AMS-QQ-A-250/9","form":"Sheet and plate","formGroup":"Sheet & Plate","temper":"H112","thickness":{"min":0.25,"max":1.5,"raw":"0.250-1.500"},"basis":"S","props":{"Ftu":{"L":42.0},"Fty":{"L":19.0},"elong":{"L":12.0},"E":10.2,"Ec":10.4,"G":3.85,"mu":0.33,"density":0.096}},{"id":"3.5.5.0b#6","table":"3.5.5.0b","caption":"Table 3.5.5.0(b). Design Mechanical and Physical Properties of 5456 Aluminum Alloy Sheet and Plate","alloy":"5456 Aluminum Alloy","family":"5456 Aluminum Alloy","group":"Aluminum Alloys","clad":false,"spec":"AMS-QQ-A-250/9","form":"Sheet and plate","formGroup":"Sheet & Plate","temper":"H112","thickness":{"min":1.501,"max":3.0,"raw":"1.501-3.000"},"basis":"S","props":{"Ftu":{"L":41.0},"Fty":{"L":18.0},"elong":{"L":12.0},"E":10.2,"Ec":10.4,"G":3.85,"mu":0.33,"density":0.096}},{"id":"3.5.5.0b#7","table":"3.5.5.0b","caption":"Table 3.5.5.0(b). Design Mechanical and Physical Properties of 5456 Aluminum Alloy Sheet and Plate","alloy":"5456 Aluminum Alloy","family":"5456 Aluminum Alloy","group":"Aluminum Alloys","clad":false,"spec":"AMS-QQ-A-250/9","form":"Sheet and plate","formGroup":"Sheet & Plate","temper":"H321","thickness":{"min":0.188,"max":0.624,"raw":"0.188-0.624"},"basis":"S","props":{"Ftu":{"L":46.0,"LT":46.0},"Fty":{"L":33.0,"LT":30.0},"Fcy":{"L":27.0,"LT":33.0},"Fsu":27.0,"Fbru":{"eD1.5":67.0,"eD2.0":84.0},"Fbry":{"eD1.5":46.0,"eD2.0":53.0},"elong":{"L":12.0},"E":10.2,"Ec":10.4,"G":3.85,"mu":0.33,"density":0.096}},{"id":"3.5.5.0b#8","table":"3.5.5.0b","caption":"Table 3.5.5.0(b). Design Mechanical and Physical Properties of 5456 Aluminum Alloy Sheet and Plate","alloy":"5456 Aluminum Alloy","family":"5456 Aluminum Alloy","group":"Aluminum Alloys","clad":false,"spec":"AMS-QQ-A-250/9","form":"Sheet and plate","formGroup":"Sheet & Plate","temper":"H321","thickness":{"min":0.625,"max":1.25,"raw":"0.625-1.250"},"basis":"S","props":{"Ftu":{"L":46.0,"LT":45.0},"Fty":{"L":33.0,"LT":29.0},"Fcy":{"L":26.0,"LT":31.0},"Fsu":27.0,"Fbru":{"eD1.5":67.0,"eD2.0":84.0},"Fbry":{"eD1.5":46.0,"eD2.0":53.0},"elong":{"L":12.0},"E":10.2,"Ec":10.4,"G":3.85,"mu":0.33,"density":0.096}},{"id":"3.5.5.0b#9","table":"3.5.5.0b","caption":"Table 3.5.5.0(b). Design Mechanical and Physical Properties of 5456 Aluminum Alloy Sheet and Plate","alloy":"5456 Aluminum Alloy","family":"5456 Aluminum Alloy","group":"Aluminum Alloys","clad":false,"spec":"AMS-QQ-A-250/9","form":"Sheet and plate","formGroup":"Sheet & Plate","temper":"H321","thickness":{"min":1.251,"max":1.5,"raw":"1.251-1.500"},"basis":"S","props":{"Ftu":{"L":44.0,"LT":43.0},"Fty":{"L":31.0,"LT":28.0},"Fcy":{"L":24.0,"LT":29.0},"Fsu":25.0,"Fbru":{"eD1.5":64.0,"eD2.0":80.0},"Fbry":{"eD1.5":43.0,"eD2.0":50.0},"elong":{"L":12.0},"E":10.2,"Ec":10.4,"G":3.85,"mu":0.33,"density":0.096}},{"id":"3.5.5.0b#10","table":"3.5.5.0b","caption":"Table 3.5.5.0(b). Design Mechanical and Physical Properties of 5456 Aluminum Alloy Sheet and Plate","alloy":"5456 Aluminum Alloy","family":"5456 Aluminum Alloy","group":"Aluminum Alloys","clad":false,"spec":"AMS-QQ-A-250/9","form":"Sheet and plate","formGroup":"Sheet & Plate","temper":"H321","thickness":{"min":1.501,"max":3.0,"raw":"1.501-3.000"},"basis":"S","props":{"Ftu":{"L":41.0},"Fty":{"L":29.0},"elong":{"L":12.0},"E":10.2,"Ec":10.4,"G":3.85,"mu":0.33,"density":0.096}},{"id":"3.5.5.0c#0","table":"3.5.5.0c","caption":"Table 3.5.5.0(c). Design Mechanical and Physical Properties of 5456 Aluminum Alloy Extrusion","alloy":"5456 Aluminum Alloy","family":"5456 Aluminum Alloy","group":"Aluminum Alloys","clad":false,"spec":"AMS-QQ-A-200/7","form":"Extruded bar, rod, and shapes","formGroup":"Extrusion","temper":"O","thickness":{"min":null,"max":5.0,"raw":"≤5.000"},"basis":"S","props":{"Ftu":{"L":41.0},"Fty":{"L":19.0},"Fcy":{"L":19.0},"elong":{"L":14.0},"E":10.2,"Ec":10.4,"G":3.85,"mu":0.33,"density":0.096}},{"id":"3.5.5.0c#1","table":"3.5.5.0c","caption":"Table 3.5.5.0(c). Design Mechanical and Physical Properties of 5456 Aluminum Alloy Extrusion","alloy":"5456 Aluminum Alloy","family":"5456 Aluminum Alloy","group":"Aluminum Alloys","clad":false,"spec":"AMS-QQ-A-200/7","form":"Extruded bar, rod, and shapes","formGroup":"Extrusion","temper":"H111","thickness":{"min":null,"max":5.0,"raw":"≤5.000"},"basis":"S","props":{"Ftu":{"L":42.0},"Fty":{"L":26.0},"elong":{"L":12.0},"E":10.2,"Ec":10.4,"G":3.85,"mu":0.33,"density":0.096}},{"id":"3.5.5.0c#2","table":"3.5.5.0c","caption":"Table 3.5.5.0(c). Design Mechanical and Physical Properties of 5456 Aluminum Alloy Extrusion","alloy":"5456 Aluminum Alloy","family":"5456 Aluminum Alloy","group":"Aluminum Alloys","clad":false,"spec":"AMS-QQ-A-200/7","form":"Extruded bar, rod, and shapes","formGroup":"Extrusion","temper":"H112","thickness":{"min":null,"max":5.0,"raw":"≤5.000"},"basis":"S","props":{"Ftu":{"L":41.0,"LT":41.0},"Fty":{"L":19.0,"LT":19.0},"Fcy":{"L":19.0,"LT":19.0},"Fsu":23.0,"Fbru":{"eD1.5":57.0,"eD2.0":74.0},"Fbry":{"eD1.5":34.0,"eD2.0":38.0},"elong":{"L":12.0},"E":10.2,"Ec":10.4,"G":3.85,"mu":0.33,"density":0.096}},{"id":"3.6.1.0b#0","table":"3.6.1.0b","caption":"Table 3.6.1.0(b). Design Mechanical and Physical Properties of 6013 Aluminum Alloy Sheet","alloy":"6013 Aluminum Alloy","family":"6013 Aluminum Alloy","group":"Aluminum Alloys","clad":false,"spec":"AMS 4216 and AMS 4347","form":"Sheet","formGroup":"Sheet","temper":"T6","thickness":{"min":0.01,"max":0.062,"raw":"0.010-0.062"},"basis":"S","props":{"Ftu":{"L":52.0,"LT":52.0},"Fty":{"L":47.0,"LT":46.0},"Fcy":{"L":48.0,"LT":48.0},"Fsu":32.0,"Fbru":{"eD1.5":85.0,"eD2.0":111.0},"Fbry":{"eD1.5":66.0,"eD2.0":76.0},"elong":{"LT":8.0},"E":9.9,"Ec":10.1,"G":3.8,"mu":0.33,"density":0.098}},{"id":"3.6.1.0b#1","table":"3.6.1.0b","caption":"Table 3.6.1.0(b). Design Mechanical and Physical Properties of 6013 Aluminum Alloy Sheet","alloy":"6013 Aluminum Alloy","family":"6013 Aluminum Alloy","group":"Aluminum Alloys","clad":false,"spec":"AMS 4216 and AMS 4347","form":"Sheet","formGroup":"Sheet","temper":"T6","thickness":{"min":0.063,"max":0.125,"raw":"0.063-0.125"},"basis":"S","props":{"Ftu":{"L":52.0,"LT":52.0},"Fty":{"L":47.0,"LT":46.0},"Fcy":{"L":48.0,"LT":48.0},"Fsu":32.0,"Fbru":{"eD1.5":85.0,"eD2.0":111.0},"Fbry":{"eD1.5":69.0,"eD2.0":80.0},"elong":{"LT":8.0},"E":9.9,"Ec":10.1,"G":3.8,"mu":0.33,"density":0.098}},{"id":"3.6.1.0b#2","table":"3.6.1.0b","caption":"Table 3.6.1.0(b). Design Mechanical and Physical Properties of 6013 Aluminum Alloy Sheet","alloy":"6013 Aluminum Alloy","family":"6013 Aluminum Alloy","group":"Aluminum Alloys","clad":false,"spec":"AMS 4216 and AMS 4347","form":"Sheet","formGroup":"Sheet","temper":"T6","thickness":{"min":0.126,"max":0.249,"raw":"0.126-0.249"},"basis":"S","props":{"Ftu":{"L":52.0,"LT":52.0},"Fty":{"L":48.0,"LT":46.0},"Fcy":{"L":48.0,"LT":49.0},"Fsu":32.0,"Fbru":{"eD1.5":85.0,"eD2.0":111.0},"Fbry":{"eD1.5":71.0,"eD2.0":82.0},"elong":{"LT":8.0},"E":9.9,"Ec":10.1,"G":3.8,"mu":0.33,"density":0.098}},{"id":"3.6.2.0b1#0","table":"3.6.2.0b1","caption":"Table 3.6.2.0(b1). Design Mechanical and Physical Properties of 6061 Aluminum Alloy Sheet","alloy":"6061 Aluminum Alloy","family":"6061 Aluminum Alloy","group":"Aluminum Alloys","clad":false,"spec":"AMS 4026 and AMS-QQ-A-250/11","form":"Sheet","formGroup":"Sheet","temper":"T4","thickness":{"min":0.01,"max":0.249,"raw":"0.010-0.249"},"basis":"A","props":{"Ftu":{"LT":30.0},"Fty":{"LT":16.0},"Fcy":{"LT":16.0},"Fsu":20.0,"Fbru":{"eD1.5":48.0,"eD2.0":63.0},"Fbry":{"eD1.5":22.0,"eD2.0":26.0},"E":9.9,"Ec":10.1,"G":3.8,"mu":0.33,"density":0.098}},{"id":"3.6.2.0b1#1","table":"3.6.2.0b1","caption":"Table 3.6.2.0(b1). Design Mechanical and Physical Properties of 6061 Aluminum Alloy Sheet","alloy":"6061 Aluminum Alloy","family":"6061 Aluminum Alloy","group":"Aluminum Alloys","clad":false,"spec":"AMS 4026 and AMS-QQ-A-250/11","form":"Sheet","formGroup":"Sheet","temper":"T4","thickness":{"min":0.01,"max":0.249,"raw":"0.010-0.249"},"basis":"B","props":{"Ftu":{"LT":32.0},"Fty":{"LT":18.0},"Fcy":{"LT":18.0},"Fsu":21.0,"Fbru":{"eD1.5":51.0,"eD2.0":67.0},"Fbry":{"eD1.5":25.0,"eD2.0":29.0},"E":9.9,"Ec":10.1,"G":3.8,"mu":0.33,"density":0.098}},{"id":"3.6.2.0b1#2","table":"3.6.2.0b1","caption":"Table 3.6.2.0(b1). Design Mechanical and Physical Properties of 6061 Aluminum Alloy Sheet","alloy":"6061 Aluminum Alloy","family":"6061 Aluminum Alloy","group":"Aluminum Alloys","clad":false,"spec":"AMS-QQ-A-250/11","form":"Sheet","formGroup":"Sheet","temper":"T42","thickness":{"min":0.01,"max":0.249,"raw":"0.010-0.249"},"basis":"S","props":{"Ftu":{"LT":30.0},"Fty":{"LT":14.0},"E":9.9,"Ec":10.1,"G":3.8,"mu":0.33,"density":0.098}},{"id":"3.6.2.0b1#3","table":"3.6.2.0b1","caption":"Table 3.6.2.0(b1). Design Mechanical and Physical Properties of 6061 Aluminum Alloy Sheet","alloy":"6061 Aluminum Alloy","family":"6061 Aluminum Alloy","group":"Aluminum Alloys","clad":false,"spec":"AMS 4025, AMS 4027 and AMS-QQ-A-250/11","form":"Sheet","formGroup":"Sheet","temper":"T6 and T62","thickness":{"min":0.01,"max":0.249,"raw":"0.010-0.249"},"basis":"A","props":{"Ftu":{"L":42.0,"LT":42.0},"Fty":{"L":36.0,"LT":35.0},"Fcy":{"L":35.0,"LT":36.0},"Fsu":27.0,"Fbru":{"eD1.5":67.0,"eD2.0":88.0},"Fbry":{"eD1.5":50.0,"eD2.0":58.0},"E":9.9,"Ec":10.1,"G":3.8,"mu":0.33,"density":0.098}},{"id":"3.6.2.0b1#4","table":"3.6.2.0b1","caption":"Table 3.6.2.0(b1). Design Mechanical and Physical Properties of 6061 Aluminum Alloy Sheet","alloy":"6061 Aluminum Alloy","family":"6061 Aluminum Alloy","group":"Aluminum Alloys","clad":false,"spec":"AMS 4025, AMS 4027 and AMS-QQ-A-250/11","form":"Sheet","formGroup":"Sheet","temper":"T6 and T62","thickness":{"min":0.01,"max":0.249,"raw":"0.010-0.249"},"basis":"B","props":{"Ftu":{"L":43.0,"LT":43.0},"Fty":{"L":38.0,"LT":37.0},"Fcy":{"L":37.0,"LT":38.0},"Fsu":28.0,"Fbru":{"eD1.5":69.0,"eD2.0":90.0},"Fbry":{"eD1.5":53.0,"eD2.0":61.0},"E":9.9,"Ec":10.1,"G":3.8,"mu":0.33,"density":0.098}},{"id":"3.6.2.0b2#0","table":"3.6.2.0b2","caption":"Table 3.6.2.0(b2). Design Mechanical and Physical Properties of 6061 Aluminum Alloy Plate","alloy":"6061 Aluminum Alloy","family":"6061 Aluminum Alloy","group":"Aluminum Alloys","clad":false,"spec":"AMS 4026 and AMS-QQ-A-250/11","form":"Plate","formGroup":"Plate","temper":"T451","thickness":{"min":0.25,"max":2.0,"raw":"0.250-2.000"},"basis":"A","props":{"Ftu":{"LT":30.0},"Fty":{"LT":16.0},"Fcy":{"LT":16.0},"Fsu":20.0,"Fbru":{"eD1.5":48.0,"eD2.0":63.0},"Fbry":{"eD1.5":22.0,"eD2.0":26.0},"E":9.9,"Ec":10.1,"G":3.8,"mu":0.33,"density":0.098}},{"id":"3.6.2.0b2#1","table":"3.6.2.0b2","caption":"Table 3.6.2.0(b2). Design Mechanical and Physical Properties of 6061 Aluminum Alloy Plate","alloy":"6061 Aluminum Alloy","family":"6061 Aluminum Alloy","group":"Aluminum Alloys","clad":false,"spec":"AMS 4026 and AMS-QQ-A-250/11","form":"Plate","formGroup":"Plate","temper":"T451","thickness":{"min":0.25,"max":2.0,"raw":"0.250-2.000"},"basis":"B","props":{"Ftu":{"LT":32.0},"Fty":{"LT":18.0},"Fcy":{"LT":18.0},"Fsu":21.0,"Fbru":{"eD1.5":52.0,"eD2.0":67.0},"Fbry":{"eD1.5":25.0,"eD2.0":29.0},"E":9.9,"Ec":10.1,"G":3.8,"mu":0.33,"density":0.098}},{"id":"3.6.2.0b2#2","table":"3.6.2.0b2","caption":"Table 3.6.2.0(b2). Design Mechanical and Physical Properties of 6061 Aluminum Alloy Plate","alloy":"6061 Aluminum Alloy","family":"6061 Aluminum Alloy","group":"Aluminum Alloys","clad":false,"spec":"AMS 4026 and AMS-QQ-A-250/11","form":"Plate","formGroup":"Plate","temper":"T451","thickness":{"min":2.001,"max":3.0,"raw":"2.001-3.000"},"basis":"A","props":{"Ftu":{"LT":30.0},"Fty":{"LT":16.0},"elong":{"L":16.0},"E":9.9,"Ec":10.1,"G":3.8,"mu":0.33,"density":0.098}},{"id":"3.6.2.0b2#3","table":"3.6.2.0b2","caption":"Table 3.6.2.0(b2). Design Mechanical and Physical Properties of 6061 Aluminum Alloy Plate","alloy":"6061 Aluminum Alloy","family":"6061 Aluminum Alloy","group":"Aluminum Alloys","clad":false,"spec":"AMS 4026 and AMS-QQ-A-250/11","form":"Plate","formGroup":"Plate","temper":"T451","thickness":{"min":2.001,"max":3.0,"raw":"2.001-3.000"},"basis":"B","props":{"Ftu":{"LT":32.0},"Fty":{"LT":18.0},"E":9.9,"Ec":10.1,"G":3.8,"mu":0.33,"density":0.098}},{"id":"3.6.2.0b2#4","table":"3.6.2.0b2","caption":"Table 3.6.2.0(b2). Design Mechanical and Physical Properties of 6061 Aluminum Alloy Plate","alloy":"6061 Aluminum Alloy","family":"6061 Aluminum Alloy","group":"Aluminum Alloys","clad":false,"spec":"AMS-QQ-A-250/11","form":"Plate","formGroup":"Plate","temper":"T42","thickness":{"min":0.25,"max":1.0,"raw":"0.250-1.000"},"basis":"S","props":{"Ftu":{"LT":30.0},"Fty":{"LT":14.0},"elong":{"L":18.0},"E":9.9,"Ec":10.1,"G":3.8,"mu":0.33,"density":0.098}},{"id":"3.6.2.0b2#5","table":"3.6.2.0b2","caption":"Table 3.6.2.0(b2). Design Mechanical and Physical Properties of 6061 Aluminum Alloy Plate","alloy":"6061 Aluminum Alloy","family":"6061 Aluminum Alloy","group":"Aluminum Alloys","clad":false,"spec":"AMS-QQ-A-250/11","form":"Plate","formGroup":"Plate","temper":"T42","thickness":{"min":1.001,"max":3.0,"raw":"1.001-3.000"},"basis":"S","props":{"Ftu":{"LT":30.0},"Fty":{"LT":14.0},"elong":{"L":16.0},"E":9.9,"Ec":10.1,"G":3.8,"mu":0.33,"density":0.098}},{"id":"3.6.2.0b2#6","table":"3.6.2.0b2","caption":"Table 3.6.2.0(b2). Design Mechanical and Physical Properties of 6061 Aluminum Alloy Plate","alloy":"6061 Aluminum Alloy","family":"6061 Aluminum Alloy","group":"Aluminum Alloys","clad":false,"spec":"AMS 4025, AMS 4027 and AMS-QQ-A-250/11","form":"Plate","formGroup":"Plate","temper":"T651 and T62","thickness":{"min":0.25,"max":2.0,"raw":"0.250-2.000"},"basis":"A","props":{"Ftu":{"L":42.0,"LT":42.0},"Fty":{"L":36.0,"LT":35.0},"Fcy":{"L":35.0,"LT":36.0},"Fsu":27.0,"Fbru":{"eD1.5":67.0,"eD2.0":88.0},"Fbry":{"eD1.5":50.0,"eD2.0":58.0},"E":9.9,"Ec":10.1,"G":3.8,"mu":0.33,"density":0.098}},{"id":"3.6.2.0b2#7","table":"3.6.2.0b2","caption":"Table 3.6.2.0(b2). Design Mechanical and Physical Properties of 6061 Aluminum Alloy Plate","alloy":"6061 Aluminum Alloy","family":"6061 Aluminum Alloy","group":"Aluminum Alloys","clad":false,"spec":"AMS 4025, AMS 4027 and AMS-QQ-A-250/11","form":"Plate","formGroup":"Plate","temper":"T651 and T62","thickness":{"min":0.25,"max":2.0,"raw":"0.250-2.000"},"basis":"B","props":{"Ftu":{"L":43.0,"LT":43.0},"Fty":{"L":38.0,"LT":37.0},"Fcy":{"L":37.0,"LT":38.0},"Fsu":28.0,"Fbru":{"eD1.5":69.0,"eD2.0":90.0},"Fbry":{"eD1.5":53.0,"eD2.0":61.0},"E":9.9,"Ec":10.1,"G":3.8,"mu":0.33,"density":0.098}},{"id":"3.6.2.0b2#8","table":"3.6.2.0b2","caption":"Table 3.6.2.0(b2). Design Mechanical and Physical Properties of 6061 Aluminum Alloy Plate","alloy":"6061 Aluminum Alloy","family":"6061 Aluminum Alloy","group":"Aluminum Alloys","clad":false,"spec":"AMS 4025, AMS 4027 and AMS-QQ-A-250/11","form":"Plate","formGroup":"Plate","temper":"T651 and T62","thickness":{"min":2.001,"max":3.0,"raw":"2.001-3.000"},"basis":"A","props":{"Ftu":{"LT":42.0},"Fty":{"LT":35.0},"elong":{"L":6.0},"E":9.9,"Ec":10.1,"G":3.8,"mu":0.33,"density":0.098}},{"id":"3.6.2.0b2#9","table":"3.6.2.0b2","caption":"Table 3.6.2.0(b2). Design Mechanical and Physical Properties of 6061 Aluminum Alloy Plate","alloy":"6061 Aluminum Alloy","family":"6061 Aluminum Alloy","group":"Aluminum Alloys","clad":false,"spec":"AMS 4025, AMS 4027 and AMS-QQ-A-250/11","form":"Plate","formGroup":"Plate","temper":"T651 and T62","thickness":{"min":2.001,"max":3.0,"raw":"2.001-3.000"},"basis":"B","props":{"Ftu":{"LT":43.0},"Fty":{"LT":37.0},"E":9.9,"Ec":10.1,"G":3.8,"mu":0.33,"density":0.098}},{"id":"3.6.2.0b2#10","table":"3.6.2.0b2","caption":"Table 3.6.2.0(b2). Design Mechanical and Physical Properties of 6061 Aluminum Alloy Plate","alloy":"6061 Aluminum Alloy","family":"6061 Aluminum Alloy","group":"Aluminum Alloys","clad":false,"spec":"AMS 4025, AMS 4027 and AMS-QQ-A-250/11","form":"Plate","formGroup":"Plate","temper":"T651 and T62","thickness":{"min":3.001,"max":4.0,"raw":"3.001-4.000"},"basis":"S","props":{"Ftu":{"LT":42.0},"Fty":{"LT":35.0},"elong":{"L":6.0},"E":9.9,"Ec":10.1,"G":3.8,"mu":0.33,"density":0.098}},{"id":"3.6.2.0b2#11","table":"3.6.2.0b2","caption":"Table 3.6.2.0(b2). Design Mechanical and Physical Properties of 6061 Aluminum Alloy Plate","alloy":"6061 Aluminum Alloy","family":"6061 Aluminum Alloy","group":"Aluminum Alloys","clad":false,"spec":"AMS 4025, AMS 4027 and AMS-QQ-A-250/11","form":"Plate","formGroup":"Plate","temper":"T651 and T62","thickness":{"min":4.001,"max":6.0,"raw":"4.001-6.000"},"basis":"S","props":{"Ftu":{"LT":40.0},"Fty":{"LT":35.0},"elong":{"L":6.0},"E":9.9,"Ec":10.1,"G":3.8,"mu":0.33,"density":0.098}},{"id":"3.6.2.0c1#0","table":"3.6.2.0c1","caption":"Table 3.6.2.0(c1). Design Mechanical and Physical Properties of 6061 Aluminum Alloy Tube and Pipe","alloy":"6061 Aluminum Alloy","family":"6061 Aluminum Alloy","group":"Aluminum Alloys","clad":false,"spec":"AMS-WW-T-700/6","form":"Drawn tube","formGroup":"Tubing","temper":"T4","thickness":null,"basis":"S","props":{"Ftu":{"L":30.0},"Fty":{"L":16.0},"Fcy":{"L":14.0},"Fsu":20.0,"Fbru":{"eD1.5":48.0,"eD2.0":63.0},"Fbry":{"eD1.5":22.0,"eD2.0":26.0},"E":9.9,"Ec":10.1,"G":3.8,"mu":0.33,"density":0.098}},{"id":"3.6.2.0c1#1","table":"3.6.2.0c1","caption":"Table 3.6.2.0(c1). Design Mechanical and Physical Properties of 6061 Aluminum Alloy Tube and Pipe","alloy":"6061 Aluminum Alloy","family":"6061 Aluminum Alloy","group":"Aluminum Alloys","clad":false,"spec":"AMS-WW-T-700/6","form":"Drawn tube","formGroup":"Tubing","temper":"T42","thickness":null,"basis":"S","props":{"Ftu":{"L":30.0},"Fty":{"L":14.0},"E":9.9,"Ec":10.1,"G":3.8,"mu":0.33,"density":0.098}},{"id":"3.6.2.0c1#2","table":"3.6.2.0c1","caption":"Table 3.6.2.0(c1). Design Mechanical and Physical Properties of 6061 Aluminum Alloy Tube and Pipe","alloy":"6061 Aluminum Alloy","family":"6061 Aluminum Alloy","group":"Aluminum Alloys","clad":false,"spec":"AMS 4080, AMS 4082, and AMS-WW-T-700/6","form":"Drawn tube","formGroup":"Tubing","temper":"T6 and T62","thickness":null,"basis":"S","props":{"Ftu":{"L":42.0},"Fty":{"L":35.0},"Fcy":{"L":34.0},"Fsu":27.0,"Fbru":{"eD1.5":67.0,"eD2.0":88.0},"Fbry":{"eD1.5":49.0,"eD2.0":56.0},"E":9.9,"Ec":10.1,"G":3.8,"mu":0.33,"density":0.098}},{"id":"3.6.2.0d#0","table":"3.6.2.0d","caption":"Table 3.6.2.0(d). Design Mechanical and Physical Properties of 6061 Aluminum Alloy Rolled, Drawn, or Cold-Finished Bar, Rod, and Shapes","alloy":"6061 Aluminum Alloy","family":"6061 Aluminum Alloy","group":"Aluminum Alloys","clad":false,"spec":"AMS 4116 & AMS-QQ-A-225/8","form":"Rolled, drawn, or cold-finished rod and special shapes","formGroup":"Bar, Rod & Shapes","temper":"T4","thickness":{"min":null,"max":8.0,"raw":"≤8.000"},"basis":"S","props":{"Ftu":{"L":30.0},"Fty":{"L":16.0},"Fcy":{"L":14.0},"Fsu":20.0,"Fbru":{"eD1.5":48.0,"eD2.0":63.0},"Fbry":{"eD1.5":22.0,"eD2.0":26.0},"elong":{"L":18.0},"E":9.9,"Ec":10.1,"G":3.8,"mu":0.33,"density":0.098}},{"id":"3.6.2.0d#1","table":"3.6.2.0d","caption":"Table 3.6.2.0(d). Design Mechanical and Physical Properties of 6061 Aluminum Alloy Rolled, Drawn, or Cold-Finished Bar, Rod, and Shapes","alloy":"6061 Aluminum Alloy","family":"6061 Aluminum Alloy","group":"Aluminum Alloys","clad":false,"spec":"AMS 4128 & AMS-QQ-A-225/8","form":"Rolled, drawn, or cold-finished rod
