Repository: Teased-oChroid-orrA/powershell_tool

# GS Engineering Toolbench

A Rust engineering application with native GPU workbenches for modelling,
finite-element analysis, aircraft frame/truss members, bushings and eccentric
bushings. The dashboard also opens the terminal tools for search, fastener holes,
lug analysis, pressure vessels, preload and material lookup.

The search engine handles text, Office documents, archives and PDFs, with live
progress, an optional persistent index and streamed reports. Rust is the sole
implementation; the earlier PowerShell and C# applications remain in git history.

File: mechanics-core/data/mil-hdbk-5j.json (part 10 of 21)
and special shapes","formGroup":"Bar, Rod & Shapes","temper":"T451","thickness":{"min":0.5,"max":8.0,"raw":"0.500-8.000"},"basis":"S","props":{"Ftu":{"L":30.0},"Fty":{"L":16.0},"Fcy":{"L":14.0},"Fsu":20.0,"Fbru":{"eD1.5":48.0,"eD2.0":63.0},"Fbry":{"eD1.5":22.0,"eD2.0":26.0},"elong":{"L":18.0},"E":9.9,"Ec":10.1,"G":3.8,"mu":0.33,"density":0.098}},{"id":"3.6.2.0d#2","table":"3.6.2.0d","caption":"Table 3.6.2.0(d). Design Mechanical and Physical Properties of 6061 Aluminum Alloy Rolled, Drawn, or Cold-Finished Bar, Rod, and Shapes","alloy":"6061 Aluminum Alloy","family":"6061 Aluminum Alloy","group":"Aluminum Alloys","clad":false,"spec":"AMS-QQ-A-225/8","form":"Rolled, drawn, or cold-finished rod and special shapes","formGroup":"Bar, Rod & Shapes","temper":"T42","thickness":{"min":null,"max":8.0,"raw":"≤8.000"},"basis":"S","props":{"Ftu":{"L":30.0},"Fty":{"L":14.0},"elong":{"L":18.0},"E":9.9,"Ec":10.1,"G":3.8,"mu":0.33,"density":0.098}},{"id":"3.6.2.0d#3","table":"3.6.2.0d","caption":"Table 3.6.2.0(d). Design Mechanical and Physical Properties of 6061 Aluminum Alloy Rolled, Drawn, or Cold-Finished Bar, Rod, and Shapes","alloy":"6061 Aluminum Alloy","family":"6061 Aluminum Alloy","group":"Aluminum Alloys","clad":false,"spec":"AMS 4117 & AMS-QQ-A-225/8","form":"Rolled, drawn, or cold-finished rod and special shapes","formGroup":"Bar, Rod & Shapes","temper":"T6","thickness":{"min":null,"max":8.0,"raw":"≤8.000"},"basis":"S","props":{"Ftu":{"L":42.0},"Fty":{"L":35.0},"Fcy":{"L":34.0},"Fsu":27.0,"Fbru":{"eD1.5":67.0,"eD2.0":88.0},"Fbry":{"eD1.5":49.0,"eD2.0":56.0},"elong":{"L":10.0},"E":9.9,"Ec":10.1,"G":3.8,"mu":0.33,"density":0.098}},{"id":"3.6.2.0d#4","table":"3.6.2.0d","caption":"Table 3.6.2.0(d). Design Mechanical and Physical Properties of 6061 Aluminum Alloy Rolled, Drawn, or Cold-Finished Bar, Rod, and Shapes","alloy":"6061 Aluminum Alloy","family":"6061 Aluminum Alloy","group":"Aluminum Alloys","clad":false,"spec":"AMS 4128 & AMS-QQ-A-225/8","form":"Rolled, drawn, or cold-finished rod and special shapes","formGroup":"Bar, Rod & Shapes","temper":"T651","thickness":{"min":0.5,"max":8.0,"raw":"0.500-8.000"},"basis":"S","props":{"Ftu":{"L":42.0},"Fty":{"L":35.0},"Fcy":{"L":34.0},"Fsu":27.0,"Fbru":{"eD1.5":67.0,"eD2.0":88.0},"Fbry":{"eD1.5":49.0,"eD2.0":56.0},"elong":{"L":10.0},"E":9.9,"Ec":10.1,"G":3.8,"mu":0.33,"density":0.098}},{"id":"3.6.2.0d#5","table":"3.6.2.0d","caption":"Table 3.6.2.0(d). Design Mechanical and Physical Properties of 6061 Aluminum Alloy Rolled, Drawn, or Cold-Finished Bar, Rod, and Shapes","alloy":"6061 Aluminum Alloy","family":"6061 Aluminum Alloy","group":"Aluminum Alloys","clad":false,"spec":"AMS 4115, AMS 4116, & AMS-QQ-A-225/8","form":"Rolled, drawn, or cold-finished rod and special shapes","formGroup":"Bar, Rod & Shapes","temper":"T62","thickness":{"min":null,"max":8.0,"raw":"≤8.000"},"basis":"S","props":{"Ftu":{"L":42.0},"Fty":{"L":35.0},"elong":{"L":10.0},"E":9.9,"Ec":10.1,"G":3.8,"mu":0.33,"density":0.098}},{"id":"3.6.2.0e#0","table":"3.6.2.0e","caption":"Table 3.6.2.0(e). Design Mechanical and Physical Properties of 6061 Aluminum Alloy Die Forging","alloy":"6061 Aluminum Alloy","family":"6061 Aluminum Alloy","group":"Aluminum Alloys","clad":false,"spec":"AMS 4127, MIL-A-22771, and QQ-A-367","form":"Die forging","formGroup":"Forging","temper":"T6 and T652","thickness":{"min":null,"max":4.0,"raw":"≤4.000"},"basis":"S","props":{"Ftu":{"L":38.0},"Fty":{"L":35.0},"Fcy":{"L":36.0},"Fsu":25.0,"Fbru":{"eD1.5":61.0,"eD2.0":76.0},"Fbry":{"eD1.5":54.0,"eD2.0":61.0},"elong":{"L":7.0},"E":9.9,"Ec":10.1,"G":3.8,"mu":0.33,"density":0.098}},{"id":"3.6.2.0f#0","table":"3.6.2.0f","caption":"Table 3.6.2.0(f). Design Mechanical and Physical Properties of 6061 Aluminum Alloy Hand Forging","alloy":"6061 Aluminum Alloy","family":"6061 Aluminum Alloy","group":"Aluminum Alloys","clad":false,"spec":"AMS 4127, AMS 4248, AMS-A-22771, and AMS-QQ-A-367","form":"Hand forging","formGroup":"Forging","temper":"T6 and T652","thickness":{"min":null,"max":2.0,"raw":"≤2.000"},"basis":"S","props":{"Ftu":{"L":38.0,"LT":38.0},"Fty":{"L":35.0,"LT":35.0},"Fcy":{"L":36.0,"LT":36.0},"Fsu":25.0,"Fbru":{"eD1.5":61.0,"eD2.0":76.0},"Fbry":{"eD1.5":54.0,"eD2.0":61.0},"elong":{"L":10.0,"LT":8.0},"E":9.9,"Ec":10.1,"G":3.8,"mu":0.33,"density":0.098}},{"id":"3.6.2.0f#1","table":"3.6.2.0f","caption":"Table 3.6.2.0(f). Design Mechanical and Physical Properties of 6061 Aluminum Alloy Hand Forging","alloy":"6061 Aluminum Alloy","family":"6061 Aluminum Alloy","group":"Aluminum Alloys","clad":false,"spec":"AMS 4127, AMS 4248, AMS-A-22771, and AMS-QQ-A-367","form":"Hand forging","formGroup":"Forging","temper":"T6 and T652","thickness":{"min":2.001,"max":4.0,"raw":"2.001-4.000"},"basis":"S","props":{"Ftu":{"L":38.0,"LT":38.0,"ST":37.0},"Fty":{"L":35.0,"LT":35.0,"ST":33.0},"Fcy":{"L":36.0,"LT":36.0,"ST":34.0},"Fsu":25.0,"Fbru":{"eD1.5":61.0,"eD2.0":76.0},"Fbry":{"eD1.5":54.0,"eD2.0":61.0},"elong":{"L":10.0,"LT":8.0,"ST":5.0},"E":9.9,"Ec":10.1,"G":3.8,"mu":0.33,"density":0.098}},{"id":"3.6.2.0f#2","table":"3.6.2.0f","caption":"Table 3.6.2.0(f). Design Mechanical and Physical Properties of 6061 Aluminum Alloy Hand Forging","alloy":"6061 Aluminum Alloy","family":"6061 Aluminum Alloy","group":"Aluminum Alloys","clad":false,"spec":"AMS 4127, AMS 4248, AMS-A-22771, and AMS-QQ-A-367","form":"Hand forging","formGroup":"Forging","temper":"T6 and T652","thickness":{"min":4.001,"max":8.0,"raw":"4.001-8.000"},"basis":"S","props":{"Ftu":{"L":37.0,"LT":37.0,"ST":35.0},"Fty":{"L":34.0,"LT":34.0,"ST":32.0},"Fcy":{"L":35.0,"LT":35.0,"ST":33.0},"Fsu":24.0,"Fbru":{"eD1.5":59.0,"eD2.0":74.0},"Fbry":{"eD1.5":53.0,"eD2.0":59.0},"elong":{"L":8.0,"LT":6.0,"ST":4.0},"E":9.9,"Ec":10.1,"G":3.8,"mu":0.33,"density":0.098}},{"id":"3.6.2.0g#0","table":"3.6.2.0g","caption":"Table 3.6.2.0(g). Design Mechanical and Physical Properties of 6061 Aluminum Alloy Extruded Rod, Bar, and Shapes","alloy":"6061 Aluminum Alloy","family":"6061 Aluminum Alloy","group":"Aluminum Alloys","clad":false,"spec":"AMS 4161, AMS 4172, & AMS-QQ-A-200/8","form":"Extruded rod, bar, and shapes","formGroup":"Extrusion","temper":"T4, T4510, and T4511","thickness":{"min":null,"max":3.0,"raw":"≤3.000"},"basis":"S","props":{"Ftu":{"L":26.0},"Fty":{"L":16.0},"Fcy":{"L":14.0},"Fsu":16.0,"Fbru":{"eD1.5":42.0,"eD2.0":55.0},"Fbry":{"eD1.5":22.0,"eD2.0":26.0},"elong":{"L":16.0},"E":9.9,"Ec":10.1,"G":3.8,"mu":0.33,"density":0.098}},{"id":"3.6.2.0g#1","table":"3.6.2.0g","caption":"Table 3.6.2.0(g). Design Mechanical and Physical Properties of 6061 Aluminum Alloy Extruded Rod, Bar, and Shapes","alloy":"6061 Aluminum Alloy","family":"6061 Aluminum Alloy","group":"Aluminum Alloys","clad":false,"spec":"AMS-QQ-A-200/8","form":"Extruded rod, bar, and shapes","formGroup":"Extrusion","temper":"T42","thickness":{"min":null,"max":null,"raw":"All"},"basis":"S","props":{"Ftu":{"L":26.0},"Fty":{"L":12.0},"elong":{"L":16.0},"E":9.9,"Ec":10.1,"G":3.8,"mu":0.33,"density":0.098}},{"id":"3.6.2.0g#2","table":"3.6.2.0g","caption":"Table 3.6.2.0(g). Design Mechanical and Physical Properties of 6061 Aluminum Alloy Extruded Rod, Bar, and Shapes","alloy":"6061 Aluminum Alloy","family":"6061 Aluminum Alloy","group":"Aluminum Alloys","clad":false,"spec":"AMS 4160 & AMS-QQ-A-200/8","form":"Extruded rod, bar, and shapes","formGroup":"Extrusion","temper":"T62","thickness":{"min":null,"max":null,"raw":"All"},"basis":"S","props":{"Ftu":{"L":38.0},"Fty":{"L":35.0},"elong":{"L":10.0},"E":9.9,"Ec":10.1,"G":3.8,"mu":0.33,"density":0.098}},{"id":"3.6.2.0g#3","table":"3.6.2.0g","caption":"Table 3.6.2.0(g). Design Mechanical and Physical Properties of 6061 Aluminum Alloy Extruded Rod, Bar, and Shapes","alloy":"6061 Aluminum Alloy","family":"6061 Aluminum Alloy","group":"Aluminum Alloys","clad":false,"spec":"AMS 4150, AMS 4173 & AMS-QQ-A-200/8","form":"Extruded rod, bar, and shapes","formGroup":"Extrusion","temper":"T6, T6510, and T6511","thickness":{"min":null,"max":1.0,"raw":"≤1.000"},"basis":"A","props":{"Ftu":{"L":38.0,"LT":37.0},"Fty":{"L":35.0,"LT":33.0},"Fcy":{"L":34.0,"LT":35.0},"Fsu":26.0,"Fbru":{"eD1.5":64.0,"eD2.0":82.0},"Fbry":{"eD1.5":54.0,"eD2.0":60.0},"elong":{"L":10.0},"E":9.9,"Ec":10.1,"G":3.8,"mu":0.33,"density":0.098}},{"id":"3.6.2.0g#4","table":"3.6.2.0g","caption":"Table 3.6.2.0(g). Design Mechanical and Physical Properties of 6061 Aluminum Alloy Extruded Rod, Bar, and Shapes","alloy":"6061 Aluminum Alloy","family":"6061 Aluminum Alloy","group":"Aluminum Alloys","clad":false,"spec":"AMS 4150, AMS 4173 & AMS-QQ-A-200/8","form":"Extruded rod, bar, and shapes","formGroup":"Extrusion","temper":"T6, T6510, and T6511","thickness":{"min":null,"max":1.0,"raw":"≤1.000"},"basis":"B","props":{"Ftu":{"L":41.0,"LT":40.0},"Fty":{"L":38.0,"LT":36.0},"Fcy":{"L":37.0,"LT":38.0},"Fsu":28.0,"Fbru":{"eD1.5":69.0,"eD2.0":88.0},"Fbry":{"eD1.5":58.0,"eD2.0":65.0},"E":9.9,"Ec":10.1,"G":3.8,"mu":0.33,"density":0.098}},{"id":"3.6.2.0g#5","table":"3.6.2.0g","caption":"Table 3.6.2.0(g). Design Mechanical and Physical Properties of 6061 Aluminum Alloy Extruded Rod, Bar, and Shapes","alloy":"6061 Aluminum Alloy","family":"6061 Aluminum Alloy","group":"Aluminum Alloys","clad":false,"spec":"AMS 4150, AMS 4173 & AMS-QQ-A-200/8","form":"Extruded rod, bar, and shapes","formGroup":"Extrusion","temper":"T6, T6510, and T6511","thickness":{"min":1.001,"max":6.5,"raw":"1.001-6.500"},"basis":"A","props":{"Ftu":{"L":38.0,"LT":33.0},"Fty":{"L":35.0,"LT":28.0},"Fcy":{"L":34.0,"LT":30.0},"Fsu":19.0,"Fbru":{"eD1.5":52.0,"eD2.0":69.0},"Fbry":{"eD1.5":42.0,"eD2.0":50.0},"elong":{"L":10.0},"E":9.9,"Ec":10.1,"G":3.8,"mu":0.33,"density":0.098}},{"id":"3.6.2.0g#6","table":"3.6.2.0g","caption":"Table 3.6.2.0(g). Design Mechanical and Physical Properties of 6061 Aluminum Alloy Extruded Rod, Bar, and Shapes","alloy":"6061 Aluminum Alloy","family":"6061 Aluminum Alloy","group":"Aluminum Alloys","clad":false,"spec":"AMS 4150, AMS 4173 & AMS-QQ-A-200/8","form":"Extruded rod, bar, and shapes","formGroup":"Extrusion","temper":"T6, T6510, and T6511","thickness":{"min":1.001,"max":6.5,"raw":"1.001-6.500"},"basis":"B","props":{"Ftu":{"L":41.0,"LT":35.0},"Fty":{"L":38.0,"LT":31.0},"Fcy":{"L":37.0,"LT":33.0},"Fsu":21.0,"Fbru":{"eD1.5":57.0,"eD2.0":74.0},"Fbry":{"eD1.5":46.0,"eD2.0":55.0},"E":9.9,"Ec":10.1,"G":3.8,"mu":0.33,"density":0.098}},{"id":"3.6.3.0b#0","table":"3.6.3.0b","caption":"Table 3.6.3.0(b). Design Mechanical and Physical Properties of 6151 Aluminum Alloy Die Forging","alloy":"6151 Aluminum Alloy","family":"6151 Aluminum Alloy","group":"Aluminum Alloys","clad":false,"spec":"AMS 4125 and AMS-A-22771","form":"Die forging","formGroup":"Forging","temper":"T6","thickness":{"min":null,"max":4.0,"raw":"≤4.000"},"basis":"S","props":{"Ftu":{"L":44.0},"Fty":{"L":37.0},"Fcy":{"L":39.0},"Fsu":28.0,"elong":{"L":10.0},"E":10.1,"Ec":10.3,"G":3.85,"mu":0.33,"density":0.098}},{"id":"3.7.1.0b1#0","table":"3.7.1.0b1","caption":"Table 3.7.1.0(b1). Design Mechanical and Physical Properties of 7010 Aluminum Alloy Plate","alloy":"7010 Aluminum Alloy","family":"7010 Aluminum Alloy","group":"Aluminum Alloys","clad":false,"spec":"AMS 4205","form":"Plate","formGroup":"Plate","temper":"T7451","thickness":{"min":0.25,"max":1.0,"raw":"0.250-1.000"},"basis":"S","props":{"Ftu":{"L":71.0,"LT":72.0},"Fty":{"L":62.0,"LT":62.0},"Fcy":{"L":61.0,"LT":63.0},"Fsu":41.0,"Fbru":{"eD1.5":100.0,"eD2.0":127.0},"Fbry":{"eD1.5":81.0,"eD2.0":94.0},"elong":{"L":9.0,"LT":6.0},"E":10.2,"Ec":10.6,"G":3.9,"mu":0.33,"density":0.102}},{"id":"3.7.1.0b1#1","table":"3.7.1.0b1","caption":"Table 3.7.1.0(b1). Design Mechanical and Physical Properties of 7010 Aluminum Alloy Plate","alloy":"7010 Aluminum Alloy","family":"7010 Aluminum Alloy","group":"Aluminum Alloys","clad":false,"spec":"AMS 4205","form":"Plate","formGroup":"Plate","temper":"T7451","thickness":{"min":1.001,"max":2.0,"raw":"1.001-2.000"},"basis":"S","props":{"Ftu":{"L":71.0,"LT":72.0},"Fty":{"L":62.0,"LT":62.0},"Fcy":{"L":61.0,"LT":63.0},"Fsu":41.0,"Fbru":{"eD1.5":101.0,"eD2.0":129.0},"Fbry":{"eD1.5":82.0,"eD2.0":97.0},"elong":{"L":9.0,"LT":6.0},"E":10.2,"Ec":10.6,"G":3.9,"mu":0.33,"density":0.102}},{"id":"3.7.1.0b1#2","table":"3.7.1.0b1","caption":"Table 3.7.1.0(b1). Design Mechanical and Physical Properties of 7010 Aluminum Alloy Plate","alloy":"7010 Aluminum Alloy","family":"7010 Aluminum Alloy","group":"Aluminum Alloys","clad":false,"spec":"AMS 4205","form":"Plate","formGroup":"Plate","temper":"T7451","thickness":{"min":2.001,"max":3.0,"raw":"2.001-3.000"},"basis":"A","props":{"Ftu":{"L":70.0,"LT":71.0,"ST":66.0},"Fty":{"L":60.0,"LT":60.0,"ST":55.0},"Fcy":{"L":59.0,"LT":62.0,"ST":61.0},"Fsu":42.0,"Fbru":{"eD1.5":101.0,"eD2.0":130.0},"Fbry":{"eD1.5":81.0,"eD2.0":97.0},"elong":{"L":9.0,"LT":6.0,"ST":2.5},"E":10.2,"Ec":10.6,"G":3.9,"mu":0.33,"density":0.102}},{"id":"3.7.1.0b1#3","table":"3.7.1.0b1","caption":"Table 3.7.1.0(b1). Design Mechanical and Physical Properties of 7010 Aluminum Alloy Plate","alloy":"7010 Aluminum Alloy","family":"7010 Aluminum Alloy","group":"Aluminum Alloys","clad":false,"spec":"AMS 4205","form":"Plate","formGroup":"Plate","temper":"T7451","thickness":{"min":2.001,"max":3.0,"raw":"2.001-3.000"},"basis":"B","props":{"Ftu":{"L":72.0,"LT":72.0,"ST":68.0},"Fty":{"L":62.0,"LT":62.0,"ST":57.0},"Fcy":{"L":61.0,"LT":64.0,"ST":63.0},"Fsu":42.0,"Fbru":{"eD1.5":102.0,"eD2.0":132.0},"Fbry":{"eD1.5":84.0,"eD2.0":100.0},"E":10.2,"Ec":10.6,"G":3.9,"mu":0.33,"density":0.102}},{"id":"3.7.1.0b1#4","table":"3.7.1.0b1","caption":"Table 3.7.1.0(b1). Design Mechanical and Physical Properties of 7010 Aluminum Alloy Plate","alloy":"7010 Aluminum Alloy","family":"7010 Aluminum Alloy","group":"Aluminum Alloys","clad":false,"spec":"AMS 4205","form":"Plate","formGroup":"Plate","temper":"T7451","thickness":{"min":3.001,"max":4.0,"raw":"3.001-4.000"},"basis":"A","props":{"Ftu":{"L":70.0,"LT":70.0,"ST":66.0},"Fty":{"L":60.0,"LT":59.0,"ST":54.0},"Fcy":{"L":58.0,"LT":61.0,"ST":60.0},"Fsu":42.0,"Fbru":{"eD1.5":100.0,"eD2.0":130.0},"Fbry":{"eD1.5":81.0,"eD2.0":98.0},"elong":{"L":9.0,"LT":6.0,"ST":2.0},"E":10.2,"Ec":10.6,"G":3.9,"mu":0.33,"density":0.102}},{"id":"3.7.1.0b1#5","table":"3.7.1.0b1","caption":"Table 3.7.1.0(b1). Design Mechanical and Physical Properties of 7010 Aluminum Alloy Plate","alloy":"7010 Aluminum Alloy","family":"7010 Aluminum Alloy","group":"Aluminum Alloys","clad":false,"spec":"AMS 4205","form":"Plate","formGroup":"Plate","temper":"T7451","thickness":{"min":3.001,"max":4.0,"raw":"3.001-4.000"},"basis":"B","props":{"Ftu":{"L":71.0,"LT":72.0,"ST":68.0},"Fty":{"L":62.0,"LT":61.0,"ST":56.0},"Fcy":{"L":60.0,"LT":63.0,"ST":62.0},"Fsu":43.0,"Fbru":{"eD1.5":103.0,"eD2.0":134.0},"Fbry":{"eD1.5":84.0,"eD2.0":101.0},"E":10.2,"Ec":10.6,"G":3.9,"mu":0.33,"density":0.102}},{"id":"3.7.1.0b1#6","table":"3.7.1.0b1","caption":"Table 3.7.1.0(b1). Design Mechanical and Physical Properties of 7010 Aluminum Alloy Plate","alloy":"7010 Aluminum Alloy","family":"7010 Aluminum Alloy","group":"Aluminum Alloys","clad":false,"spec":"AMS 4205","form":"Plate","formGroup":"Plate","temper":"T7451","thickness":{"min":4.001,"max":5.0,"raw":"4.001-5.000"},"basis":"A","props":{"Ftu":{"L":68.0,"LT":69.0,"ST":65.0},"Fty":{"L":59.0,"LT":58.0,"ST":53.0},"Fcy":{"L":57.0,"LT":60.0,"ST":59.0},"Fsu":42.0,"Fbru":{"eD1.5":100.0,"eD2.0":129.0},"Fbry":{"eD1.5":81.0,"eD2.0":98.0},"elong":{"L":9.0,"LT":5.0,"ST":2.0},"E":10.2,"Ec":10.6,"G":3.9,"mu":0.33,"density":0.102}},{"id":"3.7.1.0b1#7","table":"3.7.1.0b1","caption":"Table 3.7.1.0(b1). Design Mechanical and Physical Properties of 7010 Aluminum Alloy Plate","alloy":"7010 Aluminum Alloy","family":"7010 Aluminum Alloy","group":"Aluminum Alloys","clad":false,"spec":"AMS 4205","form":"Plate","formGroup":"Plate","temper":"T7451","thickness":{"min":4.001,"max":5.0,"raw":"4.001-5.000"},"basis":"B","props":{"Ftu":{"L":71.0,"LT":71.0,"ST":67.0},"Fty":{"L":61.0,"LT":60.0,"ST":55.0},"Fcy":{"L":59.0,"LT":62.0,"ST":61.0},"Fsu":43.0,"Fbru":{"eD1.5":103.0,"eD2.0":133.0},"Fbry":{"eD1.5":84.0,"eD2.0":101.0},"E":10.2,"Ec":10.6,"G":3.9,"mu":0.33,"density":0.102}},{"id":"3.7.1.0b1#8","table":"3.7.1.0b1","caption":"Table 3.7.1.0(b1). Design Mechanical and Physical Properties of 7010 Aluminum Alloy Plate","alloy":"7010 Aluminum Alloy","family":"7010 Aluminum Alloy","group":"Aluminum Alloys","clad":false,"spec":"AMS 4205","form":"Plate","formGroup":"Plate","temper":"T7451","thickness":{"min":5.001,"max":6.0,"raw":"5.001-6.000"},"basis":"A","props":{"Ftu":{"L":68.0,"LT":67.0,"ST":63.0},"Fty":{"L":57.0,"LT":57.0,"ST":52.0},"Fcy":{"L":56.0,"LT":59.0,"ST":58.0},"Fsu":41.0,"Fbru":{"eD1.5":97.0,"eD2.0":126.0},"Fbry":{"eD1.5":80.0,"eD2.0":97.0},"elong":{"L":8.0,"LT":5.0,"ST":2.0},"E":10.2,"Ec":10.6,"G":3.9,"mu":0.33,"density":0.102}},{"id":"3.7.1.0b1#9","table":"3.7.1.0b1","caption":"Table 3.7.1.0(b1). Design Mechanical and Physical Properties of 7010 Aluminum Alloy Plate","alloy":"7010 Aluminum Alloy","family":"7010 Aluminum Alloy","group":"Aluminum Alloys","clad":false,"spec":"AMS 4205","form":"Plate","formGroup":"Plate","temper":"T7451","thickness":{"min":5.001,"max":6.0,"raw":"5.001-6.000"},"basis":"B","props":{"Ftu":{"L":70.0,"LT":71.0,"ST":67.0},"Fty":{"L":61.0,"LT":60.0,"ST":54.0},"Fcy":{"L":59.0,"LT":63.0,"ST":61.0},"Fsu":43.0,"Fbru":{"eD1.5":103.0,"eD2.0":133.0},"Fbry":{"eD1.5":84.0,"eD2.0":102.0},"E":10.2,"Ec":10.6,"G":3.9,"mu":0.33,"density":0.102}},{"id":"3.7.1.0b2#0","table":"3.7.1.0b2","caption":"Table 3.7.1.0(b2). Design Mechanical Properties of 7010 Aluminum Alloy Plate—Continued","alloy":"7010 Aluminum Alloy","family":"7010 Aluminum Alloy","group":"Aluminum Alloys","clad":false,"spec":"AMS 4204","form":"Plate","formGroup":"Plate","temper":"T7651","thickness":{"min":0.25,"max":1.0,"raw":"0.250-1.000"},"basis":"S","props":{"Ftu":{"L":76.0,"LT":76.0},"Fty":{"L":66.0,"LT":66.0},"Fcy":{"L":65.0,"LT":67.0},"Fsu":42.0,"Fbru":{"eD1.5":105.0,"eD2.0":135.0},"Fbry":{"eD1.5":85.0,"eD2.0":103.0},"elong":{"L":8.0,"LT":6.0},"E":10.2,"Ec":10.6,"G":3.9,"mu":0.33,"density":0.102}},{"id":"3.7.1.0b2#1","table":"3.7.1.0b2","caption":"Table 3.7.1.0(b2). Design Mechanical Properties of 7010 Aluminum Alloy Plate—Continued","alloy":"7010 Aluminum Alloy","family":"7010 Aluminum Alloy","group":"Aluminum Alloys","clad":false,"spec":"AMS 4204","form":"Plate","formGroup":"Plate","temper":"T7651","thickness":{"min":1.001,"max":2.0,"raw":"1.001-2.000"},"basis":"S","props":{"Ftu":{"L":76.0,"LT":76.0},"Fty":{"L":66.0,"LT":66.0},"Fcy":{"L":65.0,"LT":68.0},"Fsu":44.0,"Fbru":{"eD1.5":106.0,"eD2.0":137.0},"Fbry":{"eD1.5":86.0,"eD2.0":104.0},"elong":{"L":8.0,"LT":6.0},"E":10.2,"Ec":10.6,"G":3.9,"mu":0.33,"density":0.102}},{"id":"3.7.1.0b2#2","table":"3.7.1.0b2","caption":"Table 3.7.1.0(b2). Design Mechanical Properties of 7010 Aluminum Alloy Plate—Continued","alloy":"7010 Aluminum Alloy","family":"7010 Aluminum Alloy","group":"Aluminum Alloys","clad":false,"spec":"AMS 4204","form":"Plate","formGroup":"Plate","temper":"T7651","thickness":{"min":2.001,"max":2.5,"raw":"2.001-2.500"},"basis":"S","props":{"Ftu":{"L":75.0,"LT":75.0,"ST":71.0},"Fty":{"L":65.0,"LT":65.0,"ST":59.0},"Fcy":{"L":64.0,"LT":67.0,"ST":68.0},"Fsu":44.0,"Fbru":{"eD1.5":106.0,"eD2.0":137.0},"Fbry":{"eD1.5":87.0,"eD2.0":103.0},"elong":{"L":8.0,"LT":6.0,"ST":2.5},"E":10.2,"Ec":10.6,"G":3.9,"mu":0.33,"density":0.102}},{"id":"3.7.1.0b2#3","table":"3.7.1.0b2","caption":"Table 3.7.1.0(b2). Design Mechanical Properties of 7010 Aluminum Alloy Plate—Continued","alloy":"7010 Aluminum Alloy","family":"7010 Aluminum Alloy","group":"Aluminum Alloys","clad":false,"spec":"AMS 4204","form":"Plate","formGroup":"Plate","temper":"T7651","thickness":{"min":2.501,"max":3.0,"raw":"2.501-3.000"},"basis":"S","props":{"Ftu":{"L":73.0,"LT":74.0,"ST":70.0},"Fty":{"L":64.0,"LT":64.0,"ST":58.0},"Fcy":{"L":63.0,"LT":67.0,"ST":67.0},"Fsu":44.0,"Fbru":{"eD1.5":105.0,"eD2.0":136.0},"Fbry":{"eD1.5":87.0,"eD2.0":102.0},"elong":{"L":7.0,"LT":5.0,"ST":2.5},"E":10.2,"Ec":10.6,"G":3.9,"mu":0.33,"density":0.102}},{"id":"3.7.1.0b2#4","table":"3.7.1.0b2","caption":"Table 3.7.1.0(b2). Design Mechanical Properties of 7010 Aluminum Alloy Plate—Continued","alloy":"7010 Aluminum Alloy","family":"7010 Aluminum Alloy","group":"Aluminum Alloys","clad":false,"spec":"AMS 4204","form":"Plate","formGroup":"Plate","temper":"T7651","thickness":{"min":3.001,"max":4.0,"raw":"3.001-4.000"},"basis":"S","props":{"Ftu":{"L":72.0,"LT":73.0,"ST":69.0},"Fty":{"L":64.0,"LT":63.0,"ST":56.0},"Fcy":{"L":62.0,"LT":66.0,"ST":65.0},"Fsu":44.0,"Fbru":{"eD1.5":105.0,"eD2.0":135.0},"Fbry":{"eD1.5":86.0,"eD2.0":101.0},"elong":{"L":7.0,"LT":5.0,"ST":2.0},"E":10.2,"Ec":10.6,"G":3.9,"mu":0.33,"density":0.102}},{"id":"3.7.1.0b2#5","table":"3.7.1.0b2","caption":"Table 3.7.1.0(b2). Design Mechanical Properties of 7010 Aluminum Alloy Plate—Continued","alloy":"7010 Aluminum Alloy","family":"7010 Aluminum Alloy","group":"Aluminum Alloys","clad":false,"spec":"AMS 4204","form":"Plate","formGroup":"Plate","temper":"T7651","thickness":{"min":4.001,"max":5.0,"raw":"4.001-5.000"},"basis":"S","props":{"Ftu":{"L":72.0,"LT":72.0,"ST":68.0},"Fty":{"L":63.0,"LT":62.0,"ST":55.0},"Fcy":{"L":61.0,"LT":65.0,"ST":64.0},"Fsu":45.0,"Fbru":{"eD1.5":105.0,"eD2.0":134.0},"Fbry":{"eD1.5":86.0,"eD2.0":100.0},"elong":{"L":7.0,"LT":5.0,"ST":2.0},"E":10.2,"Ec":10.6,"G":3.9,"mu":0.33,"density":0.102}},{"id":"3.7.1.0b2#6","table":"3.7.1.0b2","caption":"Table 3.7.1.0(b2). Design Mechanical Properties of 7010 Aluminum Alloy Plate—Continued","alloy":"7010 Aluminum Alloy","family":"7010 Aluminum Alloy","group":"Aluminum Alloys","clad":false,"spec":"AMS 4204","form":"Plate","formGroup":"Plate","temper":"T7651","thickness":{"min":5.001,"max":5.5,"raw":"5.001-5.500"},"basis":"S","props":{"Ftu":{"L":71.0,"LT":72.0,"ST":66.0},"Fty":{"L":62.0,"LT":61.0,"ST":53.0},"Fcy":{"L":60.0,"LT":64.0,"ST":62.0},"Fsu":46.0,"Fbru":{"eD1.5":105.0,"eD2.0":134.0},"Fbry":{"eD1.5":86.0,"eD2.0":99.0},"elong":{"L":6.0,"LT":4.0,"ST":2.0},"E":10.2,"Ec":10.6,"G":3.9,"mu":0.33,"density":0.102}},{"id":"3.7.2.0b1#0","table":"3.7.2.0b1","caption":"Table 3.7.2.0(b1). Design Mechanical and Physical Properties of 7040-T7451 Aluminum Alloy Plate","alloy":"7040-T7451 Aluminum Alloy","family":"7040-T7451 Aluminum Alloy","group":"Aluminum Alloys","clad":false,"spec":"AMS 4211","form":"Plate","formGroup":"Plate","temper":"T7451","thickness":{"min":3.001,"max":4.0,"raw":"3.001-4.000"},"basis":"A","props":{"Ftu":{"L":72.0,"LT":72.0,"ST":69.0},"Fty":{"L":62.0,"LT":62.0,"ST":59.0},"Fcy":{"L":60.0,"LT":64.0,"ST":63.0},"Fsu":45.0,"Fbru":{"eD1.5":114.0,"eD2.0":145.0},"Fbry":{"eD1.5":93.0,"eD2.0":114.0},"elong":{"L":9.0,"LT":6.0,"ST":3.0},"E":10.4,"Ec":10.6,"G":3.9,"mu":0.33,"density":0.102}},{"id":"3.7.2.0b1#1","table":"3.7.2.0b1","caption":"Table 3.7.2.0(b1). Design Mechanical and Physical Properties of 7040-T7451 Aluminum Alloy Plate","alloy":"7040-T7451 Aluminum Alloy","family":"7040-T7451 Aluminum Alloy","group":"Aluminum Alloys","clad":false,"spec":"AMS 4211","form":"Plate","formGroup":"Plate","temper":"T7451","thickness":{"min":3.001,"max":4.0,"raw":"3.001-4.000"},"basis":"B","props":{"Ftu":{"L":72.0,"LT":74.0,"ST":70.0},"Fty":{"L":65.0,"LT":65.0,"ST":61.0},"Fcy":{"L":63.0,"LT":67.0,"ST":66.0},"Fsu":47.0,"Fbru":{"eD1.5":117.0,"eD2.0":150.0},"Fbry":{"eD1.5":97.0,"eD2.0":119.0},"E":10.4,"Ec":10.6,"G":3.9,"mu":0.33,"density":0.102}},{"id":"3.7.2.0b1#2","table":"3.7.2.0b1","caption":"Table 3.7.2.0(b1). Design Mechanical and Physical Properties of 7040-T7451 Aluminum Alloy Plate","alloy":"7040-T7451 Aluminum Alloy","family":"7040-T7451 Aluminum Alloy","group":"Aluminum Alloys","clad":false,"spec":"AMS 4211","form":"Plate","formGroup":"Plate","temper":"T7451","thickness":{"min":4.001,"max":5.0,"raw":"4.001-5.000"},"basis":"A","props":{"Ftu":{"L":71.0,"LT":71.0,"ST":68.0},"Fty":{"L":62.0,"LT":62.0,"ST":58.0},"Fcy":{"L":60.0,"LT":64.0,"ST":63.0},"Fsu":44.0,"Fbru":{"eD1.5":112.0,"eD2.0":143.0},"Fbry":{"eD1.5":93.0,"eD2.0":114.0},"elong":{"L":9.0,"LT":5.0,"ST":3.0},"E":10.4,"Ec":10.6,"G":3.9,"mu":0.33,"density":0.102}},{"id":"3.7.2.0b1#3","table":"3.7.2.0b1","caption":"Table 3.7.2.0(b1). Design Mechanical and Physical Properties of 7040-T7451 Aluminum Alloy Plate","alloy":"7040-T7451 Aluminum Alloy","family":"7040-T7451 Aluminum Alloy","group":"Aluminum Alloys","clad":false,"spec":"AMS 4211","form":"Plate","formGroup":"Plate","temper":"T7451","thickness":{"min":4.001,"max":5.0,"raw":"4.001-5.000"},"basis":"B","props":{"Ftu":{"L":72.0,"LT":73.0,"ST":70.0},"Fty":{"L":64.0,"LT":65.0,"ST":61.0},"Fcy":{"L":62.0,"LT":67.0,"ST":66.0},"Fsu":46.0,"Fbru":{"eD1.5":115.0,"eD2.0":147.0},"Fbry":{"eD1.5":97.0,"eD2.0":119.0},"E":10.4,"Ec":10.6,"G":3.9,"mu":0.33,"density":0.102}},{"id":"3.7.2.0b1#4","table":"3.7.2.0b1","caption":"Table 3.7.2.0(b1). Design Mechanical and Physical Properties of 7040-T7451 Aluminum Alloy Plate","alloy":"7040-T7451 Aluminum Alloy","family":"7040-T7451 Aluminum Alloy","group":"Aluminum Alloys","clad":false,"spec":"AMS 4211","form":"Plate","formGroup":"Plate","temper":"T7451","thickness":{"min":5.001,"max":6.0,"raw":"5.001-6.000"},"basis":"A","props":{"Ftu":{"L":70.0,"LT":70.0,"ST":68.0},"Fty":{"L":62.0,"LT":61.0,"ST":58.0},"Fcy":{"L":59.0,"LT":63.0,"ST":62.0},"Fsu":44.0,"Fbru":{"eD1.5":110.0,"eD2.0":140.0},"Fbry":{"eD1.5":92.0,"eD2.0":112.0},"elong":{"L":8.0,"LT":4.0,"ST":3.0},"E":10.4,"Ec":10.6,"G":3.9,"mu":0.33,"density":0.102}},{"id":"3.7.2.0b1#5","table":"3.7.2.0b1","caption":"Table 3.7.2.0(b1). Design Mechanical and Physical Properties of 7040-T7451 Aluminum Alloy Plate","alloy":"7040-T7451 Aluminum Alloy","family":"7040-T7451 Aluminum Alloy","group":"Aluminum Alloys","clad":false,"spec":"AMS 4211","form":"Plate","formGroup":"Plate","temper":"T7451","thickness":{"min":5.001,"max":6.0,"raw":"5.001-6.000"},"basis":"B","props":{"Ftu":{"L":71.0,"LT":72.0,"ST":69.0},"Fty":{"L":64.0,"LT":63.0,"ST":61.0},"Fcy":{"L":61.0,"LT":66.0,"ST":65.0},"Fsu":45.0,"Fbru":{"eD1.5":114.0,"eD2.0":145.0},"Fbry":{"eD1.5":96.0,"eD2.0":117.0},"E":10.4,"Ec":10.6,"G":3.9,"mu":0.33,"density":0.102}},{"id":"3.7.2.0b1#6","table":"3.7.2.0b1","caption":"Table 3.7.2.0(b1). Design Mechanical and Physical Properties of 7040-T7451 Aluminum Alloy Plate","alloy":"7040-T7451 Aluminum Alloy","family":"7040-T7451 Aluminum Alloy","group":"Aluminum Alloys","clad":false,"spec":"AMS 4211","form":"Plate","formGroup":"Plate","temper":"T7451","thickness":{"min":6.001,"max":7.0,"raw":"6.001-7.000"},"basis":"A","props":{"Ftu":{"L":69.0,"LT":69.0,"ST":66.0},"Fty":{"L":62.0,"LT":60.0,"ST":57.0},"Fcy":{"L":58.0,"LT":62.0,"ST":61.0},"Fsu":43.0,"Fbru":{"eD1.5":108.0,"eD2.0":137.0},"Fbry":{"eD1.5":90.0,"eD2.0":110.0},"elong":{"L":7.0,"LT":4.0,"ST":3.0},"E":10.4,"Ec":10.6,"G":3.9,"mu":0.33,"density":0.102}},{"id":"3.7.2.0b1#7","table":"3.7.2.0b1","caption":"Table 3.7.2.0(b1). Design Mechanical and Physical Properties of 7040-T7451 Aluminum Alloy Plate","alloy":"7040-T7451 Aluminum Alloy","family":"7040-T7451 Aluminum Alloy","group":"Aluminum Alloys","clad":false,"spec":"AMS 4211","form":"Plate","formGroup":"Plate","temper":"T7451","thickness":{"min":6.001,"max":7.0,"raw":"6.001-7.000"},"basis":"B","props":{"Ftu":{"L":70.0,"LT":70.0,"ST":67.0},"Fty":{"L":62.0,"LT":62.0,"ST":58.0},"Fcy":{"L":60.0,"LT":64.0,"ST":63.0},"Fsu":44.0,"Fbru":{"eD1.5":110.0,"eD2.0":140.0},"Fbry":{"eD1.5":93.0,"eD2.0":113.0},"E":10.4,"Ec":10.6,"G":3.9,"mu":0.33,"density":0.102}},{"id":"3.7.2.0b1#8","table":"3.7.2.0b1","caption":"Table 3.7.2.0(b1). Design Mechanical and Physical Properties of 7040-T7451 Aluminum Alloy Plate","alloy":"7040-T7451 Aluminum Alloy","family":"7040-T7451 Aluminum Alloy","group":"Aluminum Alloys","clad":false,"spec":"AMS 4211","form":"Plate","formGroup":"Plate","temper":"T7451","thickness":{"min":7.001,"max":8.0,"raw":"7.001-8.000"},"basis":"A","props":{"Ftu":{"L":68.0,"LT":68.0,"ST":66.0},"Fty":{"L":61.0,"LT":60.0,"ST":57.0},"Fcy":{"L":59.0,"LT":62.0,"ST":61.0},"Fsu":43.0,"Fbru":{"eD1.5":105.0,"eD2.0":134.0},"Fbry":{"eD1.5":90.0,"eD2.0":110.0},"elong":{"L":6.0,"LT":4.0,"ST":3.0},"E":10.4,"Ec":10.6,"G":3.9,"mu":0.33,"density":0.102}},{"id":"3.7.2.0b1#9","table":"3.7.2.0b1","caption":"Table 3.7.2.0(b1). Design Mechanical and Physical Properties of 7040-T7451 Aluminum Alloy Plate","alloy":"7040-T7451 Aluminum Alloy","family":"7040-T7451 Aluminum Alloy","group":"Aluminum Alloys","clad":false,"spec":"AMS 4211","form":"Plate","formGroup":"Plate","temper":"T7451","thickness":{"min":7.001,"max":8.0,"raw":"7.001-8.000"},"basis":"B","props":{"Ftu":{"L":70.0,"LT":69.0,"ST":67.0},"Fty":{"L":62.0,"LT":61.0,"ST":58.0},"Fcy":{"L":60.0,"LT":64.0,"ST":63.0},"Fsu":44.0,"Fbru":{"eD1.5":108.0,"eD2.0":136.0},"Fbry":{"eD1.5":92.0,"eD2.0":113.0},"E":10.4,"Ec":10.6,"G":3.9,"mu":0.33,"density":0.102}},{"id":"3.7.2.0b1#10","table":"3.7.2.0b1","caption":"Table 3.7.2.0(b1). Design Mechanical and Physical Properties of 7040-T7451 Aluminum Alloy Plate","alloy":"7040-T7451 Aluminum Alloy","family":"7040-T7451 Aluminum Alloy","group":"Aluminum Alloys","clad":false,"spec":"AMS 4211","form":"Plate","formGroup":"Plate","temper":"T7451","thickness":{"min":8.001,"max":8.5,"raw":"8.001-8.500"},"basis":"A","props":{"Ftu":{"L":68.0,"LT":68.0,"ST":66.0},"Fty":{"L":61.0,"LT":59.0,"ST":56.0},"Fcy":{"L":59.0,"LT":61.0,"ST":60.0},"Fsu":43.0,"Fbru":{"eD1.5":105.0,"eD2.0":133.0},"Fbry":{"eD1.5":88.0,"eD2.0":108.0},"elong":{"L":6.0,"LT":4.0,"ST":3.0},"E":10.4,"Ec":10.6,"G":3.9,"mu":0.33,"density":0.102}},{"id":"3.7.2.0b1#11","table":"3.7.2.0b1","caption":"Table 3.7.2.0(b1). Design Mechanical and Physical Properties of 7040-T7451 Aluminum Alloy Plate","alloy":"7040-T7451 Aluminum Alloy","family":"7040-T7451 Aluminum Alloy","group":"Aluminum Alloys","clad":false,"spec":"AMS 4211","form":"Plate","formGroup":"Plate","temper":"T7451","thickness":{"min":8.001,"max":8.5,"raw":"8.001-8.500"},"basis":"B","props":{"Ftu":{"L":70.0,"LT":69.0,"ST":67.0},"Fty":{"L":63.0,"LT":61.0,"ST":58.0},"Fcy":{"L":61.0,"LT":63.0,"ST":63.0},"Fsu":44.0,"Fbru":{"eD1.5":106.0,"eD2.0":134.0},"Fbry":{"eD1.5":91.0,"eD2.0":112.0},"E":10.4,"Ec":10.6,"G":3.9,"mu":0.33,"density":0.102}},{"id":"3.7.3.0b#0","table":"3.7.3.0b","caption":"Table 3.7.3.0(b). Design Mechanical and Physical Properties of 7049 Aluminum Alloy Plate","alloy":"7049/7149 Aluminum Alloy","family":"7049 Aluminum Alloy","group":"Aluminum Alloys","clad":false,"spec":"AMS 4200","form":"Plate","formGroup":"Plate","temper":"T7351","thickness":{"min":0.75,"max":1.0,"raw":"0.750-1.000"},"basis":"S","props":{"Ftu":{"LT":74.0},"Fty":{"LT":65.0},"elong":{"LT":8.0},"E":10.1,"Ec":10.4,"G":3.9,"mu":0.33,"density":0.103}},{"id":"3.7.3.0b#1","table":"3.7.3.0b","caption":"Table 3.7.3.0(b). Design Mechanical and Physical Properties of 7049 Aluminum Alloy Plate","alloy":"7049/7149 Aluminum Alloy","family":"7049 Aluminum Alloy","group":"Aluminum Alloys","clad":false,"spec":"AMS 4200","form":"Plate","formGroup":"Plate","temper":"T7351","thickness":{"min":1.001,"max":1.5,"raw":"1.001-1.500"},"basis":"S","props":{"Ftu":{"LT":73.0},"Fty":{"LT":64.0},"elong":{"LT":8.0},"E":10.1,"Ec":10.4,"G":3.9,"mu":0.33,"density":0.103}},{"id":"3.7.3.0b#2","table":"3.7.3.0b","caption":"Table 3.7.3.0(b). Design Mechanical and Physical Properties of 7049 Aluminum Alloy Plate","alloy":"7049/7149 Aluminum Alloy","family":"7049 Aluminum Alloy","group":"Aluminum Alloys","clad":false,"spec":"AMS 4200","form":"Plate","formGroup":"Plate","temper":"T7351","thickness":{"min":1.501,"max":2.0,"raw":"1.501-2.000"},"basis":"S","props":{"Ftu":{"L":72.0,"LT":73.0,"ST":69.0},"Fty":{"L":64.0,"LT":64.0,"ST":59.0},"Fcy":{"L":64.0,"LT":69.0,"ST":69.0},"Fsu":41.0,"elong":{"LT":7.0},"E":10.1,"Ec":10.4,"G":3.9,"mu":0.33,"density":0.103}},{"id":"3.7.3.0b#3","table":"3.7.3.0b","caption":"Table 3.7.3.0(b). Design Mechanical and Physical Properties of 7049 Aluminum Alloy Plate","alloy":"7049/7149 Aluminum Alloy","family":"7049 Aluminum Alloy","group":"Aluminum Alloys","clad":false,"spec":"AMS 4200","form":"Plate","formGroup":"Plate","temper":"T7351","thickness":{"min":2.001,"max":2.5,"raw":"2.001-2.500"},"basis":"S","props":{"Ftu":{"L":72.0,"LT":73.0,"ST":69.0},"Fty":{"L":63.0,"LT":63.0,"ST":58.0},"Fcy":{"L":63.0,"LT":68.0,"ST":68.0},"Fsu":41.0,"Fbru":{"eD1.5":114.0,"eD2.0":146.0},"Fbry":{"eD1.5":91.0,"eD2.0":106.0},"elong":{"LT":6.0},"E":10.1,"Ec":10.4,"G":3.9,"mu":0.33,"density":0.103}},{"id":"3.7.3.0b#4","table":"3.7.3.0b","caption":"Table 3.7.3.0(b). Design Mechanical and Physical Properties of 7049 Aluminum Alloy Plate","alloy":"7049/7149 Aluminum Alloy","family":"7049 Aluminum Alloy","group":"Aluminum Alloys","clad":false,"spec":"AMS 4200","form":"Plate","formGroup":"Plate","temper":"T7351","thickness":{"min":2.501,"max":3.0,"raw":"2.501-3.000"},"basis":"S","props":{"Ftu":{"L":71.0,"LT":72.0,"ST":68.0},"Fty":{"L":62.0,"LT":62.0,"ST":57.0},"Fcy":{"L":62.0,"LT":67.0,"ST":67.0},"Fsu":41.0,"Fbru":{"eD1.5":112.0,"eD2.0":144.0},"Fbry":{"eD1.5":89.0,"eD2.0":104.0},"elong":{"LT":6.0},"E":10.1,"Ec":10.4,"G":3.9,"mu":0.33,"density":0.103}},{"id":"3.7.3.0b#5","table":"3.7.3.0b","caption":"Table 3.7.3.0(b). Design Mechanical and Physical Properties of 7049 Aluminum Alloy Plate","alloy":"7049/7149 Aluminum Alloy","family":"7049 Aluminum Alloy","group":"Aluminum Alloys","clad":false,"spec":"AMS 4200","form":"Plate","formGroup":"Plate","temper":"T7351","thickness":{"min":3.001,"max":4.0,"raw":"3.001-4.000"},"basis":"S","props":{"Ftu":{"L":70.0,"LT":70.0,"ST":65.0},"Fty":{"L":60.0,"LT":60.0,"ST":56.0},"Fcy":{"L":60.0,"LT":64.0,"ST":64.0},"Fsu":39.0,"Fbru":{"eD1.5":109.0,"eD2.0":140.0},"Fbry":{"eD1.5":86.0,"eD2.0":101.0},"elong":{"L":6.0,"LT":5.0,"ST":2.0},"E":10.1,"Ec":10.4,"G":3.9,"mu":0.33,"density":0.103}},{"id":"3.7.3.0b#6","table":"3.7.3.0b","caption":"Table 3.7.3.0(b). Design Mechanical and Physical Properties of 7049 Aluminum Alloy Plate","alloy":"7049/7149 Aluminum Alloy","family":"7049 Aluminum Alloy","group":"Aluminum Alloys","clad":false,"spec":"AMS 4200","form":"Plate","formGroup":"Plate","temper":"T7351","thickness":{"min":4.001,"max":4.5,"raw":"4.001-4.500"},"basis":"S","props":{"Ftu":{"L":68.0,"LT":68.0,"ST":63.0},"Fty":{"L":58.0,"LT":58.0,"ST":54.0},"Fcy":{"L":58.0,"LT":62.0,"ST":62.0},"Fsu":38.0,"Fbru":{"eD1.5":106.0,"eD2.0":136.0},"Fbry":{"eD1.5":83.0,"eD2.0":97.0},"elong":{"L":6.0,"LT":5.0,"ST":2.0},"E":10.1,"Ec":10.4,"G":3.9,"mu":0.33,"density":0.103}},{"id":"3.7.3.0b#7","table":"3.7.3.0b","caption":"Table 3.7.3.0(b). Design Mechanical and Physical Properties of 7049 Aluminum Alloy Plate","alloy":"7049/7149 Aluminum Alloy","family":"7049 Aluminum Alloy","group":"Aluminum Alloys","clad":false,"spec":"AMS 4200","form":"Plate","formGroup":"Plate","temper":"T7351","thickness":{"min":4.501,"max":5.0,"raw":"4.501-5.000"},"basis":"S","props":{"Ftu":{"L":68.0,"LT":68.0,"ST":63.0},"Fty":{"L":58.0,"LT":58.0,"ST":54.0},"elong":{"L":5.0,"LT":5.0,"ST":2.0},"E":10.1,"Ec":10.4,"G":3.9,"mu":0.33,"density":0.103}},{"id":"3.7.3.0c#0","table":"3.7.3.0c","caption":"Table 3.7.3.0(c). Design Mechanical and Physical Properties of 7049/7149 Aluminum Alloy Die Forging","alloy":"7049/7149 Aluminum Alloy","family":"7049/7149 Aluminum Alloy","group":"Aluminum Alloys","clad":false,"spec":"AMS-QQ-A-367, AMS 4111, AMS 4320, and AMS-A-22771","form":"Die forging","formGroup":"Forging","temper":"T73","thickness":{"min":null,"max":1.0,"raw":"≤1.000"},"basis":"A","props":{"Ftu":{"L":71.0},"Fty":{"L":60.0},"Fcy":{"L":62.0,"ST":56.0},"Fsu":40.0,"Fbru":{"eD1.5":100.0,"eD2.0":132.0},"Fbry":{"eD1.5":76.0,"eD2.0":93.0},"elong":{"L":7.0},"E":10.2,"Ec":10.7,"G":3.9,"mu":0.33,"density":0.103}},{"id":"3.7.3.0c#1","table":"3.7.3.0c","caption":"Table 3.7.3.0(c). Design Mechanical and Physical Properties of 7049/7149 Aluminum Alloy Die Forging","alloy":"7049/7149 Aluminum Alloy","family":"7049/7149 Aluminum Alloy","group":"Aluminum Alloys","clad":false,"spec":"AMS-QQ-A-367, AMS 4111, AMS 4320, and AMS-A-22771","form":"Die forging","formGroup":"Forging","temper":"T73","thickness":{"min":null,"max":1.0,"raw":"≤1.000"},"basis":"B","props":{"Ftu":{"L":74.0},"Fty":{"L":64.0},"Fcy":{"L":66.0,"ST":60.0},"Fsu":41.0,"Fbru":{"eD1.5":105.0,"eD2.0":138.0},"Fbry":{"eD1.5":82.0,"eD2.0":99.0},"E":10.2,"Ec":10.7,"G":3.9,"mu":0.33,"density":0.103}},{"id":"3.7.3.0c#2","table":"3.7.3.0c","caption":"Table 3.7.3.0(c). Design Mechanical and Physical Properties of 7049/7149 Aluminum Alloy Die Forging","alloy":"7049/7149 Aluminum Alloy","family":"7049/7149 Aluminum Alloy","group":"Aluminum Alloys","clad":false,"spec":"AMS-QQ-A-367, AMS 4111, AMS 4320, and AMS-A-22771","form":"Die forging","formGroup":"Forging","temper":"T73","thickness":{"min":1.001,"max":2.0,"raw":"1.001-2.000"},"basis":"A","props":{"Ftu":{"L":70.0},"Fty":{"L":59.0},"Fcy":{"L":61.0,"ST":55.0},"Fsu":39.0,"Fbru":{"eD1.5":99.0,"eD2.0":130.0},"Fbry":{"eD1.5":75.0,"eD2.0":91.0},"elong":{"L":7.0},"E":10.2,"Ec":10.7,"G":3.9,"mu":0.33,"density":0.103}},{"id":"3.7.3.0c#3","table":"3.7.3.0c","caption":"Table 3.7.3.0(c). Design Mechanical and Physical Properties of 7049/7149 Aluminum Alloy Die Forging","alloy":"7049/7149 Aluminum Alloy","family":"7049/7149 Aluminum Alloy","group":"Aluminum Alloys","clad":false,"spec":"AMS-QQ-A-367, AMS 4111, AMS 4320, and AMS-A-22771","form":"Die forging","formGroup":"Forging","temper":"T73","thickness":{"min":1.001,"max":2.0,"raw":"1.001-2.000"},"basis":"B","props":{"Ftu":{"L":73.0},"Fty":{"L":63.0},"Fcy":{"L":65.0,"ST":59.0},"Fsu":41.0,"Fbru":{"eD1.5":103.0,"eD2.0":136.0},"Fbry":{"eD1.5":80.0,"eD2.0":97.0},"E":10.2,"Ec":10.7,"G":3.9,"mu":0.33,"density":0.103}},{"id":"3.7.3.0c#4","table":"3.7.3.0c","caption":"Table 3.7.3.0(c). Design Mechanical and Physical Properties of 7049/7149 Aluminum Alloy Die Forging","alloy":"7049/7149 Aluminum Alloy","family":"7049/7149 Aluminum Alloy","group":"Aluminum Alloys","clad":false,"spec":"AMS-QQ-A-367, AMS 4111, AMS 4320, and AMS-A-22771","form":"Die forging","formGroup":"Forging","temper":"T73","thickness":{"min":2.001,"max":3.0,"raw":"2.001-3.000"},"basis":"A","props":{"Ftu":{"L":69.0},"Fty":{"L":58.0},"Fcy":{"L":60.0,"ST":54.0},"Fsu":39.0,"Fbru":{"eD1.5":98.0,"eD2.0":128.0},"Fbry":{"eD1.5":74.0,"eD2.0":90.0},"elong":{"L":7.0},"E":10.2,"Ec":10.7,"G":3.9,"mu":0.33,"density":0.103}},{"id":"3.7.3.0c#5","table":"3.7.3.0c","caption":"Table 3.7.3.0(c). Design Mechanical and Physical Properties of 7049/7149 Aluminum Alloy Die Forging","alloy":"7049/7149 Aluminum Alloy","family":"7049/7149 Aluminum Alloy","group":"Aluminum Alloys","clad":false,"spec":"AMS-QQ-A-367, AMS 4111, AMS 4320, and AMS-A-22771","form":"Die forging","formGroup":"Forging","temper":"T73","thickness":{"min":2.001,"max":3.0,"raw":"2.001-3.000"},"basis":"B","props":{"Ftu":{"L":72.0},"Fty":{"L":61.0},"Fcy":{"L":63.0,"ST":57.0},"Fsu":40.0,"Fbru":{"eD1.5":102.0,"eD2.0":134.0},"Fbry":{"eD1.5":78.0,"eD2.0":94.0},"E":10.2,"Ec":10.7,"G":3.9,"mu":0.33,"density":0.103}},{"id":"3.7.3.0c#6","table":"3.7.3.0c","caption":"Table 3.7.3.0(c). Design Mechanical and Physical Properties of 7049/7149 Aluminum Alloy Die Forging","alloy":"7049/7149 Aluminum Alloy","family":"7049/7149 Aluminum Alloy","group":"Aluminum Alloys","clad":false,"spec":"AMS-QQ-A-367, AMS 4111, AMS 4320, and AMS-A-22771","form":"Die forging","formGroup":"Forging","temper":"T73","thickness":{"min":3.001,"max":4.0,"raw":"3.001-4.000"},"basis":"A","props":{"Ftu":{"L":68.0},"Fty":{"L":57.0},"Fcy":{"L":59.0,"ST":53.0},"Fsu":38.0,"Fbru":{"eD1.5":96.0,"eD2.0":126.0},"Fbry":{"eD1.5":73.0,"eD2.0":88.0},"elong":{"L":7.0},"E":10.2,"Ec":10.7,"G":3.9,"mu":0.33,"density":0.103}},{"id":"3.7.3.0c#7","table":"3.7.3.0c","caption":"Table 3.7.3.0(c). Design Mechanical and Physical Properties of 7049/7149 Aluminum Alloy Die Forging","alloy":"7049/7149 Aluminum Alloy","family":"7049/7149 Aluminum Alloy","group":"Aluminum Alloys","clad":false,"spec":"AMS-QQ-A-367, AMS 4111, AMS 4320, and AMS-A-22771","form":"Die forging","formGroup":"Forging","temper":"T73","thickness":{"min":3.001,"max":4.0,
