Repository: Teased-oChroid-orrA/powershell_tool

# GS Engineering Toolbench

A Rust engineering application with native GPU workbenches for modelling,
finite-element analysis, aircraft frame/truss members, bushings and eccentric
bushings. The dashboard also opens the terminal tools for search, fastener holes,
lug analysis, pressure vessels, preload and material lookup.

The search engine handles text, Office documents, archives and PDFs, with live
progress, an optional persistent index and streamed reports. Rust is the sole
implementation; the earlier PowerShell and C# applications remain in git history.

File: mechanics-core/data/mil-hdbk-5j.json (part 11 of 21)
"raw":"3.001-4.000"},"basis":"B","props":{"Ftu":{"L":71.0},"Fty":{"L":60.0},"Fcy":{"L":62.0,"ST":56.0},"Fsu":40.0,"Fbru":{"eD1.5":100.0,"eD2.0":132.0},"Fbry":{"eD1.5":76.0,"eD2.0":93.0},"E":10.2,"Ec":10.7,"G":3.9,"mu":0.33,"density":0.103}},{"id":"3.7.3.0c#8","table":"3.7.3.0c","caption":"Table 3.7.3.0(c). Design Mechanical and Physical Properties of 7049/7149 Aluminum Alloy Die Forging","alloy":"7049/7149 Aluminum Alloy","family":"7049/7149 Aluminum Alloy","group":"Aluminum Alloys","clad":false,"spec":"AMS-QQ-A-367, AMS 4111, AMS 4320, and AMS-A-22771","form":"Die forging","formGroup":"Forging","temper":"T73","thickness":{"min":4.001,"max":5.0,"raw":"4.001-5.000"},"basis":"A","props":{"Ftu":{"L":67.0},"Fty":{"L":55.0},"Fcy":{"L":57.0,"ST":51.0},"Fsu":37.0,"Fbru":{"eD1.5":95.0,"eD2.0":125.0},"Fbry":{"eD1.5":70.0,"eD2.0":85.0},"elong":{"L":7.0},"E":10.2,"Ec":10.7,"G":3.9,"mu":0.33,"density":0.103}},{"id":"3.7.3.0c#9","table":"3.7.3.0c","caption":"Table 3.7.3.0(c). Design Mechanical and Physical Properties of 7049/7149 Aluminum Alloy Die Forging","alloy":"7049/7149 Aluminum Alloy","family":"7049/7149 Aluminum Alloy","group":"Aluminum Alloys","clad":false,"spec":"AMS-QQ-A-367, AMS 4111, AMS 4320, and AMS-A-22771","form":"Die forging","formGroup":"Forging","temper":"T73","thickness":{"min":4.001,"max":5.0,"raw":"4.001-5.000"},"basis":"B","props":{"Ftu":{"L":70.0},"Fty":{"L":59.0},"Fcy":{"L":61.0,"ST":55.0},"Fsu":39.0,"Fbru":{"eD1.5":99.0,"eD2.0":130.0},"Fbry":{"eD1.5":75.0,"eD2.0":91.0},"E":10.2,"Ec":10.7,"G":3.9,"mu":0.33,"density":0.103}},{"id":"3.7.3.0d#0","table":"3.7.3.0d","caption":"Table 3.7.3.0(d). Design Mechanical and Physical Properties of 7049/7149 Aluminum Alloy Hand Forging","alloy":"7049/7149 Aluminum Alloy","family":"7049/7149 Aluminum Alloy","group":"Aluminum Alloys","clad":false,"spec":"AMS-QQ-A-367, AMS 4111, AMS 4320, and AMS-A-22771","form":"Hand forging","formGroup":"Forging","temper":"T73","thickness":{"min":2.001,"max":3.0,"raw":"2.001-3.000"},"basis":"S","props":{"Ftu":{"L":71.0,"LT":71.0,"ST":69.0},"Fty":{"L":61.0,"LT":59.0,"ST":58.0},"Fcy":{"L":60.0,"LT":61.0,"ST":61.0},"Fsu":{"L":42.0,"LT":41.0,"ST":41.0},"Fbru":{"eD1.5":102.0,"eD2.0":134.0},"Fbry":{"eD1.5":81.0,"eD2.0":96.0},"elong":{"L":9.0,"LT":4.0,"ST":3.0},"E":10.2,"Ec":10.6,"G":3.9,"mu":0.33,"density":0.103}},{"id":"3.7.3.0d#1","table":"3.7.3.0d","caption":"Table 3.7.3.0(d). Design Mechanical and Physical Properties of 7049/7149 Aluminum Alloy Hand Forging","alloy":"7049/7149 Aluminum Alloy","family":"7049/7149 Aluminum Alloy","group":"Aluminum Alloys","clad":false,"spec":"AMS-QQ-A-367, AMS 4111, AMS 4320, and AMS-A-22771","form":"Hand forging","formGroup":"Forging","temper":"T73","thickness":{"min":3.001,"max":4.0,"raw":"3.001-4.000"},"basis":"S","props":{"Ftu":{"L":69.0,"LT":69.0,"ST":67.0},"Fty":{"L":59.0,"LT":57.0,"ST":56.0},"Fcy":{"L":58.0,"LT":59.0,"ST":59.0},"Fsu":{"L":41.0,"LT":39.0,"ST":40.0},"Fbru":{"eD1.5":100.0,"eD2.0":130.0},"Fbry":{"eD1.5":79.0,"eD2.0":92.0},"elong":{"L":8.0,"LT":3.0,"ST":2.0},"E":10.2,"Ec":10.6,"G":3.9,"mu":0.33,"density":0.103}},{"id":"3.7.3.0d#2","table":"3.7.3.0d","caption":"Table 3.7.3.0(d). Design Mechanical and Physical Properties of 7049/7149 Aluminum Alloy Hand Forging","alloy":"7049/7149 Aluminum Alloy","family":"7049/7149 Aluminum Alloy","group":"Aluminum Alloys","clad":false,"spec":"AMS-QQ-A-367, AMS 4111, AMS 4320, and AMS-A-22771","form":"Hand forging","formGroup":"Forging","temper":"T73","thickness":{"min":4.001,"max":5.0,"raw":"4.001-5.000"},"basis":"S","props":{"Ftu":{"L":67.0,"LT":67.0,"ST":66.0},"Fty":{"L":56.0,"LT":56.0,"ST":55.0},"Fcy":{"L":57.0,"LT":57.0,"ST":58.0},"Fsu":{"L":39.0,"LT":38.0,"ST":39.0},"Fbru":{"eD1.5":97.0,"eD2.0":126.0},"Fbry":{"eD1.5":77.0,"eD2.0":91.0},"elong":{"L":7.0,"LT":3.0,"ST":2.0},"E":10.2,"Ec":10.6,"G":3.9,"mu":0.33,"density":0.103}},{"id":"3.7.3.0e#0","table":"3.7.3.0e","caption":"Table 3.7.3.0(e). Design Mechanical and Physical Properties of 7049/7149 Aluminum Alloy Extrusion","alloy":"7049/7149 Aluminum Alloy","family":"7049/7149 Aluminum Alloy","group":"Aluminum Alloys","clad":false,"spec":"AMS 4157 and AMS 4343","form":"Extrusion","formGroup":"Extrusion","temper":"T73511","thickness":{"min":null,"max":2.499,"raw":"≤2.499"},"basis":"S","props":{"Ftu":{"L":74.0,"LT":70.0},"Fty":{"L":64.0,"LT":60.0},"Fcy":{"L":65.0},"Fsu":40.0,"Fbru":{"eD1.5":110.0,"eD2.0":144.0},"Fbry":{"eD1.5":85.0,"eD2.0":105.0},"elong":{"L":7.0,"LT":5.0},"E":10.5,"Ec":11.0,"G":4.0,"mu":0.33,"density":0.103}},{"id":"3.7.3.0e#1","table":"3.7.3.0e","caption":"Table 3.7.3.0(e). Design Mechanical and Physical Properties of 7049/7149 Aluminum Alloy Extrusion","alloy":"7049/7149 Aluminum Alloy","family":"7049/7149 Aluminum Alloy","group":"Aluminum Alloys","clad":false,"spec":"AMS 4157 and AMS 4343","form":"Extrusion","formGroup":"Extrusion","temper":"T73511","thickness":{"min":2.5,"max":2.999,"raw":"2.500-2.999"},"basis":"S","props":{"Ftu":{"L":74.0,"LT":70.0,"ST":70.0},"Fty":{"L":64.0,"LT":60.0,"ST":60.0},"Fcy":{"L":65.0},"Fsu":40.0,"Fbru":{"eD1.5":110.0,"eD2.0":144.0},"Fbry":{"eD1.5":85.0,"eD2.0":105.0},"elong":{"L":7.0,"LT":5.0,"ST":5.0},"E":10.5,"Ec":11.0,"G":4.0,"mu":0.33,"density":0.103}},{"id":"3.7.3.0e#2","table":"3.7.3.0e","caption":"Table 3.7.3.0(e). Design Mechanical and Physical Properties of 7049/7149 Aluminum Alloy Extrusion","alloy":"7049/7149 Aluminum Alloy","family":"7049/7149 Aluminum Alloy","group":"Aluminum Alloys","clad":false,"spec":"AMS 4157 and AMS 4343","form":"Extrusion","formGroup":"Extrusion","temper":"T73511","thickness":{"min":3.0,"max":5.0,"raw":"3.000-5.000"},"basis":"S","props":{"Ftu":{"L":72.0,"LT":68.0,"ST":68.0},"Fty":{"L":62.0,"LT":58.0,"ST":58.0},"Fcy":{"L":63.0},"Fsu":39.0,"Fbru":{"eD1.5":107.0,"eD2.0":140.0},"Fbry":{"eD1.5":83.0,"eD2.0":101.0},"elong":{"L":7.0,"LT":5.0,"ST":5.0},"E":10.5,"Ec":11.0,"G":4.0,"mu":0.33,"density":0.103}},{"id":"3.7.4.0b1#0","table":"3.7.4.0b1","caption":"Table 3.7.4.0(b1). Design Mechanical and Physical Properties of 7050 Aluminum Alloy Plate","alloy":"7050 Aluminum Alloy","family":"7050 Aluminum Alloy","group":"Aluminum Alloys","clad":false,"spec":"AMS 4050","form":"Plate","formGroup":"Plate","temper":"T7451","thickness":{"min":0.25,"max":1.5,"raw":"0.250-1.500"},"basis":"A","props":{"Ftu":{"L":74.0,"LT":74.0},"Fty":{"L":64.0,"LT":64.0},"Fcy":{"L":63.0,"LT":66.0},"Fsu":42.0,"Fbru":{"eD1.5":107.0,"eD2.0":140.0},"Fbry":{"eD1.5":86.0,"eD2.0":101.0},"elong":{"L":10.0,"LT":9.0},"E":10.3,"Ec":10.6,"G":3.9,"mu":0.33,"density":0.102}},{"id":"3.7.4.0b1#1","table":"3.7.4.0b1","caption":"Table 3.7.4.0(b1). Design Mechanical and Physical Properties of 7050 Aluminum Alloy Plate","alloy":"7050 Aluminum Alloy","family":"7050 Aluminum Alloy","group":"Aluminum Alloys","clad":false,"spec":"AMS 4050","form":"Plate","formGroup":"Plate","temper":"T7451","thickness":{"min":0.25,"max":1.5,"raw":"0.250-1.500"},"basis":"B","props":{"Ftu":{"L":76.0,"LT":76.0},"Fty":{"L":67.0,"LT":66.0},"Fcy":{"L":64.0,"LT":68.0},"Fsu":43.0,"Fbru":{"eD1.5":110.0,"eD2.0":144.0},"Fbry":{"eD1.5":89.0,"eD2.0":104.0},"E":10.3,"Ec":10.6,"G":3.9,"mu":0.33,"density":0.102}},{"id":"3.7.4.0b1#2","table":"3.7.4.0b1","caption":"Table 3.7.4.0(b1). Design Mechanical and Physical Properties of 7050 Aluminum Alloy Plate","alloy":"7050 Aluminum Alloy","family":"7050 Aluminum Alloy","group":"Aluminum Alloys","clad":false,"spec":"AMS 4050","form":"Plate","formGroup":"Plate","temper":"T7451","thickness":{"min":1.501,"max":2.0,"raw":"1.501-2.000"},"basis":"A","props":{"Ftu":{"L":74.0,"LT":74.0},"Fty":{"L":64.0,"LT":64.0},"Fcy":{"L":62.0,"LT":67.0},"Fsu":43.0,"Fbru":{"eD1.5":109.0,"eD2.0":142.0},"Fbry":{"eD1.5":89.0,"eD2.0":104.0},"elong":{"L":10.0,"LT":9.0},"E":10.3,"Ec":10.6,"G":3.9,"mu":0.33,"density":0.102}},{"id":"3.7.4.0b1#3","table":"3.7.4.0b1","caption":"Table 3.7.4.0(b1). Design Mechanical and Physical Properties of 7050 Aluminum Alloy Plate","alloy":"7050 Aluminum Alloy","family":"7050 Aluminum Alloy","group":"Aluminum Alloys","clad":false,"spec":"AMS 4050","form":"Plate","formGroup":"Plate","temper":"T7451","thickness":{"min":1.501,"max":2.0,"raw":"1.501-2.000"},"basis":"B","props":{"Ftu":{"L":76.0,"LT":76.0},"Fty":{"L":66.0,"LT":66.0},"Fcy":{"L":64.0,"LT":69.0},"Fsu":44.0,"Fbru":{"eD1.5":112.0,"eD2.0":146.0},"Fbry":{"eD1.5":92.0,"eD2.0":107.0},"E":10.3,"Ec":10.6,"G":3.9,"mu":0.33,"density":0.102}},{"id":"3.7.4.0b1#4","table":"3.7.4.0b1","caption":"Table 3.7.4.0(b1). Design Mechanical and Physical Properties of 7050 Aluminum Alloy Plate","alloy":"7050 Aluminum Alloy","family":"7050 Aluminum Alloy","group":"Aluminum Alloys","clad":false,"spec":"AMS 4050","form":"Plate","formGroup":"Plate","temper":"T7451","thickness":{"min":2.001,"max":3.0,"raw":"2.001-3.000"},"basis":"A","props":{"Ftu":{"L":73.0,"LT":73.0,"ST":68.0},"Fty":{"L":63.0,"LT":63.0,"ST":59.0},"Fcy":{"L":61.0,"LT":66.0,"ST":63.0},"Fsu":43.0,"Fbru":{"eD1.5":108.0,"eD2.0":141.0},"Fbry":{"eD1.5":89.0,"eD2.0":104.0},"elong":{"L":9.0,"LT":8.0,"ST":3.0},"E":10.3,"Ec":10.6,"G":3.9,"mu":0.33,"density":0.102}},{"id":"3.7.4.0b1#5","table":"3.7.4.0b1","caption":"Table 3.7.4.0(b1). Design Mechanical and Physical Properties of 7050 Aluminum Alloy Plate","alloy":"7050 Aluminum Alloy","family":"7050 Aluminum Alloy","group":"Aluminum Alloys","clad":false,"spec":"AMS 4050","form":"Plate","formGroup":"Plate","temper":"T7451","thickness":{"min":2.001,"max":3.0,"raw":"2.001-3.000"},"basis":"B","props":{"Ftu":{"L":75.0,"LT":75.0,"ST":72.0},"Fty":{"L":66.0,"LT":66.0,"ST":61.0},"Fcy":{"L":64.0,"LT":69.0,"ST":66.0},"Fsu":44.0,"Fbru":{"eD1.5":111.0,"eD2.0":144.0},"Fbry":{"eD1.5":93.0,"eD2.0":109.0},"E":10.3,"Ec":10.6,"G":3.9,"mu":0.33,"density":0.102}},{"id":"3.7.4.0b1#6","table":"3.7.4.0b1","caption":"Table 3.7.4.0(b1). Design Mechanical and Physical Properties of 7050 Aluminum Alloy Plate","alloy":"7050 Aluminum Alloy","family":"7050 Aluminum Alloy","group":"Aluminum Alloys","clad":false,"spec":"AMS 4050","form":"Plate","formGroup":"Plate","temper":"T7451","thickness":{"min":3.001,"max":4.0,"raw":"3.001-4.000"},"basis":"A","props":{"Ftu":{"L":72.0,"LT":72.0,"ST":68.0},"Fty":{"L":62.0,"LT":62.0,"ST":57.0},"Fcy":{"L":60.0,"LT":65.0,"ST":63.0},"Fsu":43.0,"Fbru":{"eD1.5":107.0,"eD2.0":140.0},"Fbry":{"eD1.5":90.0,"eD2.0":104.0},"elong":{"L":9.0,"LT":6.0,"ST":3.0},"E":10.3,"Ec":10.6,"G":3.9,"mu":0.33,"density":0.102}},{"id":"3.7.4.0b1#7","table":"3.7.4.0b1","caption":"Table 3.7.4.0(b1). Design Mechanical and Physical Properties of 7050 Aluminum Alloy Plate","alloy":"7050 Aluminum Alloy","family":"7050 Aluminum Alloy","group":"Aluminum Alloys","clad":false,"spec":"AMS 4050","form":"Plate","formGroup":"Plate","temper":"T7451","thickness":{"min":3.001,"max":4.0,"raw":"3.001-4.000"},"basis":"B","props":{"Ftu":{"L":74.0,"LT":75.0,"ST":71.0},"Fty":{"L":65.0,"LT":65.0,"ST":60.0},"Fcy":{"L":63.0,"LT":68.0,"ST":66.0},"Fsu":45.0,"Fbru":{"eD1.5":111.0,"eD2.0":144.0},"Fbry":{"eD1.5":94.0,"eD2.0":109.0},"E":10.3,"Ec":10.6,"G":3.9,"mu":0.33,"density":0.102}},{"id":"3.7.4.0b1#8","table":"3.7.4.0b1","caption":"Table 3.7.4.0(b1). Design Mechanical and Physical Properties of 7050 Aluminum Alloy Plate","alloy":"7050 Aluminum Alloy","family":"7050 Aluminum Alloy","group":"Aluminum Alloys","clad":false,"spec":"AMS 4050","form":"Plate","formGroup":"Plate","temper":"T7451","thickness":{"min":4.001,"max":5.0,"raw":"4.001-5.000"},"basis":"A","props":{"Ftu":{"L":71.0,"LT":71.0,"ST":67.0},"Fty":{"L":61.0,"LT":61.0,"ST":57.0},"Fcy":{"L":58.0,"LT":64.0,"ST":63.0},"Fsu":43.0,"Fbru":{"eD1.5":107.0,"eD2.0":138.0},"Fbry":{"eD1.5":90.0,"eD2.0":105.0},"elong":{"L":9.0,"LT":5.0,"ST":3.0},"E":10.3,"Ec":10.6,"G":3.9,"mu":0.33,"density":0.102}},{"id":"3.7.4.0b1#9","table":"3.7.4.0b1","caption":"Table 3.7.4.0(b1). Design Mechanical and Physical Properties of 7050 Aluminum Alloy Plate","alloy":"7050 Aluminum Alloy","family":"7050 Aluminum Alloy","group":"Aluminum Alloys","clad":false,"spec":"AMS 4050","form":"Plate","formGroup":"Plate","temper":"T7451","thickness":{"min":4.001,"max":5.0,"raw":"4.001-5.000"},"basis":"B","props":{"Ftu":{"L":73.0,"LT":74.0,"ST":70.0},"Fty":{"L":65.0,"LT":64.0,"ST":60.0},"Fcy":{"L":61.0,"LT":67.0,"ST":66.0},"Fsu":45.0,"Fbru":{"eD1.5":111.0,"eD2.0":144.0},"Fbry":{"eD1.5":95.0,"eD2.0":110.0},"E":10.3,"Ec":10.6,"G":3.9,"mu":0.33,"density":0.102}},{"id":"3.7.4.0b1#10","table":"3.7.4.0b1","caption":"Table 3.7.4.0(b1). Design Mechanical and Physical Properties of 7050 Aluminum Alloy Plate","alloy":"7050 Aluminum Alloy","family":"7050 Aluminum Alloy","group":"Aluminum Alloys","clad":false,"spec":"AMS 4050","form":"Plate","formGroup":"Plate","temper":"T7451","thickness":{"min":5.001,"max":6.0,"raw":"5.001-6.000"},"basis":"A","props":{"Ftu":{"L":70.0,"LT":70.0,"ST":66.0},"Fty":{"L":60.0,"LT":60.0,"ST":57.0},"Fcy":{"L":57.0,"LT":63.0,"ST":62.0},"Fsu":43.0,"Fbru":{"eD1.5":105.0,"eD2.0":137.0},"Fbry":{"eD1.5":91.0,"eD2.0":105.0},"elong":{"L":8.0,"LT":4.0,"ST":3.0},"E":10.3,"Ec":10.6,"G":3.9,"mu":0.33,"density":0.102}},{"id":"3.7.4.0b1#11","table":"3.7.4.0b1","caption":"Table 3.7.4.0(b1). Design Mechanical and Physical Properties of 7050 Aluminum Alloy Plate","alloy":"7050 Aluminum Alloy","family":"7050 Aluminum Alloy","group":"Aluminum Alloys","clad":false,"spec":"AMS 4050","form":"Plate","formGroup":"Plate","temper":"T7451","thickness":{"min":5.001,"max":6.0,"raw":"5.001-6.000"},"basis":"B","props":{"Ftu":{"L":72.0,"LT":73.0,"ST":69.0},"Fty":{"L":63.0,"LT":62.0,"ST":59.0},"Fcy":{"L":59.0,"LT":66.0,"ST":64.0},"Fsu":45.0,"Fbru":{"eD1.5":110.0,"eD2.0":142.0},"Fbry":{"eD1.5":94.0,"eD2.0":108.0},"E":10.3,"Ec":10.6,"G":3.9,"mu":0.33,"density":0.102}},{"id":"3.7.4.0b1#12","table":"3.7.4.0b1","caption":"Table 3.7.4.0(b1). Design Mechanical and Physical Properties of 7050 Aluminum Alloy Plate","alloy":"7050 Aluminum Alloy","family":"7050 Aluminum Alloy","group":"Aluminum Alloys","clad":false,"spec":"AMS 4050","form":"Plate","formGroup":"Plate","temper":"T7451","thickness":{"min":6.001,"max":7.0,"raw":"6.001-7.000"},"basis":"A","props":{"Ftu":{"L":69.0,"LT":69.0,"ST":66.0},"Fty":{"L":59.0,"LT":59.0,"ST":56.0},"Fcy":{"L":56.0,"LT":60.0,"ST":60.0},"Fsu":44.0,"Fbru":{"eD1.5":107.0,"eD2.0":136.0},"Fbry":{"eD1.5":84.0,"eD2.0":99.0},"elong":{"L":7.0,"LT":4.0,"ST":3.0},"E":10.3,"Ec":10.6,"G":3.9,"mu":0.33,"density":0.102}},{"id":"3.7.4.0b1#13","table":"3.7.4.0b1","caption":"Table 3.7.4.0(b1). Design Mechanical and Physical Properties of 7050 Aluminum Alloy Plate","alloy":"7050 Aluminum Alloy","family":"7050 Aluminum Alloy","group":"Aluminum Alloys","clad":false,"spec":"AMS 4050","form":"Plate","formGroup":"Plate","temper":"T7451","thickness":{"min":6.001,"max":7.0,"raw":"6.001-7.000"},"basis":"B","props":{"Ftu":{"L":72.0,"LT":72.0,"ST":68.0},"Fty":{"L":62.0,"LT":62.0,"ST":58.0},"Fcy":{"L":59.0,"LT":63.0,"ST":63.0},"Fsu":46.0,"Fbru":{"eD1.5":112.0,"eD2.0":143.0},"Fbry":{"eD1.5":89.0,"eD2.0":105.0},"E":10.3,"Ec":10.6,"G":3.9,"mu":0.33,"density":0.102}},{"id":"3.7.4.0b1#14","table":"3.7.4.0b1","caption":"Table 3.7.4.0(b1). Design Mechanical and Physical Properties of 7050 Aluminum Alloy Plate","alloy":"7050 Aluminum Alloy","family":"7050 Aluminum Alloy","group":"Aluminum Alloys","clad":false,"spec":"AMS 4050","form":"Plate","formGroup":"Plate","temper":"T7451","thickness":{"min":7.001,"max":8.0,"raw":"7.001-8.000"},"basis":"A","props":{"Ftu":{"L":68.0,"LT":68.0,"ST":65.0},"Fty":{"L":58.0,"LT":58.0,"ST":55.0},"Fcy":{"L":55.0,"LT":59.0,"ST":59.0},"Fsu":44.0,"Fbru":{"eD1.5":103.0,"eD2.0":132.0},"Fbry":{"eD1.5":83.0,"eD2.0":98.0},"elong":{"L":6.0,"LT":4.0,"ST":3.0},"E":10.3,"Ec":10.6,"G":3.9,"mu":0.33,"density":0.102}},{"id":"3.7.4.0b1#15","table":"3.7.4.0b1","caption":"Table 3.7.4.0(b1). Design Mechanical and Physical Properties of 7050 Aluminum Alloy Plate","alloy":"7050 Aluminum Alloy","family":"7050 Aluminum Alloy","group":"Aluminum Alloys","clad":false,"spec":"AMS 4050","form":"Plate","formGroup":"Plate","temper":"T7451","thickness":{"min":7.001,"max":8.0,"raw":"7.001-8.000"},"basis":"B","props":{"Ftu":{"L":71.0,"LT":71.0,"ST":67.0},"Fty":{"L":63.0,"LT":61.0,"ST":58.0},"Fcy":{"L":57.0,"LT":62.0,"ST":62.0},"Fsu":46.0,"Fbru":{"eD1.5":108.0,"eD2.0":138.0},"Fbry":{"eD1.5":87.0,"eD2.0":102.0},"E":10.3,"Ec":10.6,"G":3.9,"mu":0.33,"density":0.102}},{"id":"3.7.4.0b2#0","table":"3.7.4.0b2","caption":"Table 3.7.4.0(b2). Design Mechanical and Physical Properties of 7050 Aluminum Alloy Plate","alloy":"7050 Aluminum Alloy","family":"7050 Aluminum Alloy","group":"Aluminum Alloys","clad":false,"spec":"AMS 4201","form":"Plate","formGroup":"Plate","temper":"T7651","thickness":{"min":0.25,"max":1.0,"raw":"0.250-1.000"},"basis":"S","props":{"Ftu":{"L":76.0,"LT":76.0},"Fty":{"L":66.0,"LT":66.0},"Fcy":{"L":64.0,"LT":68.0},"Fsu":43.0,"Fbru":{"eD1.5":110.0,"eD2.0":142.0},"Fbry":{"eD1.5":87.0,"eD2.0":102.0},"elong":{"L":9.0,"LT":8.0},"E":10.3,"Ec":10.8,"G":4.0,"mu":0.33,"density":0.102}},{"id":"3.7.4.0b2#1","table":"3.7.4.0b2","caption":"Table 3.7.4.0(b2). Design Mechanical and Physical Properties of 7050 Aluminum Alloy Plate","alloy":"7050 Aluminum Alloy","family":"7050 Aluminum Alloy","group":"Aluminum Alloys","clad":false,"spec":"AMS 4201","form":"Plate","formGroup":"Plate","temper":"T7651","thickness":{"min":1.001,"max":1.5,"raw":"1.001-1.500"},"basis":"A","props":{"Ftu":{"L":77.0,"LT":76.0},"Fty":{"L":66.0,"LT":66.0},"Fcy":{"L":64.0,"LT":68.0},"Fsu":44.0,"Fbru":{"eD1.5":112.0,"eD2.0":144.0},"Fbry":{"eD1.5":90.0,"eD2.0":105.0},"elong":{"L":9.0,"LT":8.0},"E":10.3,"Ec":10.8,"G":4.0,"mu":0.33,"density":0.102}},{"id":"3.7.4.0b2#2","table":"3.7.4.0b2","caption":"Table 3.7.4.0(b2). Design Mechanical and Physical Properties of 7050 Aluminum Alloy Plate","alloy":"7050 Aluminum Alloy","family":"7050 Aluminum Alloy","group":"Aluminum Alloys","clad":false,"spec":"AMS 4201","form":"Plate","formGroup":"Plate","temper":"T7651","thickness":{"min":1.001,"max":1.5,"raw":"1.001-1.500"},"basis":"B","props":{"Ftu":{"L":79.0,"LT":79.0},"Fty":{"L":71.0,"LT":70.0},"Fcy":{"L":68.0,"LT":73.0},"Fsu":46.0,"Fbru":{"eD1.5":117.0,"eD2.0":150.0},"Fbry":{"eD1.5":96.0,"eD2.0":111.0},"E":10.3,"Ec":10.8,"G":4.0,"mu":0.33,"density":0.102}},{"id":"3.7.4.0b2#3","table":"3.7.4.0b2","caption":"Table 3.7.4.0(b2). Design Mechanical and Physical Properties of 7050 Aluminum Alloy Plate","alloy":"7050 Aluminum Alloy","family":"7050 Aluminum Alloy","group":"Aluminum Alloys","clad":false,"spec":"AMS 4201","form":"Plate","formGroup":"Plate","temper":"T7651","thickness":{"min":1.501,"max":2.0,"raw":"1.501-2.000"},"basis":"A","props":{"Ftu":{"L":76.0,"LT":75.0,"ST":72.0},"Fty":{"L":66.0,"LT":65.0,"ST":59.0},"Fcy":{"L":64.0,"LT":68.0,"ST":67.0},"Fsu":44.0,"Fbru":{"eD1.5":112.0,"eD2.0":144.0},"Fbry":{"eD1.5":91.0,"eD2.0":105.0},"elong":{"L":9.0,"LT":8.0},"E":10.3,"Ec":10.8,"G":4.0,"mu":0.33,"density":0.102}},{"id":"3.7.4.0b2#4","table":"3.7.4.0b2","caption":"Table 3.7.4.0(b2). Design Mechanical and Physical Properties of 7050 Aluminum Alloy Plate","alloy":"7050 Aluminum Alloy","family":"7050 Aluminum Alloy","group":"Aluminum Alloys","clad":false,"spec":"AMS 4201","form":"Plate","formGroup":"Plate","temper":"T7651","thickness":{"min":1.501,"max":2.0,"raw":"1.501-2.000"},"basis":"B","props":{"Ftu":{"L":78.0,"LT":78.0,"ST":75.0},"Fty":{"L":70.0,"LT":69.0,"ST":63.0},"Fcy":{"L":67.0,"LT":72.0,"ST":71.0},"Fsu":46.0,"Fbru":{"eD1.5":117.0,"eD2.0":150.0},"Fbry":{"eD1.5":96.0,"eD2.0":112.0},"E":10.3,"Ec":10.8,"G":4.0,"mu":0.33,"density":0.102}},{"id":"3.7.4.0b2#5","table":"3.7.4.0b2","caption":"Table 3.7.4.0(b2). Design Mechanical and Physical Properties of 7050 Aluminum Alloy Plate","alloy":"7050 Aluminum Alloy","family":"7050 Aluminum Alloy","group":"Aluminum Alloys","clad":false,"spec":"AMS 4201","form":"Plate","formGroup":"Plate","temper":"T7651","thickness":{"min":2.001,"max":2.5,"raw":"2.001-2.500"},"basis":"A","props":{"Ftu":{"L":75.0,"LT":75.0,"ST":70.0},"Fty":{"L":66.0,"LT":65.0,"ST":60.0},"Fcy":{"L":64.0,"LT":68.0,"ST":67.0},"Fsu":45.0,"Fbru":{"eD1.5":114.0,"eD2.0":146.0},"Fbry":{"eD1.5":93.0,"eD2.0":107.0},"elong":{"L":8.0,"LT":7.0,"ST":1.5},"E":10.3,"Ec":10.8,"G":4.0,"mu":0.33,"density":0.102}},{"id":"3.7.4.0b2#6","table":"3.7.4.0b2","caption":"Table 3.7.4.0(b2). Design Mechanical and Physical Properties of 7050 Aluminum Alloy Plate","alloy":"7050 Aluminum Alloy","family":"7050 Aluminum Alloy","group":"Aluminum Alloys","clad":false,"spec":"AMS 4201","form":"Plate","formGroup":"Plate","temper":"T7651","thickness":{"min":2.001,"max":2.5,"raw":"2.001-2.500"},"basis":"B","props":{"Ftu":{"L":78.0,"LT":78.0,"ST":73.0},"Fty":{"L":70.0,"LT":69.0,"ST":62.0},"Fcy":{"L":67.0,"LT":72.0,"ST":71.0},"Fsu":47.0,"Fbru":{"eD1.5":118.0,"eD2.0":151.0},"Fbry":{"eD1.5":98.0,"eD2.0":114.0},"E":10.3,"Ec":10.8,"G":4.0,"mu":0.33,"density":0.102}},{"id":"3.7.4.0b2#7","table":"3.7.4.0b2","caption":"Table 3.7.4.0(b2). Design Mechanical and Physical Properties of 7050 Aluminum Alloy Plate","alloy":"7050 Aluminum Alloy","family":"7050 Aluminum Alloy","group":"Aluminum Alloys","clad":false,"spec":"AMS 4201","form":"Plate","formGroup":"Plate","temper":"T7651","thickness":{"min":2.501,"max":3.0,"raw":"2.501-3.000"},"basis":"S","props":{"Ftu":{"L":76.0,"LT":76.0,"ST":70.0},"Fty":{"L":66.0,"LT":66.0,"ST":60.0},"Fcy":{"L":64.0,"LT":69.0,"ST":68.0},"Fsu":46.0,"Fbru":{"eD1.5":116.0,"eD2.0":149.0},"Fbry":{"eD1.5":96.0,"eD2.0":110.0},"elong":{"L":8.0,"LT":7.0,"ST":1.5},"E":10.3,"Ec":10.8,"G":4.0,"mu":0.33,"density":0.102}},{"id":"3.7.4.0c1#0","table":"3.7.4.0c1","caption":"Table 3.7.4.0(c1). Design Mechanical and Physical Properties of 7050 Aluminum Alloy Die Forging","alloy":"7050 Aluminum Alloy","family":"7050 Aluminum Alloy","group":"Aluminum Alloys","clad":false,"spec":"AMS 4107 and AMS-A-22771","form":"Die forging","formGroup":"Forging","temper":"T74","thickness":{"min":null,"max":2.0,"raw":"≤2.000"},"basis":"S","props":{"Ftu":{"L":72.0},"Fty":{"L":62.0},"Fcy":{"L":63.0,"ST":60.0},"Fsu":42.0,"Fbru":{"eD1.5":99.0,"eD2.0":131.0},"Fbry":{"eD1.5":82.0,"eD2.0":96.0},"elong":{"L":7.0},"E":10.2,"Ec":10.7,"G":3.9,"mu":0.33,"density":0.102}},{"id":"3.7.4.0c1#1","table":"3.7.4.0c1","caption":"Table 3.7.4.0(c1). Design Mechanical and Physical Properties of 7050 Aluminum Alloy Die Forging","alloy":"7050 Aluminum Alloy","family":"7050 Aluminum Alloy","group":"Aluminum Alloys","clad":false,"spec":"AMS 4107 and AMS-A-22771","form":"Die forging","formGroup":"Forging","temper":"T74","thickness":{"min":2.001,"max":4.0,"raw":"2.001-4.000"},"basis":"S","props":{"Ftu":{"L":71.0},"Fty":{"L":61.0},"Fcy":{"L":63.0,"ST":59.0},"Fsu":42.0,"Fbru":{"eD1.5":98.0,"eD2.0":129.0},"Fbry":{"eD1.5":81.0,"eD2.0":95.0},"elong":{"L":7.0},"E":10.2,"Ec":10.7,"G":3.9,"mu":0.33,"density":0.102}},{"id":"3.7.4.0c1#2","table":"3.7.4.0c1","caption":"Table 3.7.4.0(c1). Design Mechanical and Physical Properties of 7050 Aluminum Alloy Die Forging","alloy":"7050 Aluminum Alloy","family":"7050 Aluminum Alloy","group":"Aluminum Alloys","clad":false,"spec":"AMS 4107 and AMS-A-22771","form":"Die forging","formGroup":"Forging","temper":"T74","thickness":{"min":4.001,"max":5.0,"raw":"4.001-5.000"},"basis":"S","props":{"Ftu":{"L":70.0},"Fty":{"L":60.0},"Fcy":{"L":63.0,"ST":58.0},"Fsu":41.0,"Fbru":{"eD1.5":97.0,"eD2.0":127.0},"Fbry":{"eD1.5":78.0,"eD2.0":92.0},"elong":{"L":7.0},"E":10.2,"Ec":10.7,"G":3.9,"mu":0.33,"density":0.102}},{"id":"3.7.4.0c1#3","table":"3.7.4.0c1","caption":"Table 3.7.4.0(c1). Design Mechanical and Physical Properties of 7050 Aluminum Alloy Die Forging","alloy":"7050 Aluminum Alloy","family":"7050 Aluminum Alloy","group":"Aluminum Alloys","clad":false,"spec":"AMS 4107 and AMS-A-22771","form":"Die forging","formGroup":"Forging","temper":"T74","thickness":{"min":5.001,"max":6.0,"raw":"5.001-6.000"},"basis":"S","props":{"Ftu":{"L":70.0},"Fty":{"L":59.0},"Fcy":{"L":62.0,"ST":57.0},"Fsu":41.0,"Fbru":{"eD1.5":97.0,"eD2.0":127.0},"Fbry":{"eD1.5":78.0,"eD2.0":92.0},"elong":{"L":7.0},"E":10.2,"Ec":10.7,"G":3.9,"mu":0.33,"density":0.102}},{"id":"3.7.4.0c2#0","table":"3.7.4.0c2","caption":"Table 3.7.4.0(c2). Design Mechanical and Physical Properties of 7050-T7452 Aluminum Alloy Die Forging","alloy":"7050 Aluminum Alloy","family":"7050-T7452 Aluminum Alloy","group":"Aluminum Alloys","clad":false,"spec":"AMS 4333","form":"Die forgings","formGroup":"Forging","temper":"T7452","thickness":{"min":null,"max":2.0,"raw":"≤2.000"},"basis":"A","props":{"Ftu":{"L":71.0},"Fty":{"L":60.0},"Fcy":{"L":63.0,"ST":63.0},"Fsu":43.0,"Fbru":{"eD1.5":101.0,"eD2.0":135.0},"Fbry":{"eD1.5":87.0,"eD2.0":105.0},"elong":{"L":9.0},"E":10.2,"Ec":10.5,"G":3.9,"mu":0.33,"density":0.102}},{"id":"3.7.4.0c2#1","table":"3.7.4.0c2","caption":"Table 3.7.4.0(c2). Design Mechanical and Physical Properties of 7050-T7452 Aluminum Alloy Die Forging","alloy":"7050 Aluminum Alloy","family":"7050-T7452 Aluminum Alloy","group":"Aluminum Alloys","clad":false,"spec":"AMS 4333","form":"Die forgings","formGroup":"Forging","temper":"T7452","thickness":{"min":null,"max":2.0,"raw":"≤2.000"},"basis":"B","props":{"Ftu":{"L":73.0},"Fty":{"L":63.0},"Fcy":{"L":66.0,"ST":66.0},"Fsu":44.0,"Fbru":{"eD1.5":104.0,"eD2.0":139.0},"Fbry":{"eD1.5":92.0,"eD2.0":110.0},"E":10.2,"Ec":10.5,"G":3.9,"mu":0.33,"density":0.102}},{"id":"3.7.4.0c2#2","table":"3.7.4.0c2","caption":"Table 3.7.4.0(c2). Design Mechanical and Physical Properties of 7050-T7452 Aluminum Alloy Die Forging","alloy":"7050 Aluminum Alloy","family":"7050-T7452 Aluminum Alloy","group":"Aluminum Alloys","clad":false,"spec":"AMS 4333","form":"Die forgings","formGroup":"Forging","temper":"T7452","thickness":{"min":2.001,"max":4.0,"raw":"2.001-4.000"},"basis":"A","props":{"Ftu":{"L":71.0},"Fty":{"L":59.0},"Fcy":{"L":62.0,"ST":62.0},"Fsu":43.0,"Fbru":{"eD1.5":101.0,"eD2.0":135.0},"Fbry":{"eD1.5":86.0,"eD2.0":103.0},"elong":{"L":8.0},"E":10.2,"Ec":10.5,"G":3.9,"mu":0.33,"density":0.102}},{"id":"3.7.4.0c2#3","table":"3.7.4.0c2","caption":"Table 3.7.4.0(c2). Design Mechanical and Physical Properties of 7050-T7452 Aluminum Alloy Die Forging","alloy":"7050 Aluminum Alloy","family":"7050-T7452 Aluminum Alloy","group":"Aluminum Alloys","clad":false,"spec":"AMS 4333","form":"Die forgings","formGroup":"Forging","temper":"T7452","thickness":{"min":2.001,"max":4.0,"raw":"2.001-4.000"},"basis":"B","props":{"Ftu":{"L":72.0},"Fty":{"L":61.0},"Fcy":{"L":64.0,"ST":64.0},"Fsu":43.0,"Fbru":{"eD1.5":103.0,"eD2.0":137.0},"Fbry":{"eD1.5":89.0,"eD2.0":106.0},"E":10.2,"Ec":10.5,"G":3.9,"mu":0.33,"density":0.102}},{"id":"3.7.4.0d#0","table":"3.7.4.0d","caption":"Table 3.7.4.0(d). Design Mechanical and Physical Properties of 7050 Aluminum Alloy Hand Forging","alloy":"7050 Aluminum Alloy","family":"7050 Aluminum Alloy","group":"Aluminum Alloys","clad":false,"spec":"AMS 4108 and AMS-A-22771","form":"Hand Forging","formGroup":"Forging","temper":"T7452","thickness":{"min":null,"max":2.0,"raw":"≤2.000"},"basis":"S","props":{"Ftu":{"L":72.0,"LT":71.0},"Fty":{"L":63.0,"LT":61.0},"Fcy":{"L":63.0,"LT":64.0},"Fsu":42.0,"Fbru":{"eD1.5":98.0,"eD2.0":131.0},"Fbry":{"eD1.5":86.0,"eD2.0":101.0},"elong":{"L":9.0,"LT":5.0},"E":10.2,"Ec":10.6,"G":3.9,"mu":0.33,"density":0.102}},{"id":"3.7.4.0d#1","table":"3.7.4.0d","caption":"Table 3.7.4.0(d). Design Mechanical and Physical Properties of 7050 Aluminum Alloy Hand Forging","alloy":"7050 Aluminum Alloy","family":"7050 Aluminum Alloy","group":"Aluminum Alloys","clad":false,"spec":"AMS 4108 and AMS-A-22771","form":"Hand Forging","formGroup":"Forging","temper":"T7452","thickness":{"min":2.001,"max":3.0,"raw":"2.001-3.000"},"basis":"S","props":{"Ftu":{"L":72.0,"LT":70.0,"ST":67.0},"Fty":{"L":62.0,"LT":60.0,"ST":55.0},"Fcy":{"L":62.0,"LT":63.0,"ST":63.0},"Fsu":41.0,"Fbru":{"eD1.5":97.0,"eD2.0":129.0},"Fbry":{"eD1.5":84.0,"eD2.0":100.0},"elong":{"L":9.0,"LT":5.0,"ST":4.0},"E":10.2,"Ec":10.6,"G":3.9,"mu":0.33,"density":0.102}},{"id":"3.7.4.0d#2","table":"3.7.4.0d","caption":"Table 3.7.4.0(d). Design Mechanical and Physical Properties of 7050 Aluminum Alloy Hand Forging","alloy":"7050 Aluminum Alloy","family":"7050 Aluminum Alloy","group":"Aluminum Alloys","clad":false,"spec":"AMS 4108 and AMS-A-22771","form":"Hand Forging","formGroup":"Forging","temper":"T7452","thickness":{"min":3.001,"max":4.0,"raw":"3.001-4.000"},"basis":"S","props":{"Ftu":{"L":71.0,"LT":70.0,"ST":67.0},"Fty":{"L":61.0,"LT":59.0,"ST":55.0},"Fcy":{"L":61.0,"LT":62.0,"ST":61.0},"Fsu":41.0,"Fbru":{"eD1.5":97.0,"eD2.0":129.0},"Fbry":{"eD1.5":83.0,"eD2.0":98.0},"elong":{"L":9.0,"LT":5.0,"ST":4.0},"E":10.2,"Ec":10.6,"G":3.9,"mu":0.33,"density":0.102}},{"id":"3.7.4.0d#3","table":"3.7.4.0d","caption":"Table 3.7.4.0(d). Design Mechanical and Physical Properties of 7050 Aluminum Alloy Hand Forging","alloy":"7050 Aluminum Alloy","family":"7050 Aluminum Alloy","group":"Aluminum Alloys","clad":false,"spec":"AMS 4108 and AMS-A-22771","form":"Hand Forging","formGroup":"Forging","temper":"T7452","thickness":{"min":4.001,"max":5.0,"raw":"4.001-5.000"},"basis":"S","props":{"Ftu":{"L":70.0,"LT":69.0,"ST":66.0},"Fty":{"L":60.0,"LT":58.0,"ST":54.0},"Fcy":{"L":60.0,"LT":61.0,"ST":60.0},"Fsu":41.0,"Fbru":{"eD1.5":96.0,"eD2.0":127.0},"Fbry":{"eD1.5":82.0,"eD2.0":96.0},"elong":{"L":9.0,"LT":4.0,"ST":3.0},"E":10.2,"Ec":10.6,"G":3.9,"mu":0.33,"density":0.102}},{"id":"3.7.4.0d#4","table":"3.7.4.0d","caption":"Table 3.7.4.0(d). Design Mechanical and Physical Properties of 7050 Aluminum Alloy Hand Forging","alloy":"7050 Aluminum Alloy","family":"7050 Aluminum Alloy","group":"Aluminum Alloys","clad":false,"spec":"AMS 4108 and AMS-A-22771","form":"Hand Forging","formGroup":"Forging","temper":"T7452","thickness":{"min":5.001,"max":6.0,"raw":"5.001-6.000"},"basis":"S","props":{"Ftu":{"L":69.0,"LT":68.0,"ST":66.0},"Fty":{"L":59.0,"LT":56.0,"ST":53.0},"Fcy":{"L":58.0,"LT":59.0,"ST":58.0},"Fsu":40.0,"Fbru":{"eD1.5":94.0,"eD2.0":125.0},"Fbry":{"eD1.5":79.0,"eD2.0":93.0},"elong":{"L":9.0,"LT":4.0,"ST":3.0},"E":10.2,"Ec":10.6,"G":3.9,"mu":0.33,"density":0.102}},{"id":"3.7.4.0d#5","table":"3.7.4.0d","caption":"Table 3.7.4.0(d). Design Mechanical and Physical Properties of 7050 Aluminum Alloy Hand Forging","alloy":"7050 Aluminum Alloy","family":"7050 Aluminum Alloy","group":"Aluminum Alloys","clad":false,"spec":"AMS 4108 and AMS-A-22771","form":"Hand Forging","formGroup":"Forging","temper":"T7452","thickness":{"min":6.001,"max":7.0,"raw":"6.001-7.000"},"basis":"A","props":{"Ftu":{"L":68.0,"LT":67.0,"ST":65.0},"Fty":{"L":56.0,"LT":54.0,"ST":51.0},"Fcy":{"L":56.0,"LT":57.0,"ST":56.0},"Fsu":40.0,"Fbru":{"eD1.5":93.0,"eD2.0":123.0},"Fbry":{"eD1.5":76.0,"eD2.0":90.0},"elong":{"L":9.0,"LT":4.0,"ST":3.0},"E":10.2,"Ec":10.6,"G":3.9,"mu":0.33,"density":0.102}},{"id":"3.7.4.0d#6","table":"3.7.4.0d","caption":"Table 3.7.4.0(d). Design Mechanical and Physical Properties of 7050 Aluminum Alloy Hand Forging","alloy":"7050 Aluminum Alloy","family":"7050 Aluminum Alloy","group":"Aluminum Alloys","clad":false,"spec":"AMS 4108 and AMS-A-22771","form":"Hand Forging","formGroup":"Forging","temper":"T7452","thickness":{"min":6.001,"max":7.0,"raw":"6.001-7.000"},"basis":"B","props":{"Ftu":{"L":71.0,"LT":70.0,"ST":69.0},"Fty":{"L":61.0,"LT":59.0,"ST":56.0},"Fcy":{"L":61.0,"LT":62.0,"ST":61.0},"Fsu":41.0,"Fbru":{"eD1.5":97.0,"eD2.0":129.0},"Fbry":{"eD1.5":83.0,"eD2.0":98.0},"E":10.2,"Ec":10.6,"G":3.9,"mu":0.33,"density":0.102}},{"id":"3.7.4.0d#7","table":"3.7.4.0d","caption":"Table 3.7.4.0(d). Design Mechanical and Physical Properties of 7050 Aluminum Alloy Hand Forging","alloy":"7050 Aluminum Alloy","family":"7050 Aluminum Alloy","group":"Aluminum Alloys","clad":false,"spec":"AMS 4108 and AMS-A-22771","form":"Hand Forging","formGroup":"Forging","temper":"T7452","thickness":{"min":7.001,"max":8.0,"raw":"7.001-8.000"},"basis":"S","props":{"Ftu":{"L":67.0,"LT":66.0,"ST":64.0},"Fty":{"L":57.0,"LT":52.0,"ST":50.0},"Fcy":{"L":54.0,"LT":55.0,"ST":54.0},"Fsu":39.0,"Fbru":{"eD1.5":91.0,"eD2.0":121.0},"Fbry":{"eD1.5":73.0,"eD2.0":86.0},"elong":{"L":9.0,"LT":4.0,"ST":3.0},"E":10.2,"Ec":10.6,"G":3.9,"mu":0.33,"density":0.102}},{"id":"3.7.4.0e1#0","table":"3.7.4.0e1","caption":"Table 3.7.4.0(e1). Design Mechanical and Physical Properties of 7050 Aluminum Alloy Extrusion","alloy":"7050 Aluminum Alloy","family":"7050 Aluminum Alloy","group":"Aluminum Alloys","clad":false,"spec":"AMS 4341","form":"Extrusion","formGroup":"Extrusion","temper":"T73511","thickness":{"min":null,"max":1.0,"raw":"≤1.000"},"basis":"S","props":{"Ftu":{"L":70.0,"LT":68.0},"Fty":{"L":60.0,"LT":57.0},"Fcy":{"L":60.0,"LT":60.0},"Fsu":39.0,"Fbru":{"eD1.5":103.0,"eD2.0":133.0},"Fbry":{"eD1.5":82.0,"eD2.0":97.0},"elong":{"L":8.0},"E":10.3,"Ec":10.7,"G":3.9,"mu":0.33,"density":0.102}},{"id":"3.7.4.0e1#1","table":"3.7.4.0e1","caption":"Table 3.7.4.0(e1). Design Mechanical and Physical Properties of 7050 Aluminum Alloy Extrusion","alloy":"7050 Aluminum Alloy","family":"7050 Aluminum Alloy","group":"Aluminum Alloys","clad":false,"spec":"AMS 4341","form":"Extrusion","formGroup":"Extrusion","temper":"T73511","thickness":{"min":1.001,"max":2.0,"raw":"1.001-2.000"},"basis":"S","props":{"Ftu":{"L":70.0,"LT":66.0},"Fty":{"L":60.0,"LT":56.0},"Fcy":{"L":60.0,"LT":59.0},"Fsu":39.0,"Fbru":{"eD1.5":100.0,"eD2.0":129.0},"Fbry":{"eD1.5":80.0,"eD2.0":95.0},"elong":{"L":8.0},"E":10.3,"Ec":10.7,"G":3.9,"mu":0.33,"density":0.102}},{"id":"3.7.4.0e1#2","table":"3.7.4.0e1","caption":"Table 3.7.4.0(e1). Design Mechanical and Physical Properties of 7050 Aluminum Alloy Extrusion","alloy":"7050 Aluminum Alloy","family":"7050 Aluminum Alloy","group":"Aluminum Alloys","clad":false,"spec":"AMS 4341","form":"Extrusion","formGroup":"Extrusion","temper":"T73511","thickness":{"min":2.001,"max":3.0,"raw":"2.001-3.000"},"basis":"S","props":{"Ftu":{"L":70.0,"LT":65.0},"Fty":{"L":60.0,"LT":55.0},"Fcy":{"L":60.0,"LT":58.0},"Fsu":38.0,"Fbru":{"eD1.5":96.0,"eD2.0":124.0},"Fbry":{"eD1.5":78.0,"eD2.0":93.0},"elong":{"L":8.0},"E":10.3,"Ec":10.7,"G":3.9,"mu":0.33,"density":0.102}},{"id":"3.7.4.0e1#3","table":"3.7.4.0e1","caption":"Table 3.7.4.0(e1). Design Mechanical and Physical Properties of 7050 Aluminum Alloy Extrusion","alloy":"7050 Aluminum Alloy","family":"7050 Aluminum Alloy","group":"Aluminum Alloys","clad":false,"spec":"AMS 4341","form":"Extrusion","formGroup":"Extrusion","temper":"T73511","thickness":{"min":3.001,"max":4.0,"raw":"3.001-4.000"},"basis":"S","props":{"Ftu":{"L":70.0,"LT":63.0},"Fty":{"L":60.0,"LT":53.0},"Fcy":{"L":61.0,"LT":56.0},"Fsu":37.0,"Fbru":{"eD1.5":91.0,"eD2.0":120.0},"Fbry":{"eD1.5":76.0,"eD2.0":91.0},"elong":{"L":8.0},"E":10.3,"Ec":10.7,"G":3.9,"mu":0.33,"density":0.102}},{"id":"3.7.4.0e1#4","table":"3.7.4.0e1","caption":"Table 3.7.4.0(e1). Design Mechanical and Physical Properties of 7050 Aluminum Alloy Extrusion","alloy":"7050 Aluminum Alloy","family":"7050 Aluminum Alloy","group":"Aluminum Alloys","clad":false,"spec":"AMS 4341","form":"Extrusion","formGroup":"Extrusion","temper":"T73511","thickness":{"min":4.001,"max":5.0,"raw":"4.001-5.000"},"basis":"S","props":{"Ftu":{"L":70.0,"LT":62.0},"Fty":{"L":60.0,"LT":52.0},"Fcy":{"L":61.0,"LT":55.0},"Fsu":36.0,"Fbru":{"eD1.5":87.0,"eD2.0":115.0},"Fbry":{"eD1.5":74.0,"eD2.0":88.0},"elong":{"L":8.0},"E":10.3,"Ec":10.7,"G":3.9,"mu":0.33,"density":0.102}},{"id":"3.7.4.0e2#0","table":"3.7.4.0e2","caption":"Table 3.7.4.0(e2). Design Mechanical and Physical Properties of 7050 Aluminum Alloy Extrusion","alloy":"7050 Aluminum Alloy","family":"7050 Aluminum Alloy","group":"Aluminum Alloys","clad":false,"spec":"AMS 4342","form":"Extrusion","formGroup":"Extrusion","temper":"T74511","thickness":{"min":null,"max":1.0,"raw":"≤1.000"},"basis":"S","props":{"Ftu":{"L":73.0,"LT":71.0},"Fty":{"L":63.0,"LT":60.0},"Fcy":{"L":63.0,"LT":63.0},"Fsu":41.0,"Fbru":{"eD1.5":107.0,"eD2.0":139.0},"Fbry":{"eD1.5":86.0,"eD2.0":106.0},"elong":{"L":7.0},"E":10.3,"Ec":10.7,"G":3.9,"mu":0.33,"density":0.102}},{"id":"3.7.4.0e2#1","table":"3.7.4.0e2","caption":"Table 3.7.4.0(e2). Design Mechanical and Physical Properties of 7050 Aluminum Alloy Extrusion","alloy":"7050 Aluminum Alloy","family":"7050 Aluminum Alloy","group":"Aluminum Alloys","clad":false,"spec":"AMS 4342","form":"Extrusion","formGroup":"Extrusion","temper":"T74511","thickness":{"min":1.001,"max":2.0,"raw":"1.001-2.000"},"basis":"S","props":{"Ftu":{"L":73.0,"LT":69.0},"Fty":{"L":63.0,"LT":59.0},"Fcy":{"L":63.0,"LT":62.0},"Fsu":40.0,"Fbru":{"eD1.5":104.0,"eD2.0":135.0},"Fbry":{"eD1.5":84.0,"eD2.0":100.0},"elong":{"L":7.0},"E":10.3,"Ec":10.7,"G":3.9,"mu":0.33,"density":0.102}},{"id":"3.7.4.0e2#2","table":"3.7.4.0e2","caption":"Table 3.7.4.0(e2). Design Mechanical and Physical Properties of 7050 Aluminum Alloy Extrusion","alloy":"7050 Aluminum Alloy","family":"7050 Aluminum Alloy","group":"Aluminum Alloys","clad":false,"spec":"AMS 4342","form":"Extrusion","formGroup":"Extrusion","temper":"T74511","thickness":{"min":2.001,"max":3.0,"raw":"2.001-3.000"},"basis":"S","props":{"Ftu":{"L":73.0,"LT":68.0},"Fty":{"L":63.0,"LT":58.0},"Fcy":{"L":63.0,"LT":61.0},"Fsu":40.0,"Fbru":{"eD1.5":100.0,"eD2.0":130.0},"Fbry":{"eD1.5":82.0,"eD2.0":98.0},"elong":{"L":7.0},"E":10.3,"Ec":10.7,"G":3.9,"mu":0.33,"density":0.102}},{"id":"3.7.4.0e2#3","table":"3.7.4.0e2","caption":"Table 3.7.4.0(e2). Design Mechanical and Physical Properties of 7050 Aluminum Alloy Extrusion","alloy":"7050 Aluminum Alloy","family":"7050 Aluminum Alloy","group":"Aluminum Alloys","clad":false,"spec":"AMS 4342","form":"Extrusion","formGroup":"Extrusion","temper":"T74511","thickness":{"min":3.001,"max":4.0,"raw":"3.001-4.000"},"basis":"S","props":{"Ftu":{"L":73.0,"LT":64.0},"Fty":{"L":63.0,"LT":56.0},"Fcy":{"L":64.0,"LT":59.0},"Fsu":39.0,"Fbru":{"eD1.5":95.0,"eD2.0":125.0},"Fbry":{"eD1.5":80.0,"eD2.0":95.0},"elong":{"L":7.0},"E":10.3,"Ec":10.7,"G":3.9,"mu":0.33,"density":0.102}},{"id":"3.7.4.0e2#4","table":"3.7.4.0e2","caption":"Table 3.7.4.0(e2). Design Mechanical and Physical Properties of 7050 Aluminum Alloy Extrusion","alloy":"7050 Aluminum Alloy","family":"7050 Aluminum Alloy","group":"Aluminum Alloys","clad":false,"spec":"AMS 4342","form":"Extrusion","formGroup":"Extrusion","temper":"T74511","thickness":{"min":4.001,"max":5.0,"raw":"4.001-5.000"},"basis":"S","props":{"Ftu":{"L":73.0,"LT":64.0},"Fty":{"L":63.0,"LT":54.0},"Fcy":{"L":64.0,"LT":57.0},"Fsu":38.0,"Fbru":{"eD1.5":91.0,"eD2.0":121.0},"Fbry":{"eD1.5":78.0,"eD2.0":92.0},"elong":{"L":7.0},"E":10.3,"Ec":10.7,"G":3.9,"mu":0.33,"density":0.102}},{"id":"3.7.4.0e3#0","table":"3.7.4.0e3","caption":"Table 3.7.4.0(e3). Design Mechanical and Physical Properties of 7050 Aluminum Alloy Extrusion","alloy":"7050 Aluminum Alloy","family":"7050 Aluminum Alloy","group":"Aluminum Alloys","clad":false,"spec":"AMS 4340","form":"Extrusion","formGroup":"Extrusion","temper":"T76511","thickness":{"min":null,"max":0.499,"raw":"≤0.499"},"basis":"A","props":{"Ftu":{"L":77.0,"LT":76.0},"Fty":{"L":68.0,"LT":67.0},"Fcy":{"L":68.0,"LT":70.0},"Fsu":42.0,"Fbru":{"eD1.5":113.0,"eD2.0":147.0},"Fbry":{"eD1.5":94.0,"eD2.0":109.0},"elong":{"L":7.0},"E":10.3,"Ec":10.7,"G":3.9,"mu":0.33,"density":0.102}},{"id":"3.7.4.0e3#1","table":"3.7.4.0e3","caption":"Table 3.7.4.0(e3). Design Mechanical and Physical Properties of 7050 Aluminum Alloy Extrusion","alloy":"7050 Aluminum Alloy","family":"7050 Aluminum Alloy","group":"Aluminum Alloys","clad":false,"spec":"AMS 4340","form":"Extrusion","formGroup":"Extrusion","temper":"T76511","thickness":{"min":null,"max":0.499,"raw":"≤0.499"},"basis":"B","props":{"Ftu":{"L":79.0,"LT":78.0},"Fty":{"L":71.0,"LT":69.0},"Fcy":{"L":71.0,"LT":73.0},"Fsu":44.0,"Fbru":{"eD1.5":116.0,"eD2.0":151.0},"Fbry":{"eD1.5":98.0,"eD2.0":114.0},"E":10.3,"Ec":10.7,"G":3.9,"mu":0.33,"density":0.102}},{"id":"3.7.4.0e3#2","table":"3.7.4.0e3","caption":"Table 3.7.4.0(e3). Design Mechanical and Physical Properties of 7050 Aluminum Alloy Extrusion","alloy":"7050 Aluminum Alloy","family":"7050 Aluminum Alloy","group":"Aluminum Alloys","clad":false,"spec":"AMS 4340","form":"Extrusion","formGroup":"Extrusion","temper":"T76511","thickness":{"min":0.5,"max":1.0,
