Repository: Teased-oChroid-orrA/powershell_tool

# GS Engineering Toolbench

A Rust engineering application with native GPU workbenches for modelling,
finite-element analysis, aircraft frame/truss members, bushings and eccentric
bushings. The dashboard also opens the terminal tools for search, fastener holes,
lug analysis, pressure vessels, preload and material lookup.

The search engine handles text, Office documents, archives and PDFs, with live
progress, an optional persistent index and streamed reports. Rust is the sole
implementation; the earlier PowerShell and C# applications remain in git history.

File: mechanics-core/data/mil-hdbk-5j.json (part 12 of 21)
"raw":"0.500-1.000"},"basis":"S","props":{"Ftu":{"L":79.0,"LT":77.0},"Fty":{"L":69.0,"LT":67.0},"Fcy":{"L":69.0,"LT":70.0},"Fsu":43.0,"Fbru":{"eD1.5":115.0,"eD2.0":150.0},"Fbry":{"eD1.5":94.0,"eD2.0":110.0},"elong":{"L":7.0},"E":10.3,"Ec":10.7,"G":3.9,"mu":0.33,"density":0.102}},{"id":"3.7.4.0e3#3","table":"3.7.4.0e3","caption":"Table 3.7.4.0(e3). Design Mechanical and Physical Properties of 7050 Aluminum Alloy Extrusion","alloy":"7050 Aluminum Alloy","family":"7050 Aluminum Alloy","group":"Aluminum Alloys","clad":false,"spec":"AMS 4340","form":"Extrusion","formGroup":"Extrusion","temper":"T76511","thickness":{"min":1.001,"max":2.0,"raw":"1.001-2.000"},"basis":"S","props":{"Ftu":{"L":79.0,"LT":75.0},"Fty":{"L":69.0,"LT":65.0},"Fcy":{"L":69.0,"LT":69.0},"Fsu":43.0,"Fbru":{"eD1.5":114.0,"eD2.0":148.0},"Fbry":{"eD1.5":92.0,"eD2.0":108.0},"elong":{"L":7.0},"E":10.3,"Ec":10.7,"G":3.9,"mu":0.33,"density":0.102}},{"id":"3.7.4.0e3#4","table":"3.7.4.0e3","caption":"Table 3.7.4.0(e3). Design Mechanical and Physical Properties of 7050 Aluminum Alloy Extrusion","alloy":"7050 Aluminum Alloy","family":"7050 Aluminum Alloy","group":"Aluminum Alloys","clad":false,"spec":"AMS 4340","form":"Extrusion","formGroup":"Extrusion","temper":"T76511","thickness":{"min":2.001,"max":3.0,"raw":"2.001-3.000"},"basis":"S","props":{"Ftu":{"L":79.0,"LT":73.0},"Fty":{"L":69.0,"LT":63.0},"Fcy":{"L":69.0,"LT":67.0},"Fsu":42.0,"Fbru":{"eD1.5":110.0,"eD2.0":144.0},"Fbry":{"eD1.5":89.0,"eD2.0":104.0},"elong":{"L":7.0},"E":10.3,"Ec":10.7,"G":3.9,"mu":0.33,"density":0.102}},{"id":"3.7.4.0e3#5","table":"3.7.4.0e3","caption":"Table 3.7.4.0(e3). Design Mechanical and Physical Properties of 7050 Aluminum Alloy Extrusion","alloy":"7050 Aluminum Alloy","family":"7050 Aluminum Alloy","group":"Aluminum Alloys","clad":false,"spec":"AMS 4340","form":"Extrusion","formGroup":"Extrusion","temper":"T76511","thickness":{"min":3.001,"max":4.0,"raw":"3.001-4.000"},"basis":"S","props":{"Ftu":{"L":79.0,"LT":71.0},"Fty":{"L":69.0,"LT":61.0},"Fcy":{"L":69.0,"LT":66.0},"Fsu":41.0,"Fbru":{"eD1.5":107.0,"eD2.0":140.0},"Fbry":{"eD1.5":86.0,"eD2.0":98.0},"elong":{"L":7.0},"E":10.3,"Ec":10.7,"G":3.9,"mu":0.33,"density":0.102}},{"id":"3.7.4.0e3#6","table":"3.7.4.0e3","caption":"Table 3.7.4.0(e3). Design Mechanical and Physical Properties of 7050 Aluminum Alloy Extrusion","alloy":"7050 Aluminum Alloy","family":"7050 Aluminum Alloy","group":"Aluminum Alloys","clad":false,"spec":"AMS 4340","form":"Extrusion","formGroup":"Extrusion","temper":"T76511","thickness":{"min":4.001,"max":5.0,"raw":"4.001-5.000"},"basis":"S","props":{"Ftu":{"L":79.0,"LT":68.0},"Fty":{"L":69.0,"LT":59.0},"Fcy":{"L":69.0,"LT":64.0},"Fsu":40.0,"Fbru":{"eD1.5":103.0,"eD2.0":136.0},"Fbry":{"eD1.5":82.0,"eD2.0":93.0},"elong":{"L":7.0},"E":10.3,"Ec":10.7,"G":3.9,"mu":0.33,"density":0.102}},{"id":"3.7.5.0b#0","table":"3.7.5.0b","caption":"Table 3.7.5.0(b). Design Mechanical and Physical Properties of 7055-T74511 Aluminum Alloy Extrusions","alloy":"7055-T74511 Aluminum Alloy","family":"7055-T74511 Aluminum Alloy","group":"Aluminum Alloys","clad":false,"spec":"AMS 4324","form":"Extrusion","formGroup":"Extrusion","temper":"T74511","thickness":{"min":null,"max":0.249,"raw":"≤0.249"},"basis":"A","props":{"Ftu":{"L":83.0,"LT":78.0},"Fty":{"L":76.0,"LT":72.0},"Fcy":{"L":76.0,"LT":77.0},"Fsu":43.0,"Fbru":{"eD1.5":115.0,"eD2.0":151.0},"Fbry":{"eD1.5":96.0,"eD2.0":114.0},"elong":{"L":8.0},"E":10.3,"Ec":10.7,"G":3.9,"mu":0.33,"density":0.103}},{"id":"3.7.5.0b#1","table":"3.7.5.0b","caption":"Table 3.7.5.0(b). Design Mechanical and Physical Properties of 7055-T74511 Aluminum Alloy Extrusions","alloy":"7055-T74511 Aluminum Alloy","family":"7055-T74511 Aluminum Alloy","group":"Aluminum Alloys","clad":false,"spec":"AMS 4324","form":"Extrusion","formGroup":"Extrusion","temper":"T74511","thickness":{"min":null,"max":0.249,"raw":"≤0.249"},"basis":"B","props":{"Ftu":{"L":84.0,"LT":79.0},"Fty":{"L":78.0,"LT":74.0},"Fcy":{"L":78.0,"LT":79.0},"Fsu":44.0,"Fbru":{"eD1.5":116.0,"eD2.0":152.0},"Fbry":{"eD1.5":99.0,"eD2.0":117.0},"E":10.3,"Ec":10.7,"G":3.9,"mu":0.33,"density":0.103}},{"id":"3.7.5.0b#2","table":"3.7.5.0b","caption":"Table 3.7.5.0(b). Design Mechanical and Physical Properties of 7055-T74511 Aluminum Alloy Extrusions","alloy":"7055-T74511 Aluminum Alloy","family":"7055-T74511 Aluminum Alloy","group":"Aluminum Alloys","clad":false,"spec":"AMS 4324","form":"Extrusion","formGroup":"Extrusion","temper":"T74511","thickness":{"min":0.25,"max":0.499,"raw":"0.250-0.499"},"basis":"A","props":{"Ftu":{"L":84.0,"LT":79.0},"Fty":{"L":77.0,"LT":73.0},"Fcy":{"L":77.0,"LT":78.0},"Fsu":46.0,"Fbru":{"eD1.5":116.0,"eD2.0":152.0},"Fbry":{"eD1.5":97.0,"eD2.0":116.0},"elong":{"L":8.0},"E":10.3,"Ec":10.7,"G":3.9,"mu":0.33,"density":0.103}},{"id":"3.7.5.0b#3","table":"3.7.5.0b","caption":"Table 3.7.5.0(b). Design Mechanical and Physical Properties of 7055-T74511 Aluminum Alloy Extrusions","alloy":"7055-T74511 Aluminum Alloy","family":"7055-T74511 Aluminum Alloy","group":"Aluminum Alloys","clad":false,"spec":"AMS 4324","form":"Extrusion","formGroup":"Extrusion","temper":"T74511","thickness":{"min":0.25,"max":0.499,"raw":"0.250-0.499"},"basis":"B","props":{"Ftu":{"L":85.0,"LT":80.0},"Fty":{"L":79.0,"LT":75.0},"Fcy":{"L":79.0,"LT":80.0},"Fsu":45.0,"Fbru":{"eD1.5":117.0,"eD2.0":154.0},"Fbry":{"eD1.5":100.0,"eD2.0":119.0},"E":10.3,"Ec":10.7,"G":3.9,"mu":0.33,"density":0.103}},{"id":"3.7.5.0b#4","table":"3.7.5.0b","caption":"Table 3.7.5.0(b). Design Mechanical and Physical Properties of 7055-T74511 Aluminum Alloy Extrusions","alloy":"7055-T74511 Aluminum Alloy","family":"7055-T74511 Aluminum Alloy","group":"Aluminum Alloys","clad":false,"spec":"AMS 4324","form":"Extrusion","formGroup":"Extrusion","temper":"T74511","thickness":{"min":0.5,"max":3.0,"raw":"0.500-3.000"},"basis":"A","props":{"Ftu":{"L":85.0,"LT":80.0},"Fty":{"L":78.0,"LT":74.0},"Fcy":{"L":78.0,"LT":79.0},"Fsu":45.0,"Fbru":{"eD1.5":117.0,"eD2.0":154.0},"Fbry":{"eD1.5":99.0,"eD2.0":117.0},"elong":{"L":8.0},"E":10.3,"Ec":10.7,"G":3.9,"mu":0.33,"density":0.103}},{"id":"3.7.5.0b#5","table":"3.7.5.0b","caption":"Table 3.7.5.0(b). Design Mechanical and Physical Properties of 7055-T74511 Aluminum Alloy Extrusions","alloy":"7055-T74511 Aluminum Alloy","family":"7055-T74511 Aluminum Alloy","group":"Aluminum Alloys","clad":false,"spec":"AMS 4324","form":"Extrusion","formGroup":"Extrusion","temper":"T74511","thickness":{"min":0.5,"max":3.0,"raw":"0.500-3.000"},"basis":"B","props":{"Ftu":{"L":87.0,"LT":82.0},"Fty":{"L":80.0,"LT":76.0},"Fcy":{"L":80.0,"LT":81.0},"Fsu":46.0,"Fbru":{"eD1.5":120.0,"eD2.0":158.0},"Fbry":{"eD1.5":101.0,"eD2.0":120.0},"E":10.3,"Ec":10.7,"G":3.9,"mu":0.33,"density":0.103}},{"id":"3.7.5.0c#0","table":"3.7.5.0c","caption":"Table 3.7.5.0(c). Design Mechanical and Physical Properties of 7055-T76511 Aluminum Alloy Extrusions","alloy":"7055-T74511 Aluminum Alloy","family":"7055-T76511 Aluminum Alloy","group":"Aluminum Alloys","clad":false,"spec":"AMS 4336","form":"Extrusion","formGroup":"Extrusion","temper":"T76511","thickness":{"min":null,"max":0.249,"raw":"≤0.249"},"basis":"A","props":{"Ftu":{"L":89.0,"LT":83.0},"Fty":{"L":85.0,"LT":79.0},"Fcy":{"L":84.0,"LT":86.0},"Fsu":46.0,"Fbru":{"eD1.5":122.0,"eD2.0":160.0},"Fbry":{"eD1.5":105.0,"eD2.0":124.0},"elong":{"L":7.0},"E":10.4,"Ec":10.8,"G":3.9,"mu":0.33,"density":0.103}},{"id":"3.7.5.0c#1","table":"3.7.5.0c","caption":"Table 3.7.5.0(c). Design Mechanical and Physical Properties of 7055-T76511 Aluminum Alloy Extrusions","alloy":"7055-T74511 Aluminum Alloy","family":"7055-T76511 Aluminum Alloy","group":"Aluminum Alloys","clad":false,"spec":"AMS 4336","form":"Extrusion","formGroup":"Extrusion","temper":"T76511","thickness":{"min":null,"max":0.249,"raw":"≤0.249"},"basis":"B","props":{"Ftu":{"L":91.0,"LT":85.0},"Fty":{"L":87.0,"LT":81.0},"Fcy":{"L":86.0,"LT":88.0},"Fsu":47.0,"Fbru":{"eD1.5":125.0,"eD2.0":163.0},"Fbry":{"eD1.5":107.0,"eD2.0":127.0},"E":10.4,"Ec":10.8,"G":3.9,"mu":0.33,"density":0.103}},{"id":"3.7.5.0c#2","table":"3.7.5.0c","caption":"Table 3.7.5.0(c). Design Mechanical and Physical Properties of 7055-T76511 Aluminum Alloy Extrusions","alloy":"7055-T74511 Aluminum Alloy","family":"7055-T76511 Aluminum Alloy","group":"Aluminum Alloys","clad":false,"spec":"AMS 4336","form":"Extrusion","formGroup":"Extrusion","temper":"T76511","thickness":{"min":0.25,"max":0.499,"raw":"0.250-0.499"},"basis":"A","props":{"Ftu":{"L":90.0,"LT":84.0},"Fty":{"L":85.0,"LT":79.0},"Fcy":{"L":85.0,"LT":86.0},"Fsu":47.0,"Fbru":{"eD1.5":124.0,"eD2.0":161.0},"Fbry":{"eD1.5":105.0,"eD2.0":124.0},"elong":{"L":9.0},"E":10.4,"Ec":10.8,"G":3.9,"mu":0.33,"density":0.103}},{"id":"3.7.5.0c#3","table":"3.7.5.0c","caption":"Table 3.7.5.0(c). Design Mechanical and Physical Properties of 7055-T76511 Aluminum Alloy Extrusions","alloy":"7055-T74511 Aluminum Alloy","family":"7055-T76511 Aluminum Alloy","group":"Aluminum Alloys","clad":false,"spec":"AMS 4336","form":"Extrusion","formGroup":"Extrusion","temper":"T76511","thickness":{"min":0.25,"max":0.499,"raw":"0.250-0.499"},"basis":"B","props":{"Ftu":{"L":94.0,"LT":87.0},"Fty":{"L":91.0,"LT":85.0},"Fcy":{"L":91.0,"LT":92.0},"Fsu":49.0,"Fbru":{"eD1.5":129.0,"eD2.0":169.0},"Fbry":{"eD1.5":112.0,"eD2.0":132.0},"E":10.4,"Ec":10.8,"G":3.9,"mu":0.33,"density":0.103}},{"id":"3.7.5.0d#0","table":"3.7.5.0d","caption":"Table 3.7.5.0(d). Design Mechanical and Physical Properties of 7055-T7751 Aluminum Alloy Plate","alloy":"7055-T74511 Aluminum Alloy","family":"7055-T7751 Aluminum Alloy","group":"Aluminum Alloys","clad":false,"spec":"AMS 4206","form":"Plate","formGroup":"Plate","temper":"T7751","thickness":{"min":0.5,"max":1.5,"raw":"0.500 - 1.500"},"basis":"A","props":{"Ftu":{"L":89.0,"LT":89.0},"Fty":{"L":86.0,"LT":85.0},"Fcy":{"L":86.0,"LT":89.0},"Fsu":48.0,"Fbru":{"eD1.5":128.0,"eD2.0":167.0},"Fbry":{"eD1.5":112.0,"eD2.0":130.0},"elong":{"L":7.0,"LT":8.0},"E":10.4,"Ec":10.7,"G":3.9,"mu":0.32,"density":0.103}},{"id":"3.7.5.0d#1","table":"3.7.5.0d","caption":"Table 3.7.5.0(d). Design Mechanical and Physical Properties of 7055-T7751 Aluminum Alloy Plate","alloy":"7055-T74511 Aluminum Alloy","family":"7055-T7751 Aluminum Alloy","group":"Aluminum Alloys","clad":false,"spec":"AMS 4206","form":"Plate","formGroup":"Plate","temper":"T7751","thickness":{"min":0.5,"max":1.5,"raw":"0.500 - 1.500"},"basis":"B","props":{"Ftu":{"L":91.0,"LT":91.0},"Fty":{"L":88.0,"LT":87.0},"Fcy":{"L":88.0,"LT":91.0},"Fsu":49.0,"Fbru":{"eD1.5":131.0,"eD2.0":170.0},"Fbry":{"eD1.5":115.0,"eD2.0":133.0},"E":10.4,"Ec":10.7,"G":3.9,"mu":0.32,"density":0.103}},{"id":"3.7.5.0e#0","table":"3.7.5.0e","caption":"Table 3.7.5.0(e). Design Mechanical and Physical Properties of 7055-T77511 Aluminum Alloy Extrusion","alloy":"7055-T74511 Aluminum Alloy","family":"7055-T77511 Aluminum Alloy","group":"Aluminum Alloys","clad":false,"spec":"AMS 4337","form":"Extrusion","formGroup":"Extrusion","temper":"T77511","thickness":{"min":0.5,"max":1.5,"raw":"0.500 - 1.500"},"basis":"A","props":{"Ftu":{"L":94.0,"LT":88.0},"Fty":{"L":90.0,"LT":84.0},"Fcy":{"L":92.0,"LT":89.0},"Fsu":48.0,"Fbru":{"eD1.5":128.0,"eD2.0":167.0},"Fbry":{"eD1.5":109.0,"eD2.0":131.0},"elong":{"L":9.0,"LT":5.0},"E":10.4,"Ec":11.0,"mu":0.33,"density":0.103}},{"id":"3.7.5.0e#1","table":"3.7.5.0e","caption":"Table 3.7.5.0(e). Design Mechanical and Physical Properties of 7055-T77511 Aluminum Alloy Extrusion","alloy":"7055-T74511 Aluminum Alloy","family":"7055-T77511 Aluminum Alloy","group":"Aluminum Alloys","clad":false,"spec":"AMS 4337","form":"Extrusion","formGroup":"Extrusion","temper":"T77511","thickness":{"min":0.5,"max":1.5,"raw":"0.500 - 1.500"},"basis":"B","props":{"Ftu":{"L":95.0,"LT":90.0},"Fty":{"L":93.0,"LT":88.0},"Fcy":{"L":94.0,"LT":92.0},"Fsu":49.0,"Fbru":{"eD1.5":131.0,"eD2.0":169.0},"Fbry":{"eD1.5":113.0,"eD2.0":135.0},"E":10.4,"Ec":11.0,"mu":0.33,"density":0.103}},{"id":"3.7.6.0b1#0","table":"3.7.6.0b1","caption":"Table 3.7.6.0(b1). Design Mechanical and Physical Properties of 7075 Aluminum Alloy Sheet and Plate","alloy":"7075 Aluminum Alloy","family":"7075 Aluminum Alloy","group":"Aluminum Alloys","clad":false,"spec":"AMS 4045 and AMS-QQ-A-250/12","form":"Sheet","formGroup":"Sheet","temper":"T6 and T62","thickness":{"min":0.008,"max":0.011,"raw":"0.008-0.011"},"basis":"S","props":{"Ftu":{"LT":74.0},"Fty":{"LT":63.0},"elong":{"LT":5.0},"E":10.3,"Ec":10.5,"G":3.9,"mu":0.33,"density":0.101}},{"id":"3.7.6.0b1#1","table":"3.7.6.0b1","caption":"Table 3.7.6.0(b1). Design Mechanical and Physical Properties of 7075 Aluminum Alloy Sheet and Plate","alloy":"7075 Aluminum Alloy","family":"7075 Aluminum Alloy","group":"Aluminum Alloys","clad":false,"spec":"AMS 4045 and AMS-QQ-A-250/12","form":"Sheet","formGroup":"Sheet","temper":"T6 and T62","thickness":{"min":0.012,"max":0.039,"raw":"0.012-0.039"},"basis":"A","props":{"Ftu":{"L":76.0,"LT":76.0},"Fty":{"L":69.0,"LT":67.0},"Fcy":{"L":68.0,"LT":71.0},"Fsu":46.0,"Fbru":{"eD1.5":118.0,"eD2.0":152.0},"Fbry":{"eD1.5":100.0,"eD2.0":117.0},"elong":{"LT":7.0},"E":10.3,"Ec":10.5,"G":3.9,"mu":0.33,"density":0.101}},{"id":"3.7.6.0b1#2","table":"3.7.6.0b1","caption":"Table 3.7.6.0(b1). Design Mechanical and Physical Properties of 7075 Aluminum Alloy Sheet and Plate","alloy":"7075 Aluminum Alloy","family":"7075 Aluminum Alloy","group":"Aluminum Alloys","clad":false,"spec":"AMS 4045 and AMS-QQ-A-250/12","form":"Sheet","formGroup":"Sheet","temper":"T6 and T62","thickness":{"min":0.012,"max":0.039,"raw":"0.012-0.039"},"basis":"B","props":{"Ftu":{"L":78.0,"LT":78.0},"Fty":{"L":72.0,"LT":70.0},"Fcy":{"L":71.0,"LT":74.0},"Fsu":47.0,"Fbru":{"eD1.5":121.0,"eD2.0":156.0},"Fbry":{"eD1.5":105.0,"eD2.0":122.0},"E":10.3,"Ec":10.5,"G":3.9,"mu":0.33,"density":0.101}},{"id":"3.7.6.0b1#3","table":"3.7.6.0b1","caption":"Table 3.7.6.0(b1). Design Mechanical and Physical Properties of 7075 Aluminum Alloy Sheet and Plate","alloy":"7075 Aluminum Alloy","family":"7075 Aluminum Alloy","group":"Aluminum Alloys","clad":false,"spec":"AMS 4045 and AMS-QQ-A-250/12","form":"Sheet","formGroup":"Sheet","temper":"T6 and T62","thickness":{"min":0.04,"max":0.125,"raw":"0.040-0.125"},"basis":"A","props":{"Ftu":{"L":78.0,"LT":78.0},"Fty":{"L":70.0,"LT":68.0},"Fcy":{"L":69.0,"LT":72.0},"Fsu":47.0,"Fbru":{"eD1.5":121.0,"eD2.0":156.0},"Fbry":{"eD1.5":102.0,"eD2.0":119.0},"elong":{"LT":8.0},"E":10.3,"Ec":10.5,"G":3.9,"mu":0.33,"density":0.101}},{"id":"3.7.6.0b1#4","table":"3.7.6.0b1","caption":"Table 3.7.6.0(b1). Design Mechanical and Physical Properties of 7075 Aluminum Alloy Sheet and Plate","alloy":"7075 Aluminum Alloy","family":"7075 Aluminum Alloy","group":"Aluminum Alloys","clad":false,"spec":"AMS 4045 and AMS-QQ-A-250/12","form":"Sheet","formGroup":"Sheet","temper":"T6 and T62","thickness":{"min":0.04,"max":0.125,"raw":"0.040-0.125"},"basis":"B","props":{"Ftu":{"L":80.0,"LT":80.0},"Fty":{"L":72.0,"LT":70.0},"Fcy":{"L":71.0,"LT":74.0},"Fsu":48.0,"Fbru":{"eD1.5":124.0,"eD2.0":160.0},"Fbry":{"eD1.5":105.0,"eD2.0":122.0},"E":10.3,"Ec":10.5,"G":3.9,"mu":0.33,"density":0.101}},{"id":"3.7.6.0b1#5","table":"3.7.6.0b1","caption":"Table 3.7.6.0(b1). Design Mechanical and Physical Properties of 7075 Aluminum Alloy Sheet and Plate","alloy":"7075 Aluminum Alloy","family":"7075 Aluminum Alloy","group":"Aluminum Alloys","clad":false,"spec":"AMS 4045 and AMS-QQ-A-250/12","form":"Plate","formGroup":"Plate","temper":"T651","thickness":{"min":0.126,"max":0.249,"raw":"0.126-0.249"},"basis":"A","props":{"Ftu":{"L":78.0,"LT":78.0},"Fty":{"L":71.0,"LT":69.0},"Fcy":{"L":70.0,"LT":73.0},"Fsu":47.0,"Fbru":{"eD1.5":121.0,"eD2.0":156.0},"Fbry":{"eD1.5":103.0,"eD2.0":121.0},"elong":{"LT":8.0},"E":10.3,"Ec":10.6,"G":3.9,"mu":0.33,"density":0.101}},{"id":"3.7.6.0b1#6","table":"3.7.6.0b1","caption":"Table 3.7.6.0(b1). Design Mechanical and Physical Properties of 7075 Aluminum Alloy Sheet and Plate","alloy":"7075 Aluminum Alloy","family":"7075 Aluminum Alloy","group":"Aluminum Alloys","clad":false,"spec":"AMS 4045 and AMS-QQ-A-250/12","form":"Plate","formGroup":"Plate","temper":"T651","thickness":{"min":0.126,"max":0.249,"raw":"0.126-0.249"},"basis":"B","props":{"Ftu":{"L":80.0,"LT":80.0},"Fty":{"L":73.0,"LT":71.0},"Fcy":{"L":72.0,"LT":75.0},"Fsu":48.0,"Fbru":{"eD1.5":124.0,"eD2.0":160.0},"Fbry":{"eD1.5":106.0,"eD2.0":124.0},"E":10.3,"Ec":10.6,"G":3.9,"mu":0.33,"density":0.101}},{"id":"3.7.6.0b1#7","table":"3.7.6.0b1","caption":"Table 3.7.6.0(b1). Design Mechanical and Physical Properties of 7075 Aluminum Alloy Sheet and Plate","alloy":"7075 Aluminum Alloy","family":"7075 Aluminum Alloy","group":"Aluminum Alloys","clad":false,"spec":"AMS 4045 and AMS-QQ-A-250/12","form":"Plate","formGroup":"Plate","temper":"T651","thickness":{"min":0.25,"max":0.499,"raw":"0.250-0.499"},"basis":"A","props":{"Ftu":{"L":77.0,"LT":78.0},"Fty":{"L":69.0,"LT":68.0},"Fcy":{"L":67.0,"LT":71.0},"Fsu":43.0,"Fbru":{"eD1.5":117.0,"eD2.0":145.0},"Fbry":{"eD1.5":97.0,"eD2.0":100.0},"elong":{"LT":9.0},"E":10.3,"Ec":10.6,"G":3.9,"mu":0.33,"density":0.101}},{"id":"3.7.6.0b1#8","table":"3.7.6.0b1","caption":"Table 3.7.6.0(b1). Design Mechanical and Physical Properties of 7075 Aluminum Alloy Sheet and Plate","alloy":"7075 Aluminum Alloy","family":"7075 Aluminum Alloy","group":"Aluminum Alloys","clad":false,"spec":"AMS 4045 and AMS-QQ-A-250/12","form":"Plate","formGroup":"Plate","temper":"T651","thickness":{"min":0.25,"max":0.499,"raw":"0.250-0.499"},"basis":"B","props":{"Ftu":{"L":79.0,"LT":80.0},"Fty":{"L":71.0,"LT":70.0},"Fcy":{"L":69.0,"LT":73.0},"Fsu":44.0,"Fbru":{"eD1.5":120.0,"eD2.0":148.0},"Fbry":{"eD1.5":100.0,"eD2.0":118.0},"E":10.3,"Ec":10.6,"G":3.9,"mu":0.33,"density":0.101}},{"id":"3.7.6.0b1#9","table":"3.7.6.0b1","caption":"Table 3.7.6.0(b1). Design Mechanical and Physical Properties of 7075 Aluminum Alloy Sheet and Plate","alloy":"7075 Aluminum Alloy","family":"7075 Aluminum Alloy","group":"Aluminum Alloys","clad":false,"spec":"AMS 4045 and AMS-QQ-A-250/12","form":"Plate","formGroup":"Plate","temper":"T651","thickness":{"min":0.5,"max":1.0,"raw":"0.500-1.000"},"basis":"A","props":{"Ftu":{"L":77.0,"LT":78.0},"Fty":{"L":70.0,"LT":68.0},"Fcy":{"L":68.0,"LT":68.0},"Fsu":44.0,"Fbru":{"eD1.5":117.0,"eD2.0":145.0},"Fbry":{"eD1.5":97.0,"eD2.0":117.0},"elong":{"LT":7.0},"E":10.3,"Ec":10.6,"G":3.9,"mu":0.33,"density":0.101}},{"id":"3.7.6.0b1#10","table":"3.7.6.0b1","caption":"Table 3.7.6.0(b1). Design Mechanical and Physical Properties of 7075 Aluminum Alloy Sheet and Plate","alloy":"7075 Aluminum Alloy","family":"7075 Aluminum Alloy","group":"Aluminum Alloys","clad":false,"spec":"AMS 4045 and AMS-QQ-A-250/12","form":"Plate","formGroup":"Plate","temper":"T651","thickness":{"min":0.5,"max":1.0,"raw":"0.500-1.000"},"basis":"B","props":{"Ftu":{"L":79.0,"LT":80.0},"Fty":{"L":72.0,"LT":70.0},"Fcy":{"L":70.0,"LT":74.0},"Fsu":45.0,"Fbru":{"eD1.5":120.0,"eD2.0":148.0},"Fbry":{"eD1.5":100.0,"eD2.0":120.0},"E":10.3,"Ec":10.6,"G":3.9,"mu":0.33,"density":0.101}},{"id":"3.7.6.0b1#11","table":"3.7.6.0b1","caption":"Table 3.7.6.0(b1). Design Mechanical and Physical Properties of 7075 Aluminum Alloy Sheet and Plate","alloy":"7075 Aluminum Alloy","family":"7075 Aluminum Alloy","group":"Aluminum Alloys","clad":false,"spec":"AMS 4045 and AMS-QQ-A-250/12","form":"Plate","formGroup":"Plate","temper":"T651","thickness":{"min":1.001,"max":2.0,"raw":"1.001-2.000"},"basis":"A","props":{"Ftu":{"L":76.0,"LT":76.0},"Fty":{"L":69.0,"LT":67.0},"Fcy":{"L":66.0,"LT":71.0},"Fsu":44.0,"Fbru":{"eD1.5":116.0,"eD2.0":143.0},"Fbry":{"eD1.5":98.0,"eD2.0":101.0},"elong":{"LT":6.0},"E":10.3,"Ec":10.6,"G":3.9,"mu":0.33,"density":0.101}},{"id":"3.7.6.0b1#12","table":"3.7.6.0b1","caption":"Table 3.7.6.0(b1). Design Mechanical and Physical Properties of 7075 Aluminum Alloy Sheet and Plate","alloy":"7075 Aluminum Alloy","family":"7075 Aluminum Alloy","group":"Aluminum Alloys","clad":false,"spec":"AMS 4045 and AMS-QQ-A-250/12","form":"Plate","formGroup":"Plate","temper":"T651","thickness":{"min":1.001,"max":2.0,"raw":"1.001-2.000"},"basis":"B","props":{"Ftu":{"L":78.0,"LT":79.0},"Fty":{"L":71.0,"LT":69.0},"Fcy":{"L":68.0,"LT":73.0},"Fsu":45.0,"Fbru":{"eD1.5":119.0,"eD2.0":147.0},"Fbry":{"eD1.5":101.0,"eD2.0":117.0},"E":10.3,"Ec":10.6,"G":3.9,"mu":0.33,"density":0.101}},{"id":"3.7.6.0b1#13","table":"3.7.6.0b1","caption":"Table 3.7.6.0(b1). Design Mechanical and Physical Properties of 7075 Aluminum Alloy Sheet and Plate","alloy":"7075 Aluminum Alloy","family":"7075 Aluminum Alloy","group":"Aluminum Alloys","clad":false,"spec":"AMS 4045 and AMS-QQ-A-250/12","form":"Plate","formGroup":"Plate","temper":"T651","thickness":{"min":2.001,"max":2.5,"raw":"2.001-2.500"},"basis":"A","props":{"Ftu":{"L":75.0,"LT":66.0,"ST":70.0},"Fty":{"L":66.0,"LT":64.0,"ST":59.0},"Fcy":{"L":62.0,"LT":67.0,"ST":67.0},"Fsu":44.0,"Fbru":{"eD1.5":114.0,"eD2.0":141.0},"Fbry":{"eD1.5":94.0,"eD2.0":109.0},"elong":{"LT":5.0},"E":10.3,"Ec":10.6,"G":3.9,"mu":0.33,"density":0.101}},{"id":"3.7.6.0b1#14","table":"3.7.6.0b1","caption":"Table 3.7.6.0(b1). Design Mechanical and Physical Properties of 7075 Aluminum Alloy Sheet and Plate","alloy":"7075 Aluminum Alloy","family":"7075 Aluminum Alloy","group":"Aluminum Alloys","clad":false,"spec":"AMS 4045 and AMS-QQ-A-250/12","form":"Plate","formGroup":"Plate","temper":"T651","thickness":{"min":2.001,"max":2.5,"raw":"2.001-2.500"},"basis":"B","props":{"Ftu":{"L":77.0,"LT":68.0,"ST":71.0},"Fty":{"L":68.0,"LT":66.0,"ST":61.0},"Fcy":{"L":64.0,"LT":70.0,"ST":70.0},"Fsu":45.0,"Fbru":{"eD1.5":117.0,"eD2.0":145.0},"Fbry":{"eD1.5":97.0,"eD2.0":112.0},"E":10.3,"Ec":10.6,"G":3.9,"mu":0.33,"density":0.101}},{"id":"3.7.6.0b1#15","table":"3.7.6.0b1","caption":"Table 3.7.6.0(b1). Design Mechanical and Physical Properties of 7075 Aluminum Alloy Sheet and Plate","alloy":"7075 Aluminum Alloy","family":"7075 Aluminum Alloy","group":"Aluminum Alloys","clad":false,"spec":"AMS 4045 and AMS-QQ-A-250/12","form":"Plate","formGroup":"Plate","temper":"T651","thickness":{"min":2.501,"max":3.0,"raw":"2.501-3.000"},"basis":"A","props":{"Ftu":{"L":71.0,"LT":65.0,"ST":66.0},"Fty":{"L":63.0,"LT":61.0,"ST":56.0},"Fcy":{"L":58.0,"LT":61.0,"ST":64.0},"Fsu":42.0,"Fbru":{"eD1.5":108.0,"eD2.0":134.0},"Fbry":{"eD1.5":89.0,"eD2.0":104.0},"elong":{"LT":5.0},"E":10.3,"Ec":10.6,"G":3.9,"mu":0.33,"density":0.101}},{"id":"3.7.6.0b1#16","table":"3.7.6.0b1","caption":"Table 3.7.6.0(b1). Design Mechanical and Physical Properties of 7075 Aluminum Alloy Sheet and Plate","alloy":"7075 Aluminum Alloy","family":"7075 Aluminum Alloy","group":"Aluminum Alloys","clad":false,"spec":"AMS 4045 and AMS-QQ-A-250/12","form":"Plate","formGroup":"Plate","temper":"T651","thickness":{"min":2.501,"max":3.0,"raw":"2.501-3.000"},"basis":"B","props":{"Ftu":{"L":73.0,"LT":67.0,"ST":68.0},"Fty":{"L":66.0,"LT":63.0,"ST":58.0},"Fcy":{"L":60.0,"LT":64.0,"ST":66.0},"Fsu":43.0,"Fbru":{"eD1.5":111.0,"eD2.0":137.0},"Fbry":{"eD1.5":93.0,"eD2.0":108.0},"E":10.3,"Ec":10.6,"G":3.9,"mu":0.33,"density":0.101}},{"id":"3.7.6.0b1#17","table":"3.7.6.0b1","caption":"Table 3.7.6.0(b1). Design Mechanical and Physical Properties of 7075 Aluminum Alloy Sheet and Plate","alloy":"7075 Aluminum Alloy","family":"7075 Aluminum Alloy","group":"Aluminum Alloys","clad":false,"spec":"AMS 4045 and AMS-QQ-A-250/12","form":"Plate","formGroup":"Plate","temper":"T651","thickness":{"min":3.001,"max":3.5,"raw":"3.001-3.500"},"basis":"A","props":{"Ftu":{"L":70.0,"LT":61.0,"ST":65.0},"Fty":{"L":56.0,"LT":59.0,"ST":54.0},"Fcy":{"L":55.0,"LT":57.0,"ST":61.0},"Fsu":42.0,"Fbru":{"eD1.5":107.0,"eD2.0":132.0},"Fbry":{"eD1.5":89.0,"eD2.0":93.0},"E":10.3,"Ec":10.6,"G":3.9,"mu":0.33,"density":0.101}},{"id":"3.7.6.0b1#18","table":"3.7.6.0b1","caption":"Table 3.7.6.0(b1). Design Mechanical and Physical Properties of 7075 Aluminum Alloy Sheet and Plate","alloy":"7075 Aluminum Alloy","family":"7075 Aluminum Alloy","group":"Aluminum Alloys","clad":false,"spec":"AMS 4045 and AMS-QQ-A-250/12","form":"Plate","formGroup":"Plate","temper":"T651","thickness":{"min":3.001,"max":3.5,"raw":"3.001-3.500"},"basis":"B","props":{"Ftu":{"L":71.0,"LT":63.0,"ST":67.0},"Fty":{"L":58.0,"LT":61.0,"ST":55.0},"Fcy":{"L":57.0,"LT":59.0,"ST":63.0},"Fsu":43.0,"Fbru":{"eD1.5":110.0,"eD2.0":135.0},"Fbry":{"eD1.5":93.0,"eD2.0":97.0},"E":10.3,"Ec":10.6,"G":3.9,"mu":0.33,"density":0.101}},{"id":"3.7.6.0b1#19","table":"3.7.6.0b1","caption":"Table 3.7.6.0(b1). Design Mechanical and Physical Properties of 7075 Aluminum Alloy Sheet and Plate","alloy":"7075 Aluminum Alloy","family":"7075 Aluminum Alloy","group":"Aluminum Alloys","clad":false,"spec":"AMS 4045 and AMS-QQ-A-250/12","form":"Plate","formGroup":"Plate","temper":"T651","thickness":{"min":3.501,"max":4.0,"raw":"3.501-4.000"},"basis":"A","props":{"Ftu":{"L":66.0,"LT":58.0,"ST":61.0},"Fty":{"L":51.0,"LT":56.0,"ST":50.0},"Fcy":{"L":51.0,"LT":57.0,"ST":57.0},"Fsu":39.0,"Fbru":{"eD1.5":101.0,"eD2.0":124.0},"Fbry":{"eD1.5":84.0,"eD2.0":84.0},"elong":{"LT":3.0},"E":10.3,"Ec":10.6,"G":3.9,"mu":0.33,"density":0.101}},{"id":"3.7.6.0b1#20","table":"3.7.6.0b1","caption":"Table 3.7.6.0(b1). Design Mechanical and Physical Properties of 7075 Aluminum Alloy Sheet and Plate","alloy":"7075 Aluminum Alloy","family":"7075 Aluminum Alloy","group":"Aluminum Alloys","clad":false,"spec":"AMS 4045 and AMS-QQ-A-250/12","form":"Plate","formGroup":"Plate","temper":"T651","thickness":{"min":3.501,"max":4.0,"raw":"3.501-4.000"},"basis":"B","props":{"Ftu":{"L":68.0,"ST":63.0},"Fty":{"L":52.0,"LT":58.0,"ST":52.0},"Fcy":{"L":52.0,"LT":59.0,"ST":59.0},"Fsu":41.0,"Fbru":{"eD1.5":104.0,"eD2.0":128.0},"Fbry":{"eD1.5":87.0,"eD2.0":87.0},"E":10.3,"Ec":10.6,"G":3.9,"mu":0.33,"density":0.101}},{"id":"3.7.6.0b2#0","table":"3.7.6.0b2","caption":"Table 3.7.6.0(b2). Design Mechanical and Physical Properties of 7075 Aluminum Alloy Plate—Continued","alloy":"7075 Aluminum Alloy","family":"7075 Aluminum Alloy","group":"Aluminum Alloys","clad":false,"spec":"AMS 4044 and AMS-QQ-A-250/12","form":"Plate","formGroup":"Plate","temper":"T62","thickness":{"min":0.25,"max":0.499,"raw":"0.250-0.499"},"basis":"A","props":{"Ftu":{"L":74.0,"LT":78.0},"Fty":{"L":65.0,"LT":67.0},"Fcy":{"L":70.0,"LT":70.0},"Fsu":43.0,"Fbru":{"eD1.5":117.0,"eD2.0":145.0},"Fbry":{"eD1.5":97.0,"eD2.0":114.0},"elong":{"LT":9.0},"E":10.3,"Ec":10.6,"G":3.9,"mu":0.33,"density":0.101}},{"id":"3.7.6.0b2#1","table":"3.7.6.0b2","caption":"Table 3.7.6.0(b2). Design Mechanical and Physical Properties of 7075 Aluminum Alloy Plate—Continued","alloy":"7075 Aluminum Alloy","family":"7075 Aluminum Alloy","group":"Aluminum Alloys","clad":false,"spec":"AMS 4044 and AMS-QQ-A-250/12","form":"Plate","formGroup":"Plate","temper":"T62","thickness":{"min":0.25,"max":0.499,"raw":"0.250-0.499"},"basis":"B","props":{"Ftu":{"L":76.0,"LT":80.0},"Fty":{"L":67.0,"LT":69.0},"Fcy":{"L":72.0,"LT":72.0},"Fsu":44.0,"Fbru":{"eD1.5":120.0,"eD2.0":148.0},"Fbry":{"eD1.5":100.0,"eD2.0":118.0},"E":10.3,"Ec":10.6,"G":3.9,"mu":0.33,"density":0.101}},{"id":"3.7.6.0b2#2","table":"3.7.6.0b2","caption":"Table 3.7.6.0(b2). Design Mechanical and Physical Properties of 7075 Aluminum Alloy Plate—Continued","alloy":"7075 Aluminum Alloy","family":"7075 Aluminum Alloy","group":"Aluminum Alloys","clad":false,"spec":"AMS 4044 and AMS-QQ-A-250/12","form":"Plate","formGroup":"Plate","temper":"T62","thickness":{"min":0.5,"max":1.0,"raw":"0.500-1.000"},"basis":"A","props":{"Ftu":{"L":74.0,"LT":78.0},"Fty":{"L":66.0,"LT":68.0},"Fcy":{"L":70.0,"LT":71.0},"Fsu":44.0,"Fbru":{"eD1.5":117.0,"eD2.0":145.0},"Fbry":{"eD1.5":100.0,"eD2.0":117.0},"elong":{"LT":7.0},"E":10.3,"Ec":10.6,"G":3.9,"mu":0.33,"density":0.101}},{"id":"3.7.6.0b2#3","table":"3.7.6.0b2","caption":"Table 3.7.6.0(b2). Design Mechanical and Physical Properties of 7075 Aluminum Alloy Plate—Continued","alloy":"7075 Aluminum Alloy","family":"7075 Aluminum Alloy","group":"Aluminum Alloys","clad":false,"spec":"AMS 4044 and AMS-QQ-A-250/12","form":"Plate","formGroup":"Plate","temper":"T62","thickness":{"min":0.5,"max":1.0,"raw":"0.500-1.000"},"basis":"B","props":{"Ftu":{"L":76.0,"LT":80.0},"Fty":{"L":68.0,"LT":70.0},"Fcy":{"L":72.0,"LT":73.0},"Fsu":45.0,"Fbru":{"eD1.5":120.0,"eD2.0":148.0},"Fbry":{"eD1.5":103.0,"eD2.0":120.0},"E":10.3,"Ec":10.6,"G":3.9,"mu":0.33,"density":0.101}},{"id":"3.7.6.0b2#4","table":"3.7.6.0b2","caption":"Table 3.7.6.0(b2). Design Mechanical and Physical Properties of 7075 Aluminum Alloy Plate—Continued","alloy":"7075 Aluminum Alloy","family":"7075 Aluminum Alloy","group":"Aluminum Alloys","clad":false,"spec":"AMS 4044 and AMS-QQ-A-250/12","form":"Plate","formGroup":"Plate","temper":"T62","thickness":{"min":1.001,"max":2.0,"raw":"1.001-2.000"},"basis":"A","props":{"Ftu":{"L":73.0,"LT":77.0},"Fty":{"L":64.0,"LT":67.0},"Fcy":{"L":68.0,"LT":68.0},"Fsu":44.0,"Fbru":{"eD1.5":116.0,"eD2.0":143.0},"Fbry":{"eD1.5":100.0,"eD2.0":117.0},"elong":{"LT":6.0},"E":10.3,"Ec":10.6,"G":3.9,"mu":0.33,"density":0.101}},{"id":"3.7.6.0b2#5","table":"3.7.6.0b2","caption":"Table 3.7.6.0(b2). Design Mechanical and Physical Properties of 7075 Aluminum Alloy Plate—Continued","alloy":"7075 Aluminum Alloy","family":"7075 Aluminum Alloy","group":"Aluminum Alloys","clad":false,"spec":"AMS 4044 and AMS-QQ-A-250/12","form":"Plate","formGroup":"Plate","temper":"T62","thickness":{"min":1.001,"max":2.0,"raw":"1.001-2.000"},"basis":"B","props":{"Ftu":{"L":75.0,"LT":79.0},"Fty":{"L":67.0,"LT":69.0},"Fcy":{"L":70.0,"LT":68.0},"Fsu":45.0,"Fbru":{"eD1.5":119.0,"eD2.0":147.0},"Fbry":{"eD1.5":103.0,"eD2.0":120.0},"E":10.3,"Ec":10.6,"G":3.9,"mu":0.33,"density":0.101}},{"id":"3.7.6.0b2#6","table":"3.7.6.0b2","caption":"Table 3.7.6.0(b2). Design Mechanical and Physical Properties of 7075 Aluminum Alloy Plate—Continued","alloy":"7075 Aluminum Alloy","family":"7075 Aluminum Alloy","group":"Aluminum Alloys","clad":false,"spec":"AMS-QQ-A-250/12","form":"Plate","formGroup":"Plate","temper":"T62","thickness":{"min":2.001,"max":2.5,"raw":"2.001-2.500"},"basis":"A","props":{"Ftu":{"L":72.0,"LT":70.0,"ST":70.0},"Fty":{"L":60.0,"LT":64.0,"ST":59.0},"Fcy":{"L":63.0,"LT":65.0,"ST":63.0},"Fsu":44.0,"Fbru":{"eD1.5":114.0,"eD2.0":141.0},"Fbry":{"eD1.5":98.0,"eD2.0":113.0},"elong":{"LT":5.0},"E":10.3,"Ec":10.6,"G":3.9,"mu":0.33,"density":0.101}},{"id":"3.7.6.0b2#7","table":"3.7.6.0b2","caption":"Table 3.7.6.0(b2). Design Mechanical and Physical Properties of 7075 Aluminum Alloy Plate—Continued","alloy":"7075 Aluminum Alloy","family":"7075 Aluminum Alloy","group":"Aluminum Alloys","clad":false,"spec":"AMS-QQ-A-250/12","form":"Plate","formGroup":"Plate","temper":"T62","thickness":{"min":2.001,"max":2.5,"raw":"2.001-2.500"},"basis":"B","props":{"Ftu":{"L":74.0,"LT":71.0,"ST":71.0},"Fty":{"L":62.0,"LT":66.0,"ST":61.0},"Fcy":{"L":65.0,"LT":67.0,"ST":65.0},"Fsu":45.0,"Fbru":{"eD1.5":117.0,"eD2.0":145.0},"Fbry":{"eD1.5":101.0,"eD2.0":117.0},"E":10.3,"Ec":10.6,"G":3.9,"mu":0.33,"density":0.101}},{"id":"3.7.6.0b2#8","table":"3.7.6.0b2","caption":"Table 3.7.6.0(b2). Design Mechanical and Physical Properties of 7075 Aluminum Alloy Plate—Continued","alloy":"7075 Aluminum Alloy","family":"7075 Aluminum Alloy","group":"Aluminum Alloys","clad":false,"spec":"AMS-QQ-A-250/12","form":"Plate","formGroup":"Plate","temper":"T62","thickness":{"min":2.501,"max":3.0,"raw":"2.501-3.000"},"basis":"A","props":{"Ftu":{"L":69.0,"LT":66.0,"ST":66.0},"Fty":{"L":56.0,"LT":61.0,"ST":56.0},"Fcy":{"L":59.0,"LT":61.0,"ST":60.0},"Fsu":42.0,"Fbru":{"eD1.5":108.0,"eD2.0":134.0},"Fbry":{"eD1.5":94.0,"eD2.0":109.0},"elong":{"LT":5.0},"E":10.3,"Ec":10.6,"G":3.9,"mu":0.33,"density":0.101}},{"id":"3.7.6.0b2#9","table":"3.7.6.0b2","caption":"Table 3.7.6.0(b2). Design Mechanical and Physical Properties of 7075 Aluminum Alloy Plate—Continued","alloy":"7075 Aluminum Alloy","family":"7075 Aluminum Alloy","group":"Aluminum Alloys","clad":false,"spec":"AMS-QQ-A-250/12","form":"Plate","formGroup":"Plate","temper":"T62","thickness":{"min":2.501,"max":3.0,"raw":"2.501-3.000"},"basis":"B","props":{"Ftu":{"L":71.0,"LT":68.0,"ST":68.0},"Fty":{"L":58.0,"LT":63.0,"ST":58.0},"Fcy":{"L":61.0,"LT":63.0,"ST":62.0},"Fsu":43.0,"Fbru":{"eD1.5":111.0,"eD2.0":137.0},"Fbry":{"eD1.5":97.0,"eD2.0":112.0},"E":10.3,"Ec":10.6,"G":3.9,"mu":0.33,"density":0.101}},{"id":"3.7.6.0b2#10","table":"3.7.6.0b2","caption":"Table 3.7.6.0(b2). Design Mechanical and Physical Properties of 7075 Aluminum Alloy Plate—Continued","alloy":"7075 Aluminum Alloy","family":"7075 Aluminum Alloy","group":"Aluminum Alloys","clad":false,"spec":"AMS-QQ-A-250/12","form":"Plate","formGroup":"Plate","temper":"T62","thickness":{"min":3.001,"max":3.5,"raw":"3.001-3.500"},"basis":"A","props":{"Ftu":{"L":68.0,"LT":65.0,"ST":65.0},"Fty":{"L":52.0,"LT":58.0,"ST":54.0},"Fcy":{"L":55.0,"LT":57.0,"ST":57.0},"Fsu":42.0,"Fbru":{"eD1.5":107.0,"eD2.0":132.0},"Fbry":{"eD1.5":89.0,"eD2.0":104.0},"elong":{"LT":5.0},"E":10.3,"Ec":10.6,"G":3.9,"mu":0.33,"density":0.101}},{"id":"3.7.6.0b2#11","table":"3.7.6.0b2","caption":"Table 3.7.6.0(b2). Design Mechanical and Physical Properties of 7075 Aluminum Alloy Plate—Continued","alloy":"7075 Aluminum Alloy","family":"7075 Aluminum Alloy","group":"Aluminum Alloys","clad":false,"spec":"AMS-QQ-A-250/12","form":"Plate","formGroup":"Plate","temper":"T62","thickness":{"min":3.001,"max":3.5,"raw":"3.001-3.500"},"basis":"B","props":{"Ftu":{"L":70.0,"LT":67.0,"ST":67.0},"Fty":{"L":54.0,"LT":60.0,"ST":55.0},"Fcy":{"L":57.0,"LT":59.0,"ST":59.0},"Fsu":43.0,"Fbru":{"eD1.5":110.0,"eD2.0":135.0},"Fbry":{"eD1.5":93.0,"eD2.0":108.0},"E":10.3,"Ec":10.6,"G":3.9,"mu":0.33,"density":0.101}},{"id":"3.7.6.0b2#12","table":"3.7.6.0b2","caption":"Table 3.7.6.0(b2). Design Mechanical and Physical Properties of 7075 Aluminum Alloy Plate—Continued","alloy":"7075 Aluminum Alloy","family":"7075 Aluminum Alloy","group":"Aluminum Alloys","clad":false,"spec":"AMS-QQ-A-250/12","form":"Plate","formGroup":"Plate","temper":"T62","thickness":{"min":3.501,"max":4.0,"raw":"3.501-4.000"},"basis":"A","props":{"Ftu":{"L":64.0,"LT":61.0,"ST":61.0},"Fty":{"L":48.0,"LT":54.0,"ST":50.0},"Fcy":{"L":50.0,"LT":52.0,"ST":53.0},"Fsu":39.0,"Fbru":{"eD1.5":101.0,"eD2.0":124.0},"Fbry":{"eD1.5":84.0,"eD2.0":98.0},"elong":{"LT":3.0},"E":10.3,"Ec":10.6,"G":3.9,"mu":0.33,"density":0.101}},{"id":"3.7.6.0b2#13","table":"3.7.6.0b2","caption":"Table 3.7.6.0(b2). Design Mechanical and Physical Properties of 7075 Aluminum Alloy Plate—Continued","alloy":"7075 Aluminum Alloy","family":"7075 Aluminum Alloy","group":"Aluminum Alloys","clad":false,"spec":"AMS-QQ-A-250/12","form":"Plate","formGroup":"Plate","temper":"T62","thickness":{"min":3.501,"max":4.0,"raw":"3.501-4.000"},"basis":"B","props":{"Ftu":{"L":66.0,"LT":63.0,"ST":63.0},"Fty":{"L":49.0,"LT":56.0,"ST":52.0},"Fcy":{"L":52.0,"LT":54.0,"ST":55.0},"Fsu":41.0,"Fbru":{"eD1.5":104.0,"eD2.0":128.0},"Fbry":{"eD1.5":87.0,"eD2.0":103.0},"E":10.3,"Ec":10.6,"G":3.9,"mu":0.33,"density":0.101}},{"id":"3.7.6.0b3#0","table":"3.7.6.0b3","caption":"Table 3.7.6.0(b3). Design Mechanical and Physical Properties of 7075 Aluminum Alloy Sheet and Plate—Continued","alloy":"7075 Aluminum Alloy","family":"7075 Aluminum Alloy","group":"Aluminum Alloys","clad":false,"spec":"AMS-QQ-A-250/12","form":"Sheet","formGroup":"Sheet","temper":"T73","thickness":{"min":0.04,"max":0.249,"raw":"0.040-0.249"},"basis":"S","props":{"Ftu":{"L":67.0,"LT":67.0},"Fty":{"L":56.0,"LT":56.0},"Fcy":{"L":55.0,"LT":58.0},"Fsu":38.0,"Fbru":{"eD1.5":105.0,"eD2.0":134.0},"Fbry":{"eD1.5":84.0,"eD2.0":102.0},"elong":{"LT":8.0},"E":10.3,"Ec":10.5,"G":3.9,"mu":0.33,"density":0.101}},{"id":"3.7.6.0b3#1","table":"3.7.6.0b3","caption":"Table 3.7.6.0(b3). Design Mechanical and Physical Properties of 7075 Aluminum Alloy Sheet and Plate—Continued","alloy":"7075 Aluminum Alloy","family":"7075 Aluminum Alloy","group":"Aluminum Alloys","clad":false,"spec":"AMS 4078 and AMS-QQ-A-250/12","form":"Plate","formGroup":"Plate","temper":"T7351","thickness":{"min":0.25,"max":0.499,"raw":"0.250-0.499"},"basis":"S","props":{"Ftu":{"L":68.0,"LT":69.0},"Fty":{"L":57.0,"LT":57.0},"Fcy":{"L":56.0,"LT":59.0},"Fsu":38.0,"Fbru":{"eD1.5":102.0,"eD2.0":131.0},"Fbry":{"eD1.5":79.0,"eD2.0":95.0},"elong":{"LT":7.0},"E":10.3,"Ec":10.6,"G":3.9,"mu":0.33,"density":0.101}},{"id":"3.7.6.0b3#2","table":"3.7.6.0b3","caption":"Table 3.7.6.0(b3). Design Mechanical and Physical Properties of 7075 Aluminum Alloy Sheet and Plate—Continued","alloy":"7075 Aluminum Alloy","family":"7075 Aluminum Alloy","group":"Aluminum Alloys","clad":false,"spec":"AMS 4078 and AMS-QQ-A-250/12","form":"Plate","formGroup":"Plate","temper":"T7351","thickness":{"min":0.5,"max":1.0,"raw":"0.500-1.000"},"basis":"A","props":{"Ftu":{"L":68.0,"LT":69.0},"Fty":{"L":57.0,"LT":57.0},"Fcy":{"L":56.0,"LT":59.0},"Fsu":38.0,"Fbru":{"eD1.5":103.0,"eD2.0":132.0},"Fbry":{"eD1.5":81.0,"eD2.0":97.0},"elong":{"LT":7.0},"E":10.3,"Ec":10.6,"G":3.9,"mu":0.33,"density":0.101}},{"id":"3.7.6.0b3#3","table":"3.7.6.0b3","caption":"Table 3.7.6.0(b3). Design Mechanical and Physical Properties of 7075 Aluminum Alloy Sheet and Plate—Continued","alloy":"7075 Aluminum Alloy","family":"7075 Aluminum Alloy","group":"Aluminum Alloys","clad":false,"spec":"AMS 4078 and AMS-QQ-A-250/12","form":"Plate","formGroup":"Plate","temper":"T7351","thickness":{"min":0.5,"max":1.0,"raw":"0.500-1.000"},"basis":"B","props":{"Ftu":{"L":70.0,"LT":71.0},"Fty":{"L":59.0,"LT":59.0},"Fcy":{"L":58.0,"LT":61.0},"Fsu":39.0,"Fbru":{"eD1.5":106.0,"eD2.0":136.0},"Fbry":{"eD1.5":83.0,"eD2.0":100.0},"E":10.3,"Ec":10.6,"G":3.9,"mu":0.33,"density":0.101}},{"id":"3.7.6.0b3#4","table":"3.7.6.0b3","caption":"Table 3.7.6.0(b3). Design Mechanical and Physical Properties of 7075 Aluminum Alloy Sheet and Plate—Continued","alloy":"7075 Aluminum Alloy","family":"7075 Aluminum Alloy","group":"Aluminum Alloys","clad":false,"spec":"AMS 4078 and AMS-QQ-A-250/12","form":"Plate","formGroup":"Plate","temper":"T7351","thickness":{"min":1.001,"max":1.5,"raw":"1.001-1.500"},"basis":"A","props":{"Ftu":{"L":67.0,"LT":68.0},"Fty":{"L":57.0,"LT":57.0},"Fcy":{"L":56.0,"LT":59.0},"Fsu":38.0,"Fbru":{"eD1.5":103.0,"eD2.0":132.0},"Fbry":{"eD1.5":83.0,"eD2.0":99.0},"elong":{"LT":6.0},"E":10.3,"Ec":10.6,"G":3.9,"mu":0.33,"density":0.101}},{"id":"3.7.6.0b3#5","table":"3.7.6.0b3","caption":"Table 3.7.6.0(b3). Design Mechanical and Physical Properties of 7075 Aluminum Alloy Sheet and Plate—Continued","alloy":"7075 Aluminum Alloy","family":"7075 Aluminum Alloy","group":"Aluminum Alloys","clad":false,"spec":"AMS 4078 and AMS-QQ-A-250/12","form":"Plate","formGroup":"Plate","temper":"T7351","thickness":{"min":1.001,"max":1.5,"raw":"1.001-1.500"},"basis":"B","props":{"Ftu":{"L":69.0,"LT":70.0},"Fty":{"L":59.0,"LT":59.0},"Fcy":{"L":58.0,"LT":61.0},"Fsu":40.0,"Fbru":{"eD1.5":106.0,"eD2.0":136.0},"Fbry":{"eD1.5":86.0,"eD2.0":102.0},"E":10.3,"Ec":10.6,"G":3.9,"mu":0.33,"density":0.101}},{"id":"3.7.6.0b3#6","table":"3.7.6.0b3","caption":"Table 3.7.6.0(b3). Design Mechanical and Physical Properties of 7075 Aluminum Alloy Sheet and Plate—Continued","alloy":"7075 Aluminum Alloy","family":"7075 Aluminum Alloy","group":"Aluminum Alloys","clad":false,"spec":"AMS 4078 and AMS-QQ-A-250/12","form":"Plate","formGroup":"Plate","temper":"T7351","thickness":{"min":1.501,"max":2.0,"raw":"1.501-2.000"},"basis":"A","props":{"Ftu":{"L":66.0,"LT":67.0,"ST":63.0},"Fty":{"L":55.0,"LT":55.0,"ST":52.0},"Fcy":{"L":53.0,"LT":57.0,"ST":59.0},"Fsu":39.0,"Fbru":{"eD1.5":102.0,"eD2.0":132.0},"Fbry":{"eD1.5":82.0,"eD2.0":97.0},"elong":{"LT":6.0},"E":10.3,"Ec":10.6,"G":3.9,"mu":0.33,"density":0.101}},{"id":"3.7.6.0b3#7","table":"3.7.6.0b3","caption":"Table 3.7.6.0(b3). Design Mechanical and Physical Properties of 7075 Aluminum Alloy Sheet and Plate—Continued","alloy":"7075 Aluminum Alloy","family":"7075 Aluminum Alloy","group":"Aluminum Alloys","clad":false,"spec":"AMS 4078 and AMS-QQ-A-250/12","form":"Plate","formGroup":"Plate","temper":"T7351","thickness":{"min":1.501,"max":2.0,"raw":"1.501-2.000"},"basis":"B","props":{"Ftu":{"L":68.0,"LT":69.0,"ST":65.0},"Fty":{"L":57.0,"LT":57.0,"ST":54.0},
