Repository: Teased-oChroid-orrA/powershell_tool

# GS Engineering Toolbench

A Rust engineering application with native GPU workbenches for modelling,
finite-element analysis, aircraft frame/truss members, bushings and eccentric
bushings. The dashboard also opens the terminal tools for search, fastener holes,
lug analysis, pressure vessels, preload and material lookup.

The search engine handles text, Office documents, archives and PDFs, with live
progress, an optional persistent index and streamed reports. Rust is the sole
implementation; the earlier PowerShell and C# applications remain in git history.

File: mechanics-core/data/mil-hdbk-5j.json (part 13 of 21)
"Fcy":{"L":55.0,"LT":59.0,"ST":61.0},"Fsu":40.0,"Fbru":{"eD1.5":106.0,"eD2.0":136.0},"Fbry":{"eD1.5":85.0,"eD2.0":101.0},"E":10.3,"Ec":10.6,"G":3.9,"mu":0.33,"density":0.101}},{"id":"3.7.6.0b3#8","table":"3.7.6.0b3","caption":"Table 3.7.6.0(b3). Design Mechanical and Physical Properties of 7075 Aluminum Alloy Sheet and Plate—Continued","alloy":"7075 Aluminum Alloy","family":"7075 Aluminum Alloy","group":"Aluminum Alloys","clad":false,"spec":"AMS 4078 and AMS-QQ-A-250/12","form":"Plate","formGroup":"Plate","temper":"T7351","thickness":{"min":2.001,"max":2.5,"raw":"2.001-2.500"},"basis":"A","props":{"Ftu":{"L":65.0,"LT":66.0,"ST":62.0},"Fty":{"L":52.0,"LT":52.0,"ST":49.0},"Fcy":{"L":50.0,"LT":54.0,"ST":55.0},"Fsu":39.0,"Fbru":{"eD1.5":102.0,"eD2.0":131.0},"Fbry":{"eD1.5":79.0,"eD2.0":93.0},"elong":{"LT":6.0},"E":10.3,"Ec":10.6,"G":3.9,"mu":0.33,"density":0.101}},{"id":"3.7.6.0b3#9","table":"3.7.6.0b3","caption":"Table 3.7.6.0(b3). Design Mechanical and Physical Properties of 7075 Aluminum Alloy Sheet and Plate—Continued","alloy":"7075 Aluminum Alloy","family":"7075 Aluminum Alloy","group":"Aluminum Alloys","clad":false,"spec":"AMS 4078 and AMS-QQ-A-250/12","form":"Plate","formGroup":"Plate","temper":"T7351","thickness":{"min":2.001,"max":2.5,"raw":"2.001-2.500"},"basis":"B","props":{"Ftu":{"L":67.0,"LT":68.0,"ST":64.0},"Fty":{"L":55.0,"LT":55.0,"ST":52.0},"Fcy":{"L":53.0,"LT":57.0,"ST":58.0},"Fsu":40.0,"Fbru":{"eD1.5":105.0,"eD2.0":135.0},"Fbry":{"eD1.5":83.0,"eD2.0":99.0},"E":10.3,"Ec":10.6,"G":3.9,"mu":0.33,"density":0.101}},{"id":"3.7.6.0b3#10","table":"3.7.6.0b3","caption":"Table 3.7.6.0(b3). Design Mechanical and Physical Properties of 7075 Aluminum Alloy Sheet and Plate—Continued","alloy":"7075 Aluminum Alloy","family":"7075 Aluminum Alloy","group":"Aluminum Alloys","clad":false,"spec":"AMS 4078 and AMS-QQ-A-250/12","form":"Plate","formGroup":"Plate","temper":"T7351","thickness":{"min":2.501,"max":3.0,"raw":"2.501-3.000"},"basis":"A","props":{"Ftu":{"L":63.0,"LT":64.0,"ST":60.0},"Fty":{"L":49.0,"LT":49.0,"ST":47.0},"Fcy":{"L":47.0,"LT":51.0,"ST":51.0},"Fsu":38.0,"Fbru":{"eD1.5":100.0,"eD2.0":128.0},"Fbry":{"eD1.5":76.0,"eD2.0":89.0},"elong":{"LT":6.0},"E":10.3,"Ec":10.6,"G":3.9,"mu":0.33,"density":0.101}},{"id":"3.7.6.0b3#11","table":"3.7.6.0b3","caption":"Table 3.7.6.0(b3). Design Mechanical and Physical Properties of 7075 Aluminum Alloy Sheet and Plate—Continued","alloy":"7075 Aluminum Alloy","family":"7075 Aluminum Alloy","group":"Aluminum Alloys","clad":false,"spec":"AMS 4078 and AMS-QQ-A-250/12","form":"Plate","formGroup":"Plate","temper":"T7351","thickness":{"min":2.501,"max":3.0,"raw":"2.501-3.000"},"basis":"B","props":{"Ftu":{"L":65.0,"LT":66.0,"ST":62.0},"Fty":{"L":53.0,"LT":53.0,"ST":50.0},"Fcy":{"L":51.0,"LT":55.0,"ST":55.0},"Fsu":39.0,"Fbru":{"eD1.5":103.0,"eD2.0":132.0},"Fbry":{"eD1.5":81.0,"eD2.0":96.0},"E":10.3,"Ec":10.6,"G":3.9,"mu":0.33,"density":0.101}},{"id":"3.7.6.0b3#12","table":"3.7.6.0b3","caption":"Table 3.7.6.0(b3). Design Mechanical and Physical Properties of 7075 Aluminum Alloy Sheet and Plate—Continued","alloy":"7075 Aluminum Alloy","family":"7075 Aluminum Alloy","group":"Aluminum Alloys","clad":false,"spec":"AMS 4078 and AMS-QQ-A-250/12","form":"Plate","formGroup":"Plate","temper":"T7351","thickness":{"min":3.001,"max":3.5,"raw":"3.001-3.500"},"basis":"S","props":{"Ftu":{"L":62.0,"LT":63.0,"ST":59.0},"Fty":{"L":49.0,"LT":49.0,"ST":47.0},"Fcy":{"L":47.0,"LT":51.0,"ST":50.0},"Fsu":38.0,"Fbru":{"eD1.5":99.0,"eD2.0":127.0},"Fbry":{"eD1.5":76.0,"eD2.0":89.0},"elong":{"LT":6.0},"E":10.3,"Ec":10.6,"G":3.9,"mu":0.33,"density":0.101}},{"id":"3.7.6.0b3#13","table":"3.7.6.0b3","caption":"Table 3.7.6.0(b3). Design Mechanical and Physical Properties of 7075 Aluminum Alloy Sheet and Plate—Continued","alloy":"7075 Aluminum Alloy","family":"7075 Aluminum Alloy","group":"Aluminum Alloys","clad":false,"spec":"AMS 4078 and AMS-QQ-A-250/12","form":"Plate","formGroup":"Plate","temper":"T7351","thickness":{"min":3.501,"max":4.0,"raw":"3.501-4.000"},"basis":"S","props":{"Ftu":{"L":60.0,"LT":61.0,"ST":57.0},"Fty":{"L":48.0,"LT":48.0,"ST":46.0},"Fcy":{"L":45.0,"LT":50.0,"ST":48.0},"Fsu":37.0,"Fbru":{"eD1.5":96.0,"eD2.0":124.0},"Fbry":{"eD1.5":76.0,"eD2.0":88.0},"elong":{"LT":6.0},"E":10.3,"Ec":10.6,"G":3.9,"mu":0.33,"density":0.101}},{"id":"3.7.6.0b4#0","table":"3.7.6.0b4","caption":"Table 3.7.6.0(b4). Design Mechanical and Physical Properties of 7075 Aluminum Alloy Sheet and Plate—Concluded","alloy":"7075 Aluminum Alloy","family":"7075 Aluminum Alloy","group":"Aluminum Alloys","clad":false,"spec":"AMS-QQ-A-250/24","form":"Sheet and plate","formGroup":"Sheet & Plate","temper":"T76","thickness":{"min":0.063,"max":0.249,"raw":"0.063-0.249"},"basis":"S","props":{"Ftu":{"L":72.0,"LT":73.0},"Fty":{"L":62.0,"LT":62.0},"Fcy":{"L":61.0,"LT":65.0},"Fsu":42.0,"Fbru":{"eD1.5":112.0,"eD2.0":145.0},"Fbry":{"eD1.5":88.0,"eD2.0":102.0},"elong":{"LT":8.0},"E":10.3,"Ec":10.5,"G":3.9,"mu":0.33,"density":0.101}},{"id":"3.7.6.0b4#1","table":"3.7.6.0b4","caption":"Table 3.7.6.0(b4). Design Mechanical and Physical Properties of 7075 Aluminum Alloy Sheet and Plate—Concluded","alloy":"7075 Aluminum Alloy","family":"7075 Aluminum Alloy","group":"Aluminum Alloys","clad":false,"spec":"AMS-QQ-A-250/24","form":"Sheet and plate","formGroup":"Sheet & Plate","temper":"T7651","thickness":{"min":0.25,"max":0.499,"raw":"0.250-0.499"},"basis":"S","props":{"Ftu":{"L":71.0,"LT":72.0},"Fty":{"L":60.0,"LT":61.0},"Fcy":{"L":60.0,"LT":64.0},"Fsu":40.0,"Fbru":{"eD1.5":109.0,"eD2.0":141.0},"Fbry":{"eD1.5":86.0,"eD2.0":99.0},"elong":{"LT":8.0},"E":10.3,"Ec":10.6,"G":3.9,"mu":0.33,"density":0.101}},{"id":"3.7.6.0b4#2","table":"3.7.6.0b4","caption":"Table 3.7.6.0(b4). Design Mechanical and Physical Properties of 7075 Aluminum Alloy Sheet and Plate—Concluded","alloy":"7075 Aluminum Alloy","family":"7075 Aluminum Alloy","group":"Aluminum Alloys","clad":false,"spec":"AMS-QQ-A-250/24","form":"Sheet and plate","formGroup":"Sheet & Plate","temper":"T7651","thickness":{"min":0.5,"max":1.0,"raw":"0.500-1.000"},"basis":"S","props":{"Ftu":{"L":70.0,"LT":71.0},"Fty":{"L":59.0,"LT":60.0},"Fcy":{"L":59.0,"LT":63.0},"Fsu":41.0,"Fbru":{"eD1.5":108.0,"eD2.0":140.0},"Fbry":{"eD1.5":86.0,"eD2.0":99.0},"elong":{"LT":6.0},"E":10.3,"Ec":10.6,"G":3.9,"mu":0.33,"density":0.101}},{"id":"3.7.6.0b4#3","table":"3.7.6.0b4","caption":"Table 3.7.6.0(b4). Design Mechanical and Physical Properties of 7075 Aluminum Alloy Sheet and Plate—Concluded","alloy":"7075 Aluminum Alloy","family":"7075 Aluminum Alloy","group":"Aluminum Alloys","clad":false,"spec":"AMS-QQ-A-250/24","form":"Sheet and plate","formGroup":"Sheet & Plate","temper":"T7651","thickness":{"min":1.001,"max":1.5,"raw":"1.001-1.500"},"basis":"S","props":{"Ftu":{"L":70.0,"LT":71.0},"Fty":{"L":59.0,"LT":60.0},"Fcy":{"L":59.0,"LT":63.0},"Fsu":42.0,"Fbru":{"eD1.5":108.0,"eD2.0":140.0},"Fbry":{"eD1.5":86.0,"eD2.0":99.0},"elong":{"LT":5.0},"E":10.3,"Ec":10.6,"G":3.9,"mu":0.33,"density":0.101}},{"id":"3.7.6.0b4#4","table":"3.7.6.0b4","caption":"Table 3.7.6.0(b4). Design Mechanical and Physical Properties of 7075 Aluminum Alloy Sheet and Plate—Concluded","alloy":"7075 Aluminum Alloy","family":"7075 Aluminum Alloy","group":"Aluminum Alloys","clad":false,"spec":"AMS-QQ-A-250/24","form":"Sheet and plate","formGroup":"Sheet & Plate","temper":"T7651","thickness":{"min":1.501,"max":2.0,"raw":"1.501-2.000"},"basis":"S","props":{"Ftu":{"L":70.0,"LT":71.0,"ST":65.0},"Fty":{"L":59.0,"LT":60.0,"ST":56.0},"Fcy":{"L":59.0,"LT":63.0,"ST":63.0},"Fsu":43.0,"Fbru":{"eD1.5":108.0,"eD2.0":140.0},"Fbry":{"eD1.5":87.0,"eD2.0":100.0},"elong":{"LT":5.0},"E":10.3,"Ec":10.6,"G":3.9,"mu":0.33,"density":0.101}},{"id":"3.7.6.0c1#0","table":"3.7.6.0c1","caption":"Table 3.7.6.0(c1). Design Mechanical and Physical Properties of Clad 7075 Aluminum Alloy Sheet","alloy":"7075 Aluminum Alloy","family":"7075 Aluminum Alloy","group":"Aluminum Alloys","clad":true,"spec":"AMS 4049","form":"Sheet","formGroup":"Sheet","temper":"T6","thickness":{"min":0.008,"max":0.011,"raw":"0.008-0.011"},"basis":"S","props":{"Ftu":{"LT":68.0},"Fty":{"LT":58.0},"elong":{"LT":5.0},"mu":0.33,"density":0.101}},{"id":"3.7.6.0c1#1","table":"3.7.6.0c1","caption":"Table 3.7.6.0(c1). Design Mechanical and Physical Properties of Clad 7075 Aluminum Alloy Sheet","alloy":"7075 Aluminum Alloy","family":"7075 Aluminum Alloy","group":"Aluminum Alloys","clad":true,"spec":"AMS 4049","form":"Sheet","formGroup":"Sheet","temper":"T6","thickness":{"min":0.012,"max":0.039,"raw":"0.012-0.039"},"basis":"A","props":{"Ftu":{"L":71.0,"LT":71.0},"Fty":{"L":62.0,"LT":60.0},"Fcy":{"L":61.0,"LT":64.0},"Fsu":42.0,"Fbru":{"eD1.5":110.0,"eD2.0":142.0},"Fbry":{"eD1.5":90.0,"eD2.0":105.0},"elong":{"LT":8.0},"mu":0.33,"density":0.101}},{"id":"3.7.6.0c1#2","table":"3.7.6.0c1","caption":"Table 3.7.6.0(c1). Design Mechanical and Physical Properties of Clad 7075 Aluminum Alloy Sheet","alloy":"7075 Aluminum Alloy","family":"7075 Aluminum Alloy","group":"Aluminum Alloys","clad":true,"spec":"AMS 4049","form":"Sheet","formGroup":"Sheet","temper":"T6","thickness":{"min":0.012,"max":0.039,"raw":"0.012-0.039"},"basis":"B","props":{"Ftu":{"L":74.0,"LT":74.0},"Fty":{"L":65.0,"LT":63.0},"Fcy":{"L":64.0,"LT":67.0},"Fsu":44.0,"Fbru":{"eD1.5":115.0,"eD2.0":148.0},"Fbry":{"eD1.5":94.0,"eD2.0":110.0},"mu":0.33,"density":0.101}},{"id":"3.7.6.0c1#3","table":"3.7.6.0c1","caption":"Table 3.7.6.0(c1). Design Mechanical and Physical Properties of Clad 7075 Aluminum Alloy Sheet","alloy":"7075 Aluminum Alloy","family":"7075 Aluminum Alloy","group":"Aluminum Alloys","clad":true,"spec":"AMS 4049","form":"Sheet","formGroup":"Sheet","temper":"T6","thickness":{"min":0.04,"max":0.062,"raw":"0.040-0.062"},"basis":"A","props":{"Ftu":{"L":71.0,"LT":71.0},"Fty":{"L":63.0,"LT":61.0},"Fcy":{"L":62.0,"LT":65.0},"Fsu":42.0,"Fbru":{"eD1.5":110.0,"eD2.0":142.0},"Fbry":{"eD1.5":91.0,"eD2.0":106.0},"elong":{"LT":9.0},"mu":0.33,"density":0.101}},{"id":"3.7.6.0c1#4","table":"3.7.6.0c1","caption":"Table 3.7.6.0(c1). Design Mechanical and Physical Properties of Clad 7075 Aluminum Alloy Sheet","alloy":"7075 Aluminum Alloy","family":"7075 Aluminum Alloy","group":"Aluminum Alloys","clad":true,"spec":"AMS 4049","form":"Sheet","formGroup":"Sheet","temper":"T6","thickness":{"min":0.04,"max":0.062,"raw":"0.040-0.062"},"basis":"B","props":{"Ftu":{"L":75.0,"LT":75.0},"Fty":{"L":66.0,"LT":64.0},"Fcy":{"L":65.0,"LT":68.0},"Fsu":45.0,"Fbru":{"eD1.5":116.0,"eD2.0":150.0},"Fbry":{"eD1.5":96.0,"eD2.0":112.0},"mu":0.33,"density":0.101}},{"id":"3.7.6.0c1#5","table":"3.7.6.0c1","caption":"Table 3.7.6.0(c1). Design Mechanical and Physical Properties of Clad 7075 Aluminum Alloy Sheet","alloy":"7075 Aluminum Alloy","family":"7075 Aluminum Alloy","group":"Aluminum Alloys","clad":true,"spec":"AMS 4049","form":"Sheet","formGroup":"Sheet","temper":"T6","thickness":{"min":0.063,"max":0.187,"raw":"0.063-0.187"},"basis":"A","props":{"Ftu":{"L":74.0,"LT":74.0},"Fty":{"L":66.0,"LT":64.0},"Fcy":{"L":65.0,"LT":68.0},"Fsu":44.0,"Fbru":{"eD1.5":115.0,"eD2.0":148.0},"Fbry":{"eD1.5":96.0,"eD2.0":112.0},"elong":{"LT":9.0},"mu":0.33,"density":0.101}},{"id":"3.7.6.0c1#6","table":"3.7.6.0c1","caption":"Table 3.7.6.0(c1). Design Mechanical and Physical Properties of Clad 7075 Aluminum Alloy Sheet","alloy":"7075 Aluminum Alloy","family":"7075 Aluminum Alloy","group":"Aluminum Alloys","clad":true,"spec":"AMS 4049","form":"Sheet","formGroup":"Sheet","temper":"T6","thickness":{"min":0.063,"max":0.187,"raw":"0.063-0.187"},"basis":"B","props":{"Ftu":{"L":77.0,"LT":77.0},"Fty":{"L":69.0,"LT":67.0},"Fcy":{"L":68.0,"LT":71.0},"Fsu":46.0,"Fbru":{"eD1.5":119.0,"eD2.0":154.0},"Fbry":{"eD1.5":100.0,"eD2.0":117.0},"mu":0.33,"density":0.101}},{"id":"3.7.6.0c1#7","table":"3.7.6.0c1","caption":"Table 3.7.6.0(c1). Design Mechanical and Physical Properties of Clad 7075 Aluminum Alloy Sheet","alloy":"7075 Aluminum Alloy","family":"7075 Aluminum Alloy","group":"Aluminum Alloys","clad":true,"spec":"AMS 4049","form":"Sheet","formGroup":"Sheet","temper":"T6","thickness":{"min":0.188,"max":0.249,"raw":"0.188-0.249"},"basis":"A","props":{"Ftu":{"L":75.0,"LT":75.0},"Fty":{"L":66.0,"LT":64.0},"Fcy":{"L":65.0,"LT":68.0},"Fsu":45.0,"Fbru":{"eD1.5":116.0,"eD2.0":150.0},"Fbry":{"eD1.5":96.0,"eD2.0":112.0},"elong":{"LT":9.0},"mu":0.33,"density":0.101}},{"id":"3.7.6.0c1#8","table":"3.7.6.0c1","caption":"Table 3.7.6.0(c1). Design Mechanical and Physical Properties of Clad 7075 Aluminum Alloy Sheet","alloy":"7075 Aluminum Alloy","family":"7075 Aluminum Alloy","group":"Aluminum Alloys","clad":true,"spec":"AMS 4049","form":"Sheet","formGroup":"Sheet","temper":"T6","thickness":{"min":0.188,"max":0.249,"raw":"0.188-0.249"},"basis":"B","props":{"Ftu":{"L":77.0,"LT":77.0},"Fty":{"L":68.0,"LT":66.0},"Fcy":{"L":67.0,"LT":70.0},"Fsu":46.0,"Fbru":{"eD1.5":119.0,"eD2.0":154.0},"Fbry":{"eD1.5":99.0,"eD2.0":115.0},"mu":0.33,"density":0.101}},{"id":"3.7.6.0c2#0","table":"3.7.6.0c2","caption":"Table 3.7.6.0(c2). Design Mechanical and Physical Properties of Clad 7075 Aluminum Alloy Sheet—Continued","alloy":"7075 Aluminum Alloy","family":"7075 Aluminum Alloy","group":"Aluminum Alloys","clad":true,"spec":"AMS-QQ-A-250/13","form":"Sheet","formGroup":"Sheet","temper":"T6 and T62","thickness":{"min":0.008,"max":0.011,"raw":"0.008-0.011"},"basis":"S","props":{"Ftu":{"LT":68.0},"Fty":{"LT":58.0},"elong":{"LT":5.0},"mu":0.33,"density":0.101}},{"id":"3.7.6.0c2#1","table":"3.7.6.0c2","caption":"Table 3.7.6.0(c2). Design Mechanical and Physical Properties of Clad 7075 Aluminum Alloy Sheet—Continued","alloy":"7075 Aluminum Alloy","family":"7075 Aluminum Alloy","group":"Aluminum Alloys","clad":true,"spec":"AMS-QQ-A-250/13","form":"Sheet","formGroup":"Sheet","temper":"T6 and T62","thickness":{"min":0.012,"max":0.039,"raw":"0.012-0.039"},"basis":"A","props":{"Ftu":{"L":70.0,"LT":70.0},"Fty":{"L":62.0,"LT":60.0},"Fcy":{"L":61.0,"LT":64.0},"Fsu":42.0,"Fbru":{"eD1.5":108.0,"eD2.0":140.0},"Fbry":{"eD1.5":90.0,"eD2.0":105.0},"elong":{"LT":7.0},"mu":0.33,"density":0.101}},{"id":"3.7.6.0c2#2","table":"3.7.6.0c2","caption":"Table 3.7.6.0(c2). Design Mechanical and Physical Properties of Clad 7075 Aluminum Alloy Sheet—Continued","alloy":"7075 Aluminum Alloy","family":"7075 Aluminum Alloy","group":"Aluminum Alloys","clad":true,"spec":"AMS-QQ-A-250/13","form":"Sheet","formGroup":"Sheet","temper":"T6 and T62","thickness":{"min":0.012,"max":0.039,"raw":"0.012-0.039"},"basis":"B","props":{"Ftu":{"L":74.0,"LT":74.0},"Fty":{"L":65.0,"LT":63.0},"Fcy":{"L":64.0,"LT":67.0},"Fsu":44.0,"Fbru":{"eD1.5":115.0,"eD2.0":148.0},"Fbry":{"eD1.5":94.0,"eD2.0":110.0},"mu":0.33,"density":0.101}},{"id":"3.7.6.0c2#3","table":"3.7.6.0c2","caption":"Table 3.7.6.0(c2). Design Mechanical and Physical Properties of Clad 7075 Aluminum Alloy Sheet—Continued","alloy":"7075 Aluminum Alloy","family":"7075 Aluminum Alloy","group":"Aluminum Alloys","clad":true,"spec":"AMS-QQ-A-250/13","form":"Sheet","formGroup":"Sheet","temper":"T6 and T62","thickness":{"min":0.04,"max":0.062,"raw":"0.040-0.062"},"basis":"A","props":{"Ftu":{"L":71.0,"LT":71.0},"Fty":{"L":63.0,"LT":61.0},"Fcy":{"L":62.0,"LT":65.0},"Fsu":42.0,"Fbru":{"eD1.5":110.0,"eD2.0":142.0},"Fbry":{"eD1.5":91.0,"eD2.0":106.0},"elong":{"LT":8.0},"mu":0.33,"density":0.101}},{"id":"3.7.6.0c2#4","table":"3.7.6.0c2","caption":"Table 3.7.6.0(c2). Design Mechanical and Physical Properties of Clad 7075 Aluminum Alloy Sheet—Continued","alloy":"7075 Aluminum Alloy","family":"7075 Aluminum Alloy","group":"Aluminum Alloys","clad":true,"spec":"AMS-QQ-A-250/13","form":"Sheet","formGroup":"Sheet","temper":"T6 and T62","thickness":{"min":0.04,"max":0.062,"raw":"0.040-0.062"},"basis":"B","props":{"Ftu":{"L":75.0,"LT":75.0},"Fty":{"L":66.0,"LT":64.0},"Fcy":{"L":65.0,"LT":68.0},"Fsu":45.0,"Fbru":{"eD1.5":116.0,"eD2.0":150.0},"Fbry":{"eD1.5":96.0,"eD2.0":112.0},"mu":0.33,"density":0.101}},{"id":"3.7.6.0c2#5","table":"3.7.6.0c2","caption":"Table 3.7.6.0(c2). Design Mechanical and Physical Properties of Clad 7075 Aluminum Alloy Sheet—Continued","alloy":"7075 Aluminum Alloy","family":"7075 Aluminum Alloy","group":"Aluminum Alloys","clad":true,"spec":"AMS-QQ-A-250/13","form":"Sheet","formGroup":"Sheet","temper":"T6 and T62","thickness":{"min":0.063,"max":0.187,"raw":"0.063-0.187"},"basis":"A","props":{"Ftu":{"L":73.0,"LT":73.0},"Fty":{"L":65.0,"LT":63.0},"Fcy":{"L":64.0,"LT":67.0},"Fsu":44.0,"Fbru":{"eD1.5":113.0,"eD2.0":146.0},"Fbry":{"eD1.5":94.0,"eD2.0":110.0},"elong":{"LT":8.0},"mu":0.33,"density":0.101}},{"id":"3.7.6.0c2#6","table":"3.7.6.0c2","caption":"Table 3.7.6.0(c2). Design Mechanical and Physical Properties of Clad 7075 Aluminum Alloy Sheet—Continued","alloy":"7075 Aluminum Alloy","family":"7075 Aluminum Alloy","group":"Aluminum Alloys","clad":true,"spec":"AMS-QQ-A-250/13","form":"Sheet","formGroup":"Sheet","temper":"T6 and T62","thickness":{"min":0.063,"max":0.187,"raw":"0.063-0.187"},"basis":"B","props":{"Ftu":{"L":77.0,"LT":77.0},"Fty":{"L":69.0,"LT":67.0},"Fcy":{"L":68.0,"LT":71.0},"Fsu":46.0,"Fbru":{"eD1.5":119.0,"eD2.0":154.0},"Fbry":{"eD1.5":100.0,"eD2.0":117.0},"mu":0.33,"density":0.101}},{"id":"3.7.6.0c2#7","table":"3.7.6.0c2","caption":"Table 3.7.6.0(c2). Design Mechanical and Physical Properties of Clad 7075 Aluminum Alloy Sheet—Continued","alloy":"7075 Aluminum Alloy","family":"7075 Aluminum Alloy","group":"Aluminum Alloys","clad":true,"spec":"AMS-QQ-A-250/13","form":"Sheet","formGroup":"Sheet","temper":"T6 and T62","thickness":{"min":0.188,"max":0.249,"raw":"0.188-0.249"},"basis":"A","props":{"Ftu":{"L":75.0,"LT":75.0},"Fty":{"L":66.0,"LT":64.0},"Fcy":{"L":65.0,"LT":68.0},"Fsu":45.0,"Fbru":{"eD1.5":116.0,"eD2.0":150.0},"Fbry":{"eD1.5":96.0,"eD2.0":112.0},"elong":{"LT":8.0},"mu":0.33,"density":0.101}},{"id":"3.7.6.0c2#8","table":"3.7.6.0c2","caption":"Table 3.7.6.0(c2). Design Mechanical and Physical Properties of Clad 7075 Aluminum Alloy Sheet—Continued","alloy":"7075 Aluminum Alloy","family":"7075 Aluminum Alloy","group":"Aluminum Alloys","clad":true,"spec":"AMS-QQ-A-250/13","form":"Sheet","formGroup":"Sheet","temper":"T6 and T62","thickness":{"min":0.188,"max":0.249,"raw":"0.188-0.249"},"basis":"B","props":{"Ftu":{"L":77.0,"LT":77.0},"Fty":{"L":68.0,"LT":66.0},"Fcy":{"L":67.0,"LT":70.0},"Fsu":46.0,"Fbru":{"eD1.5":119.0,"eD2.0":154.0},"Fbry":{"eD1.5":99.0,"eD2.0":115.0},"mu":0.33,"density":0.101}},{"id":"3.7.6.0c3#0","table":"3.7.6.0c3","caption":"Table 3.7.6.0(c3). Design Mechanical and Physical Properties of Clad 7075 Aluminum Alloy Plate—Continued","alloy":"7075 Aluminum Alloy","family":"7075 Aluminum Alloy","group":"Aluminum Alloys","clad":true,"spec":"AMS 4049 and AMS-QQ-A-250/13","form":"Plate","formGroup":"Plate","temper":"T651","thickness":{"min":0.25,"max":0.499,"raw":"0.250-0.499"},"basis":"A","props":{"Ftu":{"L":74.0,"LT":75.0},"Fty":{"L":67.0,"LT":65.0},"Fcy":{"L":65.0,"LT":69.0},"Fsu":42.0,"Fbru":{"eD1.5":113.0,"eD2.0":139.0},"Fbry":{"eD1.5":94.0,"eD2.0":111.0},"elong":{"LT":9.0},"mu":0.33,"density":0.101}},{"id":"3.7.6.0c3#1","table":"3.7.6.0c3","caption":"Table 3.7.6.0(c3). Design Mechanical and Physical Properties of Clad 7075 Aluminum Alloy Plate—Continued","alloy":"7075 Aluminum Alloy","family":"7075 Aluminum Alloy","group":"Aluminum Alloys","clad":true,"spec":"AMS 4049 and AMS-QQ-A-250/13","form":"Plate","formGroup":"Plate","temper":"T651","thickness":{"min":0.25,"max":0.499,"raw":"0.250-0.499"},"basis":"B","props":{"Ftu":{"L":76.0,"LT":77.0},"Fty":{"L":69.0,"LT":67.0},"Fcy":{"L":67.0,"LT":71.0},"Fsu":43.0,"Fbru":{"eD1.5":116.0,"eD2.0":143.0},"Fbry":{"eD1.5":97.0,"eD2.0":114.0},"mu":0.33,"density":0.101}},{"id":"3.7.6.0c3#2","table":"3.7.6.0c3","caption":"Table 3.7.6.0(c3). Design Mechanical and Physical Properties of Clad 7075 Aluminum Alloy Plate—Continued","alloy":"7075 Aluminum Alloy","family":"7075 Aluminum Alloy","group":"Aluminum Alloys","clad":true,"spec":"AMS 4049 and AMS-QQ-A-250/13","form":"Plate","formGroup":"Plate","temper":"T651","thickness":{"min":0.5,"max":1.0,"raw":"0.500-1.000"},"basis":"A","props":{"Ftu":{"L":75.0,"LT":76.0},"Fty":{"L":68.0,"LT":66.0},"Fcy":{"L":66.0,"LT":70.0},"Fsu":42.0,"Fbru":{"eD1.5":114.0,"eD2.0":141.0},"Fbry":{"eD1.5":97.0,"eD2.0":113.0},"elong":{"LT":7.0},"mu":0.33,"density":0.101}},{"id":"3.7.6.0c3#3","table":"3.7.6.0c3","caption":"Table 3.7.6.0(c3). Design Mechanical and Physical Properties of Clad 7075 Aluminum Alloy Plate—Continued","alloy":"7075 Aluminum Alloy","family":"7075 Aluminum Alloy","group":"Aluminum Alloys","clad":true,"spec":"AMS 4049 and AMS-QQ-A-250/13","form":"Plate","formGroup":"Plate","temper":"T651","thickness":{"min":0.5,"max":1.0,"raw":"0.500-1.000"},"basis":"B","props":{"Ftu":{"L":77.0,"LT":78.0},"Fty":{"L":70.0,"LT":68.0},"Fcy":{"L":68.0,"LT":72.0},"Fsu":44.0,"Fbru":{"eD1.5":117.0,"eD2.0":145.0},"Fbry":{"eD1.5":100.0,"eD2.0":116.0},"mu":0.33,"density":0.101}},{"id":"3.7.6.0c3#4","table":"3.7.6.0c3","caption":"Table 3.7.6.0(c3). Design Mechanical and Physical Properties of Clad 7075 Aluminum Alloy Plate—Continued","alloy":"7075 Aluminum Alloy","family":"7075 Aluminum Alloy","group":"Aluminum Alloys","clad":true,"spec":"AMS 4049 and AMS-QQ-A-250/13","form":"Plate","formGroup":"Plate","temper":"T651","thickness":{"min":1.001,"max":2.0,"raw":"1.001-2.000"},"basis":"A","props":{"Ftu":{"L":74.0,"LT":75.0},"Fty":{"L":67.0,"LT":65.0},"Fcy":{"L":64.0,"LT":69.0},"Fsu":42.0,"Fbru":{"eD1.5":113.0,"eD2.0":139.0},"Fbry":{"eD1.5":97.0,"eD2.0":113.0},"elong":{"LT":6.0},"mu":0.33,"density":0.101}},{"id":"3.7.6.0c3#5","table":"3.7.6.0c3","caption":"Table 3.7.6.0(c3). Design Mechanical and Physical Properties of Clad 7075 Aluminum Alloy Plate—Continued","alloy":"7075 Aluminum Alloy","family":"7075 Aluminum Alloy","group":"Aluminum Alloys","clad":true,"spec":"AMS 4049 and AMS-QQ-A-250/13","form":"Plate","formGroup":"Plate","temper":"T651","thickness":{"min":1.001,"max":2.0,"raw":"1.001-2.000"},"basis":"B","props":{"Ftu":{"L":76.0,"LT":77.0},"Fty":{"L":69.0,"LT":67.0},"Fcy":{"L":66.0,"LT":71.0},"Fsu":44.0,"Fbru":{"eD1.5":116.0,"eD2.0":143.0},"Fbry":{"eD1.5":100.0,"eD2.0":117.0},"mu":0.33,"density":0.101}},{"id":"3.7.6.0c3#6","table":"3.7.6.0c3","caption":"Table 3.7.6.0(c3). Design Mechanical and Physical Properties of Clad 7075 Aluminum Alloy Plate—Continued","alloy":"7075 Aluminum Alloy","family":"7075 Aluminum Alloy","group":"Aluminum Alloys","clad":true,"spec":"AMS 4049 and AMS-QQ-A-250/13","form":"Plate","formGroup":"Plate","temper":"T651","thickness":{"min":2.001,"max":2.5,"raw":"2.001-2.500"},"basis":"A","props":{"Ftu":{"L":73.0,"LT":74.0,"ST":70.0},"Fty":{"L":64.0,"LT":62.0,"ST":59.0},"Fcy":{"L":60.0,"LT":65.0,"ST":67.0},"Fsu":43.0,"Fbru":{"eD1.5":111.0,"eD2.0":137.0},"Fbry":{"eD1.5":95.0,"eD2.0":110.0},"elong":{"LT":5.0},"mu":0.33,"density":0.101}},{"id":"3.7.6.0c3#7","table":"3.7.6.0c3","caption":"Table 3.7.6.0(c3). Design Mechanical and Physical Properties of Clad 7075 Aluminum Alloy Plate—Continued","alloy":"7075 Aluminum Alloy","family":"7075 Aluminum Alloy","group":"Aluminum Alloys","clad":true,"spec":"AMS 4049 and AMS-QQ-A-250/13","form":"Plate","formGroup":"Plate","temper":"T651","thickness":{"min":2.001,"max":2.5,"raw":"2.001-2.500"},"basis":"B","props":{"Ftu":{"L":75.0,"LT":76.0,"ST":71.0},"Fty":{"L":66.0,"LT":64.0,"ST":61.0},"Fcy":{"L":62.0,"LT":68.0,"ST":70.0},"Fsu":44.0,"Fbru":{"eD1.5":114.0,"eD2.0":141.0},"Fbry":{"eD1.5":98.0,"eD2.0":113.0},"mu":0.33,"density":0.101}},{"id":"3.7.6.0c3#8","table":"3.7.6.0c3","caption":"Table 3.7.6.0(c3). Design Mechanical and Physical Properties of Clad 7075 Aluminum Alloy Plate—Continued","alloy":"7075 Aluminum Alloy","family":"7075 Aluminum Alloy","group":"Aluminum Alloys","clad":true,"spec":"AMS 4049 and AMS-QQ-A-250/13","form":"Plate","formGroup":"Plate","temper":"T651","thickness":{"min":2.501,"max":3.0,"raw":"2.501-3.000"},"basis":"A","props":{"Ftu":{"L":69.0,"LT":66.0,"ST":66.0},"Fty":{"L":61.0,"LT":59.0,"ST":56.0},"Fcy":{"L":57.0,"LT":62.0,"ST":64.0},"Fsu":41.0,"Fbru":{"eD1.5":105.0,"eD2.0":130.0},"Fbry":{"eD1.5":90.0,"eD2.0":105.0},"elong":{"LT":5.0},"mu":0.33,"density":0.101}},{"id":"3.7.6.0c3#9","table":"3.7.6.0c3","caption":"Table 3.7.6.0(c3). Design Mechanical and Physical Properties of Clad 7075 Aluminum Alloy Plate—Continued","alloy":"7075 Aluminum Alloy","family":"7075 Aluminum Alloy","group":"Aluminum Alloys","clad":true,"spec":"AMS 4049 and AMS-QQ-A-250/13","form":"Plate","formGroup":"Plate","temper":"T651","thickness":{"min":2.501,"max":3.0,"raw":"2.501-3.000"},"basis":"B","props":{"Ftu":{"L":71.0,"LT":68.0,"ST":68.0},"Fty":{"L":63.0,"LT":61.0,"ST":58.0},"Fcy":{"L":58.0,"LT":64.0,"ST":66.0},"Fsu":42.0,"Fbru":{"eD1.5":108.0,"eD2.0":134.0},"Fbry":{"eD1.5":94.0,"eD2.0":109.0},"mu":0.33,"density":0.101}},{"id":"3.7.6.0c3#10","table":"3.7.6.0c3","caption":"Table 3.7.6.0(c3). Design Mechanical and Physical Properties of Clad 7075 Aluminum Alloy Plate—Continued","alloy":"7075 Aluminum Alloy","family":"7075 Aluminum Alloy","group":"Aluminum Alloys","clad":true,"spec":"AMS 4049 and AMS-QQ-A-250/13","form":"Plate","formGroup":"Plate","temper":"T651","thickness":{"min":3.001,"max":3.5,"raw":"3.001-3.500"},"basis":"A","props":{"Ftu":{"L":68.0,"LT":65.0,"ST":65.0},"Fty":{"L":58.0,"LT":56.0,"ST":54.0},"Fcy":{"L":53.0,"LT":59.0,"ST":61.0},"Fsu":40.0,"Fbru":{"eD1.5":104.0,"eD2.0":128.0},"Fbry":{"eD1.5":86.0,"eD2.0":100.0},"elong":{"LT":5.0},"mu":0.33,"density":0.101}},{"id":"3.7.6.0c3#11","table":"3.7.6.0c3","caption":"Table 3.7.6.0(c3). Design Mechanical and Physical Properties of Clad 7075 Aluminum Alloy Plate—Continued","alloy":"7075 Aluminum Alloy","family":"7075 Aluminum Alloy","group":"Aluminum Alloys","clad":true,"spec":"AMS 4049 and AMS-QQ-A-250/13","form":"Plate","formGroup":"Plate","temper":"T651","thickness":{"min":3.001,"max":3.5,"raw":"3.001-3.500"},"basis":"B","props":{"Ftu":{"L":70.0,"LT":67.0,"ST":67.0},"Fty":{"L":60.0,"LT":58.0,"ST":55.0},"Fcy":{"L":55.0,"LT":61.0,"ST":63.0},"Fsu":42.0,"Fbru":{"eD1.5":107.0,"eD2.0":132.0},"Fbry":{"eD1.5":89.0,"eD2.0":104.0},"mu":0.33,"density":0.101}},{"id":"3.7.6.0c3#12","table":"3.7.6.0c3","caption":"Table 3.7.6.0(c3). Design Mechanical and Physical Properties of Clad 7075 Aluminum Alloy Plate—Continued","alloy":"7075 Aluminum Alloy","family":"7075 Aluminum Alloy","group":"Aluminum Alloys","clad":true,"spec":"AMS 4049 and AMS-QQ-A-250/13","form":"Plate","formGroup":"Plate","temper":"T651","thickness":{"min":3.501,"max":4.0,"raw":"3.501-4.000"},"basis":"A","props":{"Ftu":{"L":64.0,"LT":61.0,"ST":61.0},"Fty":{"L":54.0,"LT":52.0,"ST":50.0},"Fcy":{"L":49.0,"LT":55.0,"ST":57.0},"Fsu":38.0,"Fbru":{"eD1.5":98.0,"eD2.0":121.0},"Fbry":{"eD1.5":80.0,"eD2.0":93.0},"elong":{"LT":3.0},"mu":0.33,"density":0.101}},{"id":"3.7.6.0c3#13","table":"3.7.6.0c3","caption":"Table 3.7.6.0(c3). Design Mechanical and Physical Properties of Clad 7075 Aluminum Alloy Plate—Continued","alloy":"7075 Aluminum Alloy","family":"7075 Aluminum Alloy","group":"Aluminum Alloys","clad":true,"spec":"AMS 4049 and AMS-QQ-A-250/13","form":"Plate","formGroup":"Plate","temper":"T651","thickness":{"min":3.501,"max":4.0,"raw":"3.501-4.000"},"basis":"B","props":{"Ftu":{"L":66.0,"LT":63.0,"ST":63.0},"Fty":{"L":56.0,"LT":54.0,"ST":52.0},"Fcy":{"L":51.0,"LT":57.0,"ST":59.0},"Fsu":39.0,"Fbru":{"eD1.5":101.0,"eD2.0":124.0},"Fbry":{"eD1.5":84.0,"eD2.0":97.0},"mu":0.33,"density":0.101}},{"id":"3.7.6.0c4#0","table":"3.7.6.0c4","caption":"Table 3.7.6.0(c4). Design Mechanical and Physical Properties of Clad 7075 Aluminum Alloy Plate—Continued","alloy":"7075 Aluminum Alloy","family":"7075 Aluminum Alloy","group":"Aluminum Alloys","clad":true,"spec":"AMS-QQ-A-250/13","form":"Plate","formGroup":"Plate","temper":"T62","thickness":{"min":0.25,"max":0.499,"raw":"0.250-0.499"},"basis":"A","props":{"Ftu":{"L":72.0,"LT":75.0},"Fty":{"L":63.0,"LT":65.0},"Fcy":{"L":68.0,"LT":68.0},"Fsu":42.0,"Fbru":{"eD1.5":113.0,"eD2.0":139.0},"Fbry":{"eD1.5":94.0,"eD2.0":111.0},"elong":{"LT":9.0},"G":3.9,"mu":0.33,"density":0.101}},{"id":"3.7.6.0c4#1","table":"3.7.6.0c4","caption":"Table 3.7.6.0(c4). Design Mechanical and Physical Properties of Clad 7075 Aluminum Alloy Plate—Continued","alloy":"7075 Aluminum Alloy","family":"7075 Aluminum Alloy","group":"Aluminum Alloys","clad":true,"spec":"AMS-QQ-A-250/13","form":"Plate","formGroup":"Plate","temper":"T62","thickness":{"min":0.25,"max":0.499,"raw":"0.250-0.499"},"basis":"B","props":{"Ftu":{"L":73.0,"LT":77.0},"Fty":{"L":65.0,"LT":67.0},"Fcy":{"L":70.0,"LT":70.0},"Fsu":43.0,"Fbru":{"eD1.5":116.0,"eD2.0":143.0},"Fbry":{"eD1.5":97.0,"eD2.0":114.0},"G":3.9,"mu":0.33,"density":0.101}},{"id":"3.7.6.0c4#2","table":"3.7.6.0c4","caption":"Table 3.7.6.0(c4). Design Mechanical and Physical Properties of Clad 7075 Aluminum Alloy Plate—Continued","alloy":"7075 Aluminum Alloy","family":"7075 Aluminum Alloy","group":"Aluminum Alloys","clad":true,"spec":"AMS-QQ-A-250/13","form":"Plate","formGroup":"Plate","temper":"T62","thickness":{"min":0.5,"max":1.0,"raw":"0.500-1.000"},"basis":"A","props":{"Ftu":{"L":72.0,"LT":76.0},"Fty":{"L":64.0,"LT":66.0},"Fcy":{"L":68.0,"LT":69.0},"Fsu":42.0,"Fbru":{"eD1.5":114.0,"eD2.0":141.0},"Fbry":{"eD1.5":97.0,"eD2.0":113.0},"elong":{"LT":7.0},"G":3.9,"mu":0.33,"density":0.101}},{"id":"3.7.6.0c4#3","table":"3.7.6.0c4","caption":"Table 3.7.6.0(c4). Design Mechanical and Physical Properties of Clad 7075 Aluminum Alloy Plate—Continued","alloy":"7075 Aluminum Alloy","family":"7075 Aluminum Alloy","group":"Aluminum Alloys","clad":true,"spec":"AMS-QQ-A-250/13","form":"Plate","formGroup":"Plate","temper":"T62","thickness":{"min":0.5,"max":1.0,"raw":"0.500-1.000"},"basis":"B","props":{"Ftu":{"L":74.0,"LT":78.0},"Fty":{"L":66.0,"LT":68.0},"Fcy":{"L":70.0,"LT":71.0},"Fsu":44.0,"Fbru":{"eD1.5":117.0,"eD2.0":145.0},"Fbry":{"eD1.5":100.0,"eD2.0":116.0},"G":3.9,"mu":0.33,"density":0.101}},{"id":"3.7.6.0c4#4","table":"3.7.6.0c4","caption":"Table 3.7.6.0(c4). Design Mechanical and Physical Properties of Clad 7075 Aluminum Alloy Plate—Continued","alloy":"7075 Aluminum Alloy","family":"7075 Aluminum Alloy","group":"Aluminum Alloys","clad":true,"spec":"AMS-QQ-A-250/13","form":"Plate","formGroup":"Plate","temper":"T62","thickness":{"min":1.001,"max":2.0,"raw":"1.001-2.000"},"basis":"A","props":{"Ftu":{"L":72.0,"LT":75.0},"Fty":{"L":62.0,"LT":65.0},"Fcy":{"L":66.0,"LT":66.0},"Fsu":42.0,"Fbru":{"eD1.5":113.0,"eD2.0":139.0},"Fbry":{"eD1.5":97.0,"eD2.0":113.0},"elong":{"LT":6.0},"G":3.9,"mu":0.33,"density":0.101}},{"id":"3.7.6.0c4#5","table":"3.7.6.0c4","caption":"Table 3.7.6.0(c4). Design Mechanical and Physical Properties of Clad 7075 Aluminum Alloy Plate—Continued","alloy":"7075 Aluminum Alloy","family":"7075 Aluminum Alloy","group":"Aluminum Alloys","clad":true,"spec":"AMS-QQ-A-250/13","form":"Plate","formGroup":"Plate","temper":"T62","thickness":{"min":1.001,"max":2.0,"raw":"1.001-2.000"},"basis":"B","props":{"Ftu":{"L":73.0,"LT":77.0},"Fty":{"L":64.0,"LT":67.0},"Fcy":{"L":68.0,"LT":68.0},"Fsu":44.0,"Fbru":{"eD1.5":116.0,"eD2.0":143.0},"Fbry":{"eD1.5":100.0,"eD2.0":117.0},"G":3.9,"mu":0.33,"density":0.101}},{"id":"3.7.6.0c4#6","table":"3.7.6.0c4","caption":"Table 3.7.6.0(c4). Design Mechanical and Physical Properties of Clad 7075 Aluminum Alloy Plate—Continued","alloy":"7075 Aluminum Alloy","family":"7075 Aluminum Alloy","group":"Aluminum Alloys","clad":true,"spec":"AMS-QQ-A-250/13","form":"Plate","formGroup":"Plate","temper":"T62","thickness":{"min":2.001,"max":2.5,"raw":"2.001-2.500"},"basis":"A","props":{"Ftu":{"L":71.0,"LT":74.0,"ST":70.0},"Fty":{"L":58.0,"LT":62.0,"ST":59.0},"Fcy":{"L":62.0,"LT":62.0,"ST":63.0},"Fsu":43.0,"Fbru":{"eD1.5":111.0,"eD2.0":137.0},"Fbry":{"eD1.5":95.0,"eD2.0":110.0},"elong":{"LT":5.0},"G":3.9,"mu":0.33,"density":0.101}},{"id":"3.7.6.0c4#7","table":"3.7.6.0c4","caption":"Table 3.7.6.0(c4). Design Mechanical and Physical Properties of Clad 7075 Aluminum Alloy Plate—Continued","alloy":"7075 Aluminum Alloy","family":"7075 Aluminum Alloy","group":"Aluminum Alloys","clad":true,"spec":"AMS-QQ-A-250/13","form":"Plate","formGroup":"Plate","temper":"T62","thickness":{"min":2.001,"max":2.5,"raw":"2.001-2.500"},"basis":"B","props":{"Ftu":{"L":72.0,"LT":76.0,"ST":71.0},"Fty":{"L":60.0,"LT":64.0,"ST":61.0},"Fcy":{"L":63.0,"LT":65.0,"ST":65.0},"Fsu":44.0,"Fbru":{"eD1.5":114.0,"eD2.0":141.0},"Fbry":{"eD1.5":98.0,"eD2.0":113.0},"G":3.9,"mu":0.33,"density":0.101}},{"id":"3.7.6.0c4#8","table":"3.7.6.0c4","caption":"Table 3.7.6.0(c4). Design Mechanical and Physical Properties of Clad 7075 Aluminum Alloy Plate—Continued","alloy":"7075 Aluminum Alloy","family":"7075 Aluminum Alloy","group":"Aluminum Alloys","clad":true,"spec":"AMS-QQ-A-250/13","form":"Plate","formGroup":"Plate","temper":"T62","thickness":{"min":2.501,"max":3.0,"raw":"2.501-3.000"},"basis":"A","props":{"Ftu":{"L":67.0,"LT":70.0,"ST":66.0},"Fty":{"L":54.0,"LT":59.0,"ST":56.0},"Fcy":{"L":57.0,"LT":59.0,"ST":60.0},"Fsu":41.0,"Fbru":{"eD1.5":105.0,"eD2.0":130.0},"Fbry":{"eD1.5":90.0,"eD2.0":105.0},"elong":{"LT":5.0},"G":3.9,"mu":0.33,"density":0.101}},{"id":"3.7.6.0c4#9","table":"3.7.6.0c4","caption":"Table 3.7.6.0(c4). Design Mechanical and Physical Properties of Clad 7075 Aluminum Alloy Plate—Continued","alloy":"7075 Aluminum Alloy","family":"7075 Aluminum Alloy","group":"Aluminum Alloys","clad":true,"spec":"AMS-QQ-A-250/13","form":"Plate","formGroup":"Plate","temper":"T62","thickness":{"min":2.501,"max":3.0,"raw":"2.501-3.000"},"basis":"B","props":{"Ftu":{"L":69.0,"LT":71.0,"ST":68.0},"Fty":{"L":56.0,"LT":61.0,"ST":58.0},"Fcy":{"L":59.0,"LT":61.0,"ST":62.0},"Fsu":42.0,"Fbru":{"eD1.5":108.0,"eD2.0":134.0},"Fbry":{"eD1.5":94.0,"eD2.0":109.0},"G":3.9,"mu":0.33,"density":0.101}},{"id":"3.7.6.0c4#10","table":"3.7.6.0c4","caption":"Table 3.7.6.0(c4). Design Mechanical and Physical Properties of Clad 7075 Aluminum Alloy Plate—Continued","alloy":"7075 Aluminum Alloy","family":"7075 Aluminum Alloy","group":"Aluminum Alloys","clad":true,"spec":"AMS-QQ-A-250/13","form":"Plate","formGroup":"Plate","temper":"T62","thickness":{"min":3.001,"max":3.5,"raw":"3.001-3.500"},"basis":"A","props":{"Ftu":{"L":66.0,"LT":66.0,"ST":65.0},"Fty":{"L":50.0,"LT":56.0,"ST":54.0},"Fcy":{"L":53.0,"LT":55.0,"ST":57.0},"Fsu":40.0,"Fbru":{"eD1.5":104.0,"eD2.0":128.0},"Fbry":{"eD1.5":86.0,"eD2.0":100.0},"elong":{"LT":5.0},"G":3.9,"mu":0.33,"density":0.101}},{"id":"3.7.6.0c4#11","table":"3.7.6.0c4","caption":"Table 3.7.6.0(c4). Design Mechanical and Physical Properties of Clad 7075 Aluminum Alloy Plate—Continued","alloy":"7075 Aluminum Alloy","family":"7075 Aluminum Alloy","group":"Aluminum Alloys","clad":true,"spec":"AMS-QQ-A-250/13","form":"Plate","formGroup":"Plate","temper":"T62","thickness":{"min":3.001,"max":3.5,"raw":"3.001-3.500"},"basis":"B","props":{"Ftu":{"L":69.0,"LT":68.0,"ST":67.0},"Fty":{"L":52.0,"LT":58.0,"ST":55.0},"Fcy":{"L":55.0,"LT":57.0,"ST":59.0},"Fsu":42.0,"Fbru":{"eD1.5":107.0,"eD2.0":132.0},"Fbry":{"eD1.5":89.0,"eD2.0":104.0},"G":3.9,"mu":0.33,"density":0.101}},{"id":"3.7.6.0c4#12","table":"3.7.6.0c4","caption":"Table 3.7.6.0(c4). Design Mechanical and Physical Properties of Clad 7075 Aluminum Alloy Plate—Continued","alloy":"7075 Aluminum Alloy","family":"7075 Aluminum Alloy","group":"Aluminum Alloys","clad":true,"spec":"AMS-QQ-A-250/13","form":"Plate","formGroup":"Plate","temper":"T62","thickness":{"min":3.501,"max":4.0,"raw":"3.501-4.000"},"basis":"A","props":{"Ftu":{"L":62.0,"LT":61.0,"ST":61.0},"Fty":{"L":46.0,"LT":52.0,"ST":50.0},"Fcy":{"L":48.0,"LT":52.0,"ST":53.0},"Fsu":38.0,"Fbru":{"eD1.5":98.0,"eD2.0":121.0},"Fbry":{"eD1.5":80.0,"eD2.0":93.0},"elong":{"LT":3.0},"G":3.9,"mu":0.33,"density":0.101}},{"id":"3.7.6.0c4#13","table":"3.7.6.0c4","caption":"Table 3.7.6.0(c4). Design Mechanical and Physical Properties of Clad 7075 Aluminum Alloy Plate—Continued","alloy":"7075 Aluminum Alloy","family":"7075 Aluminum Alloy","group":"Aluminum Alloys","clad":true,"spec":"AMS-QQ-A-250/13","form":"Plate","formGroup":"Plate","temper":"T62","thickness":{"min":3.501,"max":4.0,"raw":"3.501-4.000"},"basis":"B","props":{"Ftu":{"L":65.0,"LT":63.0,"ST":63.0},"Fty":{"L":48.0,"LT":54.0,"ST":52.0},"Fcy":{"L":50.0,"LT":55.0,"ST":55.0},"Fsu":39.0,"Fbru":{"eD1.5":101.0,"eD2.0":124.0},"Fbry":{"eD1.5":84.0,"eD2.0":97.0},"G":3.9,"mu":0.33,"density":0.101}},{"id":"3.7.6.0c5#0","table":"3.7.6.0c5","caption":"Table 3.7.6.0(c5). Design Mechanical and Physical Properties of Clad 7075 Aluminum Alloy Sheet and Plate—Continued","alloy":"7075 Aluminum Alloy","family":"7075 Aluminum Alloy","group":"Aluminum Alloys","clad":true,"spec":"AMS-QQ-A-250/25","form":"Sheet","formGroup":"Sheet","temper":"T76","thickness":{"min":0.04,"max":0.062,"raw":"0.040-0.062"},"basis":"S","props":{"Ftu":{"L":66.0,"LT":67.0},"Fty":{"L":56.0,"LT":56.0},"Fcy":{"L":55.0,"LT":59.0},"Fsu":41.0,"Fbru":{"eD1.5":103.0,"eD2.0":133.0},"Fbry":{"eD1.5":80.0,"eD2.0":92.0},"elong":{"LT":8.0},"mu":0.33,"density":0.101}},{"id":"3.7.6.0c5#1","table":"3.7.6.0c5","caption":"Table 3.7.6.0(c5). Design Mechanical and Physical Properties of Clad 7075 Aluminum Alloy Sheet and Plate—Continued","alloy":"7075 Aluminum Alloy","family":"7075 Aluminum Alloy","group":"Aluminum Alloys","clad":true,"spec":"AMS-QQ-A-250/25","form":"Sheet","formGroup":"Sheet","temper":"T76","thickness":{"min":0.063,"max":0.187,"raw":"0.063-0.187"},"basis":"S","props":{"Ftu":{"L":67.0,"LT":68.0},"Fty":{"L":57.0,"LT":57.0},"Fcy":{"L":56.0,"LT":60.0},"Fsu":40.0,"Fbru":{"eD1.5":104.0,"eD2.0":135.0},"Fbry":{"eD1.5":81.0,"eD2.0":94.0},"elong":{"LT":8.0},"mu":0.33,"density":0.101}},{"id":"3.7.6.0c5#2","table":"3.7.6.0c5","caption":"Table 3.7.6.0(c5). Design Mechanical and Physical Properties of Clad 7075 Aluminum Alloy Sheet and Plate—Continued","alloy":"7075 Aluminum Alloy","family":"7075 Aluminum Alloy","group":"Aluminum Alloys","clad":true,"spec":"AMS-QQ-A-250/25","form":"Sheet","formGroup":"Sheet","temper":"T76","thickness":{"min":0.188,"max":0.249,"raw":"0.188-0.249"},"basis":"S","props":{"Ftu":{"L":69.0,"LT":70.0},"Fty":{"L":59.0,"LT":59.0},"Fcy":{"L":58.0,"LT":62.0},"Fsu":40.0,"Fbru":{"eD1.5":107.0,"eD2.0":139.0},"Fbry":{"eD1.5":84.0,"eD2.0":97.0},"elong":{"LT":8.0},"mu":0.33,"density":0.101}},{"id":"3.7.6.0c5#3","table":"3.7.6.0c5","caption":"Table 3.7.6.0(c5). Design Mechanical and Physical Properties of Clad 7075 Aluminum Alloy Sheet and Plate—Continued","alloy":"7075 Aluminum Alloy","family":"7075 Aluminum Alloy","group":"Aluminum Alloys","clad":true,"spec":"AMS-QQ-A-250/25","form":"Plate","formGroup":"Plate","temper":"T7651","thickness":{"min":0.25,"max":0.499,"raw":"0.250-0.499"},"basis":"S","props":{"Ftu":{"L":68.0,"LT":69.0},"Fty":{"L":58.0,"LT":58.0},"Fcy":{"L":57.0,"LT":60.0},"Fsu":40.0,"Fbru":{"eD1.5":105.0,"eD2.0":133.0},"Fbry":{"eD1.5":87.0,"eD2.0":104.0},"elong":{"LT":8.0},"mu":0.33,"density":0.101}},{"id":"3.7.6.0c5#4","table":"3.7.6.0c5","caption":"Table 3.7.6.0(c5). Design Mechanical and Physical Properties of Clad 7075 Aluminum Alloy Sheet and Plate—Continued","alloy":"7075 Aluminum Alloy","family":"7075 Aluminum Alloy","group":"Aluminum Alloys","clad":true,"spec":"AMS-QQ-A-250/25","form":"Plate","formGroup":"Plate","temper":"T7651","thickness":{"min":0.5,"max":1.0,"raw":"0.500-1.000"},"basis":"S","props":{"Ftu":{"L":68.0,"LT":68.0},"Fty":{"L":57.0,"LT":57.0},"Fcy":{"L":56.0,"LT":59.0},"Fsu":40.0,"Fbru":{"eD1.5":103.0,"eD2.0":131.0},"Fbry":{"eD1.5":87.0,"eD2.0":103.0},"elong":{"LT":6.0},"mu":0.33,"density":0.101}},{"id":"3.7.6.0d#0","table":"3.7.6.0d","caption":"Table 3.7.6.0(d). Design Mechanical and Physical Properties of 7075 Aluminum Alloy Bar, Rod, and Shapes: Rolled, Drawn, or Cold-Finished","alloy":"7075 Aluminum Alloy","family":"7075 Aluminum Alloy","group":"Aluminum Alloys","clad":false,"spec":"AMS 4122, AMS 4123, AMS 4186, AMS 4187, and AMS-QQ-A-225/9","form":"Bar, rod, and shapes: rolled, drawn, or cold-finished","formGroup":"Bar, Rod & Shapes","temper":"T6, T651, and T62","thickness":{"min":null,"max":1.0,"raw":"<1.000"},"basis":"A",
