Repository: Teased-oChroid-orrA/powershell_tool

# GS Engineering Toolbench

A Rust engineering application with native GPU workbenches for modelling,
finite-element analysis, aircraft frame/truss members, bushings and eccentric
bushings. The dashboard also opens the terminal tools for search, fastener holes,
lug analysis, pressure vessels, preload and material lookup.

The search engine handles text, Office documents, archives and PDFs, with live
progress, an optional persistent index and streamed reports. Rust is the sole
implementation; the earlier PowerShell and C# applications remain in git history.

File: mechanics-core/data/mil-hdbk-5j.json (part 14 of 21)
"props":{"Ftu":{"L":77.0,"LT":77.0},"Fty":{"L":66.0,"LT":66.0},"Fcy":{"L":64.0},"Fsu":46.0,"Fbru":{"eD1.5":100.0,"eD2.0":123.0},"Fbry":{"eD1.5":86.0,"eD2.0":92.0},"elong":{"L":7.0},"E":10.3,"Ec":10.5,"G":3.9,"mu":0.33,"density":0.101}},{"id":"3.7.6.0d#1","table":"3.7.6.0d","caption":"Table 3.7.6.0(d). Design Mechanical and Physical Properties of 7075 Aluminum Alloy Bar, Rod, and Shapes: Rolled, Drawn, or Cold-Finished","alloy":"7075 Aluminum Alloy","family":"7075 Aluminum Alloy","group":"Aluminum Alloys","clad":false,"spec":"AMS 4122, AMS 4123, AMS 4186, AMS 4187, and AMS-QQ-A-225/9","form":"Bar, rod, and shapes: rolled, drawn, or cold-finished","formGroup":"Bar, Rod & Shapes","temper":"T6, T651, and T62","thickness":{"min":null,"max":1.0,"raw":"<1.000"},"basis":"B","props":{"Ftu":{"L":79.0,"LT":79.0},"Fty":{"L":68.0,"LT":68.0},"Fcy":{"L":66.0},"Fsu":47.0,"Fbru":{"eD1.5":103.0,"eD2.0":126.0},"Fbry":{"eD1.5":88.0,"eD2.0":95.0},"E":10.3,"Ec":10.5,"G":3.9,"mu":0.33,"density":0.101}},{"id":"3.7.6.0d#2","table":"3.7.6.0d","caption":"Table 3.7.6.0(d). Design Mechanical and Physical Properties of 7075 Aluminum Alloy Bar, Rod, and Shapes: Rolled, Drawn, or Cold-Finished","alloy":"7075 Aluminum Alloy","family":"7075 Aluminum Alloy","group":"Aluminum Alloys","clad":false,"spec":"AMS 4122, AMS 4123, AMS 4186, AMS 4187, and AMS-QQ-A-225/9","form":"Bar, rod, and shapes: rolled, drawn, or cold-finished","formGroup":"Bar, Rod & Shapes","temper":"T6, T651, and T62","thickness":{"min":1.001,"max":2.0,"raw":"1.001-2.000"},"basis":"A","props":{"Ftu":{"L":77.0,"LT":75.0},"Fty":{"L":66.0,"LT":66.0},"Fcy":{"L":64.0},"Fsu":46.0,"Fbru":{"eD1.5":100.0,"eD2.0":123.0},"Fbry":{"eD1.5":86.0,"eD2.0":92.0},"elong":{"L":7.0},"E":10.3,"Ec":10.5,"G":3.9,"mu":0.33,"density":0.101}},{"id":"3.7.6.0d#3","table":"3.7.6.0d","caption":"Table 3.7.6.0(d). Design Mechanical and Physical Properties of 7075 Aluminum Alloy Bar, Rod, and Shapes: Rolled, Drawn, or Cold-Finished","alloy":"7075 Aluminum Alloy","family":"7075 Aluminum Alloy","group":"Aluminum Alloys","clad":false,"spec":"AMS 4122, AMS 4123, AMS 4186, AMS 4187, and AMS-QQ-A-225/9","form":"Bar, rod, and shapes: rolled, drawn, or cold-finished","formGroup":"Bar, Rod & Shapes","temper":"T6, T651, and T62","thickness":{"min":1.001,"max":2.0,"raw":"1.001-2.000"},"basis":"B","props":{"Ftu":{"L":79.0,"LT":77.0},"Fty":{"L":68.0,"LT":68.0},"Fcy":{"L":66.0},"Fsu":47.0,"Fbru":{"eD1.5":103.0,"eD2.0":126.0},"Fbry":{"eD1.5":88.0,"eD2.0":95.0},"E":10.3,"Ec":10.5,"G":3.9,"mu":0.33,"density":0.101}},{"id":"3.7.6.0d#4","table":"3.7.6.0d","caption":"Table 3.7.6.0(d). Design Mechanical and Physical Properties of 7075 Aluminum Alloy Bar, Rod, and Shapes: Rolled, Drawn, or Cold-Finished","alloy":"7075 Aluminum Alloy","family":"7075 Aluminum Alloy","group":"Aluminum Alloys","clad":false,"spec":"AMS 4122, AMS 4123, AMS 4186, AMS 4187, and AMS-QQ-A-225/9","form":"Bar, rod, and shapes: rolled, drawn, or cold-finished","formGroup":"Bar, Rod & Shapes","temper":"T6, T651, and T62","thickness":{"min":2.001,"max":3.0,"raw":"2.001-3.000"},"basis":"A","props":{"Ftu":{"L":77.0,"LT":72.0},"Fty":{"L":66.0,"LT":63.0},"Fcy":{"L":64.0},"Fsu":46.0,"Fbru":{"eD1.5":100.0,"eD2.0":123.0},"Fbry":{"eD1.5":86.0,"eD2.0":92.0},"elong":{"L":7.0},"E":10.3,"Ec":10.5,"G":3.9,"mu":0.33,"density":0.101}},{"id":"3.7.6.0d#5","table":"3.7.6.0d","caption":"Table 3.7.6.0(d). Design Mechanical and Physical Properties of 7075 Aluminum Alloy Bar, Rod, and Shapes: Rolled, Drawn, or Cold-Finished","alloy":"7075 Aluminum Alloy","family":"7075 Aluminum Alloy","group":"Aluminum Alloys","clad":false,"spec":"AMS 4122, AMS 4123, AMS 4186, AMS 4187, and AMS-QQ-A-225/9","form":"Bar, rod, and shapes: rolled, drawn, or cold-finished","formGroup":"Bar, Rod & Shapes","temper":"T6, T651, and T62","thickness":{"min":2.001,"max":3.0,"raw":"2.001-3.000"},"basis":"B","props":{"Ftu":{"L":79.0,"LT":74.0},"Fty":{"L":68.0,"LT":65.0},"Fcy":{"L":66.0},"Fsu":47.0,"Fbru":{"eD1.5":103.0,"eD2.0":126.0},"Fbry":{"eD1.5":88.0,"eD2.0":95.0},"E":10.3,"Ec":10.5,"G":3.9,"mu":0.33,"density":0.101}},{"id":"3.7.6.0d#6","table":"3.7.6.0d","caption":"Table 3.7.6.0(d). Design Mechanical and Physical Properties of 7075 Aluminum Alloy Bar, Rod, and Shapes: Rolled, Drawn, or Cold-Finished","alloy":"7075 Aluminum Alloy","family":"7075 Aluminum Alloy","group":"Aluminum Alloys","clad":false,"spec":"AMS 4122, AMS 4123, AMS 4186, AMS 4187, and AMS-QQ-A-225/9","form":"Bar, rod, and shapes: rolled, drawn, or cold-finished","formGroup":"Bar, Rod & Shapes","temper":"T6, T651, and T62","thickness":{"min":3.001,"max":4.0,"raw":"3.001-4.000"},"basis":"A","props":{"Ftu":{"L":77.0,"LT":69.0},"Fty":{"L":66.0,"LT":60.0},"Fcy":{"L":64.0},"Fsu":46.0,"Fbru":{"eD1.5":100.0,"eD2.0":123.0},"Fbry":{"eD1.5":86.0,"eD2.0":92.0},"elong":{"L":7.0},"E":10.3,"Ec":10.5,"G":3.9,"mu":0.33,"density":0.101}},{"id":"3.7.6.0d#7","table":"3.7.6.0d","caption":"Table 3.7.6.0(d). Design Mechanical and Physical Properties of 7075 Aluminum Alloy Bar, Rod, and Shapes: Rolled, Drawn, or Cold-Finished","alloy":"7075 Aluminum Alloy","family":"7075 Aluminum Alloy","group":"Aluminum Alloys","clad":false,"spec":"AMS 4122, AMS 4123, AMS 4186, AMS 4187, and AMS-QQ-A-225/9","form":"Bar, rod, and shapes: rolled, drawn, or cold-finished","formGroup":"Bar, Rod & Shapes","temper":"T6, T651, and T62","thickness":{"min":3.001,"max":4.0,"raw":"3.001-4.000"},"basis":"B","props":{"Ftu":{"L":79.0,"LT":71.0},"Fty":{"L":68.0,"LT":62.0},"Fcy":{"L":66.0},"Fsu":47.0,"Fbru":{"eD1.5":103.0,"eD2.0":126.0},"Fbry":{"eD1.5":88.0,"eD2.0":95.0},"E":10.3,"Ec":10.5,"G":3.9,"mu":0.33,"density":0.101}},{"id":"3.7.6.0d#8","table":"3.7.6.0d","caption":"Table 3.7.6.0(d). Design Mechanical and Physical Properties of 7075 Aluminum Alloy Bar, Rod, and Shapes: Rolled, Drawn, or Cold-Finished","alloy":"7075 Aluminum Alloy","family":"7075 Aluminum Alloy","group":"Aluminum Alloys","clad":false,"spec":"AMS 4124 and AMS-QQ-A-225/9","form":"Bar, rod, and shapes: rolled, drawn, or cold-finished","formGroup":"Bar, Rod & Shapes","temper":"T73 or T7351","thickness":{"min":0.375,"max":2.0,"raw":"0.375-2.000"},"basis":"S","props":{"Ftu":{"L":68.0},"Fty":{"L":56.0},"Fcy":{"L":54.0},"Fsu":42.0,"Fbru":{"eD1.5":101.0,"eD2.0":131.0},"Fbry":{"eD1.5":81.0,"eD2.0":95.0},"elong":{"L":10.0},"E":10.3,"Ec":10.5,"G":3.9,"mu":0.33,"density":0.101}},{"id":"3.7.6.0d#9","table":"3.7.6.0d","caption":"Table 3.7.6.0(d). Design Mechanical and Physical Properties of 7075 Aluminum Alloy Bar, Rod, and Shapes: Rolled, Drawn, or Cold-Finished","alloy":"7075 Aluminum Alloy","family":"7075 Aluminum Alloy","group":"Aluminum Alloys","clad":false,"spec":"AMS 4124 and AMS-QQ-A-225/9","form":"Bar, rod, and shapes: rolled, drawn, or cold-finished","formGroup":"Bar, Rod & Shapes","temper":"T73 or T7351","thickness":{"min":2.001,"max":3.0,"raw":"2.001-3.000"},"basis":"S","props":{"Ftu":{"L":68.0,"LT":65.0},"Fty":{"L":56.0,"LT":52.0},"Fcy":{"L":54.0,"LT":55.0},"Fsu":40.0,"Fbru":{"eD1.5":101.0,"eD2.0":131.0},"Fbry":{"eD1.5":81.0,"eD2.0":100.0},"elong":{"L":10.0},"E":10.3,"Ec":10.5,"G":3.9,"mu":0.33,"density":0.101}},{"id":"3.7.6.0e1#0","table":"3.7.6.0e1","caption":"Table 3.7.6.0(e1). Design Mechanical and Physical Properties of 7075 Aluminum Alloy Die Forging","alloy":"7075 Aluminum Alloy","family":"7075 Aluminum Alloy","group":"Aluminum Alloys","clad":false,"spec":"AMS 4126, MIL-A-22771, and QQ-A-367","form":"Die forging","formGroup":"Forging","temper":"T6","thickness":{"min":null,"max":1.0,"raw":"<1.000"},"basis":"A","props":{"Ftu":{"L":75.0},"Fty":{"L":64.0},"Fcy":{"L":67.0,"ST":64.0},"Fsu":43.0,"Fbru":{"eD1.5":105.0,"eD2.0":135.0},"Fbry":{"eD1.5":83.0,"eD2.0":96.0},"elong":{"L":7.0},"E":10.0,"Ec":10.4,"G":3.8,"mu":0.33,"density":0.101}},{"id":"3.7.6.0e1#1","table":"3.7.6.0e1","caption":"Table 3.7.6.0(e1). Design Mechanical and Physical Properties of 7075 Aluminum Alloy Die Forging","alloy":"7075 Aluminum Alloy","family":"7075 Aluminum Alloy","group":"Aluminum Alloys","clad":false,"spec":"AMS 4126, MIL-A-22771, and QQ-A-367","form":"Die forging","formGroup":"Forging","temper":"T6","thickness":{"min":null,"max":1.0,"raw":"<1.000"},"basis":"B","props":{"Ftu":{"L":78.0},"Fty":{"L":67.0},"Fcy":{"L":70.0,"ST":68.0},"Fsu":45.0,"Fbru":{"eD1.5":109.0,"eD2.0":140.0},"Fbry":{"eD1.5":87.0,"eD2.0":100.0},"E":10.0,"Ec":10.4,"G":3.8,"mu":0.33,"density":0.101}},{"id":"3.7.6.0e1#2","table":"3.7.6.0e1","caption":"Table 3.7.6.0(e1). Design Mechanical and Physical Properties of 7075 Aluminum Alloy Die Forging","alloy":"7075 Aluminum Alloy","family":"7075 Aluminum Alloy","group":"Aluminum Alloys","clad":false,"spec":"AMS 4126, MIL-A-22771, and QQ-A-367","form":"Die forging","formGroup":"Forging","temper":"T6","thickness":{"min":1.001,"max":2.0,"raw":"1.001-2.000"},"basis":"A","props":{"Ftu":{"L":74.0},"Fty":{"L":63.0},"Fcy":{"L":66.0,"ST":64.0},"Fsu":43.0,"Fbru":{"eD1.5":104.0,"eD2.0":133.0},"Fbry":{"eD1.5":82.0,"eD2.0":94.0},"elong":{"L":7.0},"E":10.0,"Ec":10.4,"G":3.8,"mu":0.33,"density":0.101}},{"id":"3.7.6.0e1#3","table":"3.7.6.0e1","caption":"Table 3.7.6.0(e1). Design Mechanical and Physical Properties of 7075 Aluminum Alloy Die Forging","alloy":"7075 Aluminum Alloy","family":"7075 Aluminum Alloy","group":"Aluminum Alloys","clad":false,"spec":"AMS 4126, MIL-A-22771, and QQ-A-367","form":"Die forging","formGroup":"Forging","temper":"T6","thickness":{"min":1.001,"max":2.0,"raw":"1.001-2.000"},"basis":"B","props":{"Ftu":{"L":77.0},"Fty":{"L":66.0},"Fcy":{"L":69.0,"ST":67.0},"Fsu":44.0,"Fbru":{"eD1.5":108.0,"eD2.0":138.0},"Fbry":{"eD1.5":86.0,"eD2.0":99.0},"E":10.0,"Ec":10.4,"G":3.8,"mu":0.33,"density":0.101}},{"id":"3.7.6.0e1#4","table":"3.7.6.0e1","caption":"Table 3.7.6.0(e1). Design Mechanical and Physical Properties of 7075 Aluminum Alloy Die Forging","alloy":"7075 Aluminum Alloy","family":"7075 Aluminum Alloy","group":"Aluminum Alloys","clad":false,"spec":"AMS 4126, MIL-A-22771, and QQ-A-367","form":"Die forging","formGroup":"Forging","temper":"T6","thickness":{"min":2.001,"max":3.0,"raw":"2.001-3.000"},"basis":"A","props":{"Ftu":{"L":74.0},"Fty":{"L":63.0},"Fcy":{"L":66.0,"ST":63.0},"Fsu":42.0,"Fbru":{"eD1.5":104.0,"eD2.0":133.0},"Fbry":{"eD1.5":82.0,"eD2.0":94.0},"elong":{"L":7.0},"E":10.0,"Ec":10.4,"G":3.8,"mu":0.33,"density":0.101}},{"id":"3.7.6.0e1#5","table":"3.7.6.0e1","caption":"Table 3.7.6.0(e1). Design Mechanical and Physical Properties of 7075 Aluminum Alloy Die Forging","alloy":"7075 Aluminum Alloy","family":"7075 Aluminum Alloy","group":"Aluminum Alloys","clad":false,"spec":"AMS 4126, MIL-A-22771, and QQ-A-367","form":"Die forging","formGroup":"Forging","temper":"T6","thickness":{"min":2.001,"max":3.0,"raw":"2.001-3.000"},"basis":"B","props":{"Ftu":{"L":76.0},"Fty":{"L":65.0},"Fcy":{"L":68.0,"ST":66.0},"Fsu":43.0,"Fbru":{"eD1.5":106.0,"eD2.0":136.0},"Fbry":{"eD1.5":84.0,"eD2.0":97.0},"E":10.0,"Ec":10.4,"G":3.8,"mu":0.33,"density":0.101}},{"id":"3.7.6.0e1#6","table":"3.7.6.0e1","caption":"Table 3.7.6.0(e1). Design Mechanical and Physical Properties of 7075 Aluminum Alloy Die Forging","alloy":"7075 Aluminum Alloy","family":"7075 Aluminum Alloy","group":"Aluminum Alloys","clad":false,"spec":"AMS 4126, MIL-A-22771, and QQ-A-367","form":"Die forging","formGroup":"Forging","temper":"T6","thickness":{"min":3.001,"max":4.0,"raw":"3.001-4.000"},"basis":"S","props":{"Ftu":{"L":73.0},"Fty":{"L":62.0},"Fcy":{"L":65.0,"ST":63.0},"Fsu":42.0,"Fbru":{"eD1.5":102.0,"eD2.0":131.0},"Fbry":{"eD1.5":81.0,"eD2.0":93.0},"elong":{"L":7.0},"E":10.0,"Ec":10.4,"G":3.8,"mu":0.33,"density":0.101}},{"id":"3.7.6.0e1#7","table":"3.7.6.0e1","caption":"Table 3.7.6.0(e1). Design Mechanical and Physical Properties of 7075 Aluminum Alloy Die Forging","alloy":"7075 Aluminum Alloy","family":"7075 Aluminum Alloy","group":"Aluminum Alloys","clad":false,"spec":"MIL-A-22771 and QQ-A-367","form":"Die forging","formGroup":"Forging","temper":"T652","thickness":{"min":null,"max":1.0,"raw":"<1.000"},"basis":"A","props":{"Ftu":{"L":75.0},"Fty":{"L":64.0},"Fcy":{"L":64.0,"ST":65.0},"Fsu":43.0,"Fbru":{"eD1.5":105.0,"eD2.0":135.0},"Fbry":{"eD1.5":83.0,"eD2.0":96.0},"elong":{"L":7.0},"E":10.0,"Ec":10.4,"G":3.8,"mu":0.33,"density":0.101}},{"id":"3.7.6.0e1#8","table":"3.7.6.0e1","caption":"Table 3.7.6.0(e1). Design Mechanical and Physical Properties of 7075 Aluminum Alloy Die Forging","alloy":"7075 Aluminum Alloy","family":"7075 Aluminum Alloy","group":"Aluminum Alloys","clad":false,"spec":"MIL-A-22771 and QQ-A-367","form":"Die forging","formGroup":"Forging","temper":"T652","thickness":{"min":null,"max":1.0,"raw":"<1.000"},"basis":"B","props":{"Ftu":{"L":78.0},"Fty":{"L":67.0},"Fcy":{"L":67.0,"ST":69.0},"Fsu":45.0,"Fbru":{"eD1.5":109.0,"eD2.0":140.0},"Fbry":{"eD1.5":87.0,"eD2.0":100.0},"E":10.0,"Ec":10.4,"G":3.8,"mu":0.33,"density":0.101}},{"id":"3.7.6.0e1#9","table":"3.7.6.0e1","caption":"Table 3.7.6.0(e1). Design Mechanical and Physical Properties of 7075 Aluminum Alloy Die Forging","alloy":"7075 Aluminum Alloy","family":"7075 Aluminum Alloy","group":"Aluminum Alloys","clad":false,"spec":"MIL-A-22771 and QQ-A-367","form":"Die forging","formGroup":"Forging","temper":"T652","thickness":{"min":1.001,"max":2.0,"raw":"1.001-2.000"},"basis":"A","props":{"Ftu":{"L":74.0},"Fty":{"L":63.0},"Fcy":{"L":63.0,"ST":65.0},"Fsu":43.0,"Fbru":{"eD1.5":104.0,"eD2.0":133.0},"Fbry":{"eD1.5":82.0,"eD2.0":94.0},"elong":{"L":7.0},"E":10.0,"Ec":10.4,"G":3.8,"mu":0.33,"density":0.101}},{"id":"3.7.6.0e1#10","table":"3.7.6.0e1","caption":"Table 3.7.6.0(e1). Design Mechanical and Physical Properties of 7075 Aluminum Alloy Die Forging","alloy":"7075 Aluminum Alloy","family":"7075 Aluminum Alloy","group":"Aluminum Alloys","clad":false,"spec":"MIL-A-22771 and QQ-A-367","form":"Die forging","formGroup":"Forging","temper":"T652","thickness":{"min":1.001,"max":2.0,"raw":"1.001-2.000"},"basis":"B","props":{"Ftu":{"L":77.0},"Fty":{"L":66.0},"Fcy":{"L":66.0,"ST":68.0},"Fsu":44.0,"Fbru":{"eD1.5":108.0,"eD2.0":138.0},"Fbry":{"eD1.5":86.0,"eD2.0":99.0},"E":10.0,"Ec":10.4,"G":3.8,"mu":0.33,"density":0.101}},{"id":"3.7.6.0e1#11","table":"3.7.6.0e1","caption":"Table 3.7.6.0(e1). Design Mechanical and Physical Properties of 7075 Aluminum Alloy Die Forging","alloy":"7075 Aluminum Alloy","family":"7075 Aluminum Alloy","group":"Aluminum Alloys","clad":false,"spec":"MIL-A-22771 and QQ-A-367","form":"Die forging","formGroup":"Forging","temper":"T652","thickness":{"min":2.001,"max":3.0,"raw":"2.001-3.000"},"basis":"A","props":{"Ftu":{"L":74.0},"Fty":{"L":63.0},"Fcy":{"L":63.0,"ST":64.0},"Fsu":42.0,"Fbru":{"eD1.5":104.0,"eD2.0":133.0},"Fbry":{"eD1.5":82.0,"eD2.0":94.0},"elong":{"L":7.0},"E":10.0,"Ec":10.4,"G":3.8,"mu":0.33,"density":0.101}},{"id":"3.7.6.0e1#12","table":"3.7.6.0e1","caption":"Table 3.7.6.0(e1). Design Mechanical and Physical Properties of 7075 Aluminum Alloy Die Forging","alloy":"7075 Aluminum Alloy","family":"7075 Aluminum Alloy","group":"Aluminum Alloys","clad":false,"spec":"MIL-A-22771 and QQ-A-367","form":"Die forging","formGroup":"Forging","temper":"T652","thickness":{"min":2.001,"max":3.0,"raw":"2.001-3.000"},"basis":"B","props":{"Ftu":{"L":76.0},"Fty":{"L":65.0},"Fcy":{"L":65.0,"ST":67.0},"Fsu":43.0,"Fbru":{"eD1.5":106.0,"eD2.0":136.0},"Fbry":{"eD1.5":84.0,"eD2.0":97.0},"E":10.0,"Ec":10.4,"G":3.8,"mu":0.33,"density":0.101}},{"id":"3.7.6.0e1#13","table":"3.7.6.0e1","caption":"Table 3.7.6.0(e1). Design Mechanical and Physical Properties of 7075 Aluminum Alloy Die Forging","alloy":"7075 Aluminum Alloy","family":"7075 Aluminum Alloy","group":"Aluminum Alloys","clad":false,"spec":"MIL-A-22771 and QQ-A-367","form":"Die forging","formGroup":"Forging","temper":"T652","thickness":{"min":3.001,"max":4.0,"raw":"3.001-4.000"},"basis":"S","props":{"Ftu":{"L":73.0},"Fty":{"L":62.0},"Fcy":{"L":62.0,"ST":64.0},"Fsu":42.0,"Fbru":{"eD1.5":102.0,"eD2.0":131.0},"Fbry":{"eD1.5":81.0,"eD2.0":93.0},"elong":{"L":7.0},"E":10.0,"Ec":10.4,"G":3.8,"mu":0.33,"density":0.101}},{"id":"3.7.6.0e2#0","table":"3.7.6.0e2","caption":"Table 3.7.6.0(e2). Design Mechanical and Physical Properties of 7075 Aluminum Alloy Die Forging—Continued","alloy":"7075 Aluminum Alloy","family":"7075 Aluminum Alloy","group":"Aluminum Alloys","clad":false,"spec":"AMS 4141, AMS-A-22771, and AMS-QQ-A-367","form":"Die forging","formGroup":"Forging","temper":"T73","thickness":{"min":null,"max":1.0,"raw":"<1.000"},"basis":"A","props":{"Ftu":{"L":66.0},"Fty":{"L":56.0},"Fcy":{"L":58.0},"Fsu":39.0,"Fbru":{"eD1.5":96.0,"eD2.0":125.0},"Fbry":{"eD1.5":78.0,"eD2.0":90.0},"elong":{"L":7.0},"E":10.0,"Ec":10.4,"G":3.8,"mu":0.33,"density":0.101}},{"id":"3.7.6.0e2#1","table":"3.7.6.0e2","caption":"Table 3.7.6.0(e2). Design Mechanical and Physical Properties of 7075 Aluminum Alloy Die Forging—Continued","alloy":"7075 Aluminum Alloy","family":"7075 Aluminum Alloy","group":"Aluminum Alloys","clad":false,"spec":"AMS 4141, AMS-A-22771, and AMS-QQ-A-367","form":"Die forging","formGroup":"Forging","temper":"T73","thickness":{"min":null,"max":1.0,"raw":"<1.000"},"basis":"B","props":{"Ftu":{"L":71.0},"Fty":{"L":61.0},"Fcy":{"L":63.0},"Fsu":42.0,"Fbru":{"eD1.5":103.0,"eD2.0":135.0},"Fbry":{"eD1.5":85.0,"eD2.0":98.0},"E":10.0,"Ec":10.4,"G":3.8,"mu":0.33,"density":0.101}},{"id":"3.7.6.0e2#2","table":"3.7.6.0e2","caption":"Table 3.7.6.0(e2). Design Mechanical and Physical Properties of 7075 Aluminum Alloy Die Forging—Continued","alloy":"7075 Aluminum Alloy","family":"7075 Aluminum Alloy","group":"Aluminum Alloys","clad":false,"spec":"AMS 4141, AMS-A-22771, and AMS-QQ-A-367","form":"Die forging","formGroup":"Forging","temper":"T73","thickness":{"min":1.001,"max":2.0,"raw":"1.001-2.000"},"basis":"A","props":{"Ftu":{"L":66.0},"Fty":{"L":56.0},"Fcy":{"L":58.0},"Fsu":39.0,"Fbru":{"eD1.5":96.0,"eD2.0":125.0},"Fbry":{"eD1.5":78.0,"eD2.0":90.0},"elong":{"L":7.0},"E":10.0,"Ec":10.4,"G":3.8,"mu":0.33,"density":0.101}},{"id":"3.7.6.0e2#3","table":"3.7.6.0e2","caption":"Table 3.7.6.0(e2). Design Mechanical and Physical Properties of 7075 Aluminum Alloy Die Forging—Continued","alloy":"7075 Aluminum Alloy","family":"7075 Aluminum Alloy","group":"Aluminum Alloys","clad":false,"spec":"AMS 4141, AMS-A-22771, and AMS-QQ-A-367","form":"Die forging","formGroup":"Forging","temper":"T73","thickness":{"min":1.001,"max":2.0,"raw":"1.001-2.000"},"basis":"B","props":{"Ftu":{"L":71.0},"Fty":{"L":61.0},"Fcy":{"L":61.0},"Fsu":42.0,"Fbru":{"eD1.5":103.0,"eD2.0":135.0},"Fbry":{"eD1.5":83.0,"eD2.0":94.0},"E":10.0,"Ec":10.4,"G":3.8,"mu":0.33,"density":0.101}},{"id":"3.7.6.0e2#4","table":"3.7.6.0e2","caption":"Table 3.7.6.0(e2). Design Mechanical and Physical Properties of 7075 Aluminum Alloy Die Forging—Continued","alloy":"7075 Aluminum Alloy","family":"7075 Aluminum Alloy","group":"Aluminum Alloys","clad":false,"spec":"AMS 4141, AMS-A-22771, and AMS-QQ-A-367","form":"Die forging","formGroup":"Forging","temper":"T73","thickness":{"min":2.001,"max":3.0,"raw":"2.001-3.000"},"basis":"A","props":{"Ftu":{"L":66.0},"Fty":{"L":56.0},"Fcy":{"L":58.0},"Fsu":39.0,"Fbru":{"eD1.5":96.0,"eD2.0":125.0},"Fbry":{"eD1.5":78.0,"eD2.0":90.0},"elong":{"L":7.0},"E":10.0,"Ec":10.4,"G":3.8,"mu":0.33,"density":0.101}},{"id":"3.7.6.0e2#5","table":"3.7.6.0e2","caption":"Table 3.7.6.0(e2). Design Mechanical and Physical Properties of 7075 Aluminum Alloy Die Forging—Continued","alloy":"7075 Aluminum Alloy","family":"7075 Aluminum Alloy","group":"Aluminum Alloys","clad":false,"spec":"AMS 4141, AMS-A-22771, and AMS-QQ-A-367","form":"Die forging","formGroup":"Forging","temper":"T73","thickness":{"min":2.001,"max":3.0,"raw":"2.001-3.000"},"basis":"B","props":{"Ftu":{"L":69.0},"Fty":{"L":59.0},"Fcy":{"L":61.0},"Fsu":41.0,"Fbru":{"eD1.5":100.0,"eD2.0":131.0},"Fbry":{"eD1.5":83.0,"eD2.0":94.0},"E":10.0,"Ec":10.4,"G":3.8,"mu":0.33,"density":0.101}},{"id":"3.7.6.0e2#6","table":"3.7.6.0e2","caption":"Table 3.7.6.0(e2). Design Mechanical and Physical Properties of 7075 Aluminum Alloy Die Forging—Continued","alloy":"7075 Aluminum Alloy","family":"7075 Aluminum Alloy","group":"Aluminum Alloys","clad":false,"spec":"AMS 4141, AMS-A-22771, and AMS-QQ-A-367","form":"Die forging","formGroup":"Forging","temper":"T73","thickness":{"min":3.001,"max":4.0,"raw":"3.001-4.000"},"basis":"A","props":{"Ftu":{"L":64.0},"Fty":{"L":55.0},"Fcy":{"L":57.0},"Fsu":38.0,"Fbru":{"eD1.5":93.0,"eD2.0":122.0},"Fbry":{"eD1.5":77.0,"eD2.0":88.0},"elong":{"L":7.0},"E":10.0,"Ec":10.4,"G":3.8,"mu":0.33,"density":0.101}},{"id":"3.7.6.0e2#7","table":"3.7.6.0e2","caption":"Table 3.7.6.0(e2). Design Mechanical and Physical Properties of 7075 Aluminum Alloy Die Forging—Continued","alloy":"7075 Aluminum Alloy","family":"7075 Aluminum Alloy","group":"Aluminum Alloys","clad":false,"spec":"AMS 4141, AMS-A-22771, and AMS-QQ-A-367","form":"Die forging","formGroup":"Forging","temper":"T73","thickness":{"min":3.001,"max":4.0,"raw":"3.001-4.000"},"basis":"B","props":{"Ftu":{"L":69.0},"Fty":{"L":59.0},"Fcy":{"L":61.0},"Fsu":41.0,"Fbru":{"eD1.5":100.0,"eD2.0":131.0},"Fbry":{"eD1.5":83.0,"eD2.0":94.0},"E":10.0,"Ec":10.4,"G":3.8,"mu":0.33,"density":0.101}},{"id":"3.7.6.0e2#8","table":"3.7.6.0e2","caption":"Table 3.7.6.0(e2). Design Mechanical and Physical Properties of 7075 Aluminum Alloy Die Forging—Continued","alloy":"7075 Aluminum Alloy","family":"7075 Aluminum Alloy","group":"Aluminum Alloys","clad":false,"spec":"AMS 4141, AMS-A-22771, and AMS-QQ-A-367","form":"Die forging","formGroup":"Forging","temper":"T73","thickness":{"min":4.001,"max":5.0,"raw":"4.001-5.000"},"basis":"S","props":{"Ftu":{"L":62.0},"Fty":{"L":53.0},"elong":{"L":7.0},"E":10.0,"Ec":10.4,"G":3.8,"mu":0.33,"density":0.101}},{"id":"3.7.6.0e2#9","table":"3.7.6.0e2","caption":"Table 3.7.6.0(e2). Design Mechanical and Physical Properties of 7075 Aluminum Alloy Die Forging—Continued","alloy":"7075 Aluminum Alloy","family":"7075 Aluminum Alloy","group":"Aluminum Alloys","clad":false,"spec":"AMS 4141, AMS-A-22771, and AMS-QQ-A-367","form":"Die forging","formGroup":"Forging","temper":"T73","thickness":{"min":5.001,"max":6.0,"raw":"5.001-6.000"},"basis":"S","props":{"Ftu":{"L":61.0},"Fty":{"L":51.0},"elong":{"L":6.0},"E":10.0,"Ec":10.4,"G":3.8,"mu":0.33,"density":0.101}},{"id":"3.7.6.0e2#10","table":"3.7.6.0e2","caption":"Table 3.7.6.0(e2). Design Mechanical and Physical Properties of 7075 Aluminum Alloy Die Forging—Continued","alloy":"7075 Aluminum Alloy","family":"7075 Aluminum Alloy","group":"Aluminum Alloys","clad":false,"spec":"AMS 4141","form":"Die forging","formGroup":"Forging","temper":"T7352","thickness":{"min":null,"max":3.0,"raw":"<3.000"},"basis":"A","props":{"Ftu":{"L":66.0},"Fty":{"L":56.0},"Fcy":{"L":56.0},"Fsu":39.0,"Fbru":{"eD1.5":96.0,"eD2.0":125.0},"Fbry":{"eD1.5":78.0,"eD2.0":90.0},"elong":{"L":7.0},"E":10.0,"Ec":10.4,"G":3.8,"mu":0.33,"density":0.101}},{"id":"3.7.6.0e2#11","table":"3.7.6.0e2","caption":"Table 3.7.6.0(e2). Design Mechanical and Physical Properties of 7075 Aluminum Alloy Die Forging—Continued","alloy":"7075 Aluminum Alloy","family":"7075 Aluminum Alloy","group":"Aluminum Alloys","clad":false,"spec":"AMS 4147, AMS-A-22771, and AMS-QQ-A-367","form":"Die forging","formGroup":"Forging","temper":"T7352","thickness":{"min":null,"max":3.0,"raw":"<3.000"},"basis":"B","props":{"Ftu":{"L":69.0},"Fty":{"L":59.0},"Fcy":{"L":59.0},"Fsu":41.0,"Fbru":{"eD1.5":100.0,"eD2.0":131.0},"Fbry":{"eD1.5":83.0,"eD2.0":94.0},"E":10.0,"Ec":10.4,"G":3.8,"mu":0.33,"density":0.101}},{"id":"3.7.6.0e2#12","table":"3.7.6.0e2","caption":"Table 3.7.6.0(e2). Design Mechanical and Physical Properties of 7075 Aluminum Alloy Die Forging—Continued","alloy":"7075 Aluminum Alloy","family":"7075 Aluminum Alloy","group":"Aluminum Alloys","clad":false,"spec":"AMS 4147, AMS-A-22771, and AMS-QQ-A-367","form":"Die forging","formGroup":"Forging","temper":"T7352","thickness":{"min":3.001,"max":4.0,"raw":"3.001-4.000"},"basis":"S","props":{"Ftu":{"L":64.0},"Fty":{"L":53.0},"Fcy":{"L":53.0},"Fsu":38.0,"Fbru":{"eD1.5":93.0,"eD2.0":122.0},"Fbry":{"eD1.5":74.0,"eD2.0":85.0},"elong":{"L":7.0},"E":10.0,"Ec":10.4,"G":3.8,"mu":0.33,"density":0.101}},{"id":"3.7.6.0f1#0","table":"3.7.6.0f1","caption":"Table 3.7.6.0(f1). Design Mechanical and Physical Properties of 7075 Aluminum Alloy Hand Forging","alloy":"7075 Aluminum Alloy","family":"7075 Aluminum Alloy","group":"Aluminum Alloys","clad":false,"spec":"AMS 4126, AMS-A-22771, and AMS-QQ-A-367","form":"Hand forging","formGroup":"Forging","temper":"T6","thickness":{"min":null,"max":2.0,"raw":"≤2.000"},"basis":"S","props":{"Ftu":{"L":74.0,"LT":73.0},"Fty":{"L":63.0,"LT":61.0},"Fcy":{"L":63.0,"LT":61.0},"Fsu":44.0,"elong":{"L":9.0,"LT":4.0},"E":10.0,"Ec":10.4,"G":3.8,"mu":0.33,"density":0.101}},{"id":"3.7.6.0f1#1","table":"3.7.6.0f1","caption":"Table 3.7.6.0(f1). Design Mechanical and Physical Properties of 7075 Aluminum Alloy Hand Forging","alloy":"7075 Aluminum Alloy","family":"7075 Aluminum Alloy","group":"Aluminum Alloys","clad":false,"spec":"AMS 4126, AMS-A-22771, and AMS-QQ-A-367","form":"Hand forging","formGroup":"Forging","temper":"T6","thickness":{"min":2.001,"max":3.0,"raw":"2.001-3.000"},"basis":"S","props":{"Ftu":{"L":73.0,"LT":71.0,"ST":69.0},"Fty":{"L":61.0,"LT":59.0,"ST":58.0},"Fcy":{"L":61.0,"LT":59.0},"Fsu":44.0,"elong":{"L":9.0,"LT":4.0,"ST":3.0},"E":10.0,"Ec":10.4,"G":3.8,"mu":0.33,"density":0.101}},{"id":"3.7.6.0f1#2","table":"3.7.6.0f1","caption":"Table 3.7.6.0(f1). Design Mechanical and Physical Properties of 7075 Aluminum Alloy Hand Forging","alloy":"7075 Aluminum Alloy","family":"7075 Aluminum Alloy","group":"Aluminum Alloys","clad":false,"spec":"AMS 4126, AMS-A-22771, and AMS-QQ-A-367","form":"Hand forging","formGroup":"Forging","temper":"T6","thickness":{"min":3.001,"max":4.0,"raw":"3.001-4.000"},"basis":"S","props":{"Ftu":{"L":71.0,"LT":70.0,"ST":68.0},"Fty":{"L":60.0,"LT":58.0,"ST":57.0},"Fsu":43.0,"elong":{"L":8.0,"LT":3.0,"ST":2.0},"E":10.0,"Ec":10.4,"G":3.8,"mu":0.33,"density":0.101}},{"id":"3.7.6.0f1#3","table":"3.7.6.0f1","caption":"Table 3.7.6.0(f1). Design Mechanical and Physical Properties of 7075 Aluminum Alloy Hand Forging","alloy":"7075 Aluminum Alloy","family":"7075 Aluminum Alloy","group":"Aluminum Alloys","clad":false,"spec":"AMS 4126, AMS-A-22771, and AMS-QQ-A-367","form":"Hand forging","formGroup":"Forging","temper":"T6","thickness":{"min":4.001,"max":5.0,"raw":"4.001-5.000"},"basis":"S","props":{"Ftu":{"L":69.0,"LT":68.0,"ST":66.0},"Fty":{"L":58.0,"LT":56.0,"ST":56.0},"Fsu":41.0,"elong":{"L":7.0,"LT":3.0,"ST":2.0},"E":10.0,"Ec":10.4,"G":3.8,"mu":0.33,"density":0.101}},{"id":"3.7.6.0f1#4","table":"3.7.6.0f1","caption":"Table 3.7.6.0(f1). Design Mechanical and Physical Properties of 7075 Aluminum Alloy Hand Forging","alloy":"7075 Aluminum Alloy","family":"7075 Aluminum Alloy","group":"Aluminum Alloys","clad":false,"spec":"AMS 4126, AMS-A-22771, and AMS-QQ-A-367","form":"Hand forging","formGroup":"Forging","temper":"T6","thickness":{"min":5.001,"max":6.0,"raw":"5.001-6.000"},"basis":"S","props":{"Ftu":{"L":68.0,"LT":66.0,"ST":65.0},"Fty":{"L":56.0,"LT":55.0,"ST":55.0},"Fsu":41.0,"elong":{"L":6.0,"LT":3.0,"ST":2.0},"E":10.0,"Ec":10.4,"G":3.8,"mu":0.33,"density":0.101}},{"id":"3.7.6.0f1#5","table":"3.7.6.0f1","caption":"Table 3.7.6.0(f1). Design Mechanical and Physical Properties of 7075 Aluminum Alloy Hand Forging","alloy":"7075 Aluminum Alloy","family":"7075 Aluminum Alloy","group":"Aluminum Alloys","clad":false,"spec":"AMS-A-22771 and AMS-QQ-A-367","form":"Hand forging","formGroup":"Forging","temper":"T652","thickness":{"min":null,"max":2.0,"raw":"≤2.000"},"basis":"S","props":{"Ftu":{"L":74.0,"LT":73.0},"Fty":{"L":63.0,"LT":61.0},"Fcy":{"L":63.0,"LT":61.0},"Fsu":44.0,"elong":{"L":9.0,"LT":4.0},"E":10.0,"Ec":10.4,"G":3.8,"mu":0.33,"density":0.101}},{"id":"3.7.6.0f1#6","table":"3.7.6.0f1","caption":"Table 3.7.6.0(f1). Design Mechanical and Physical Properties of 7075 Aluminum Alloy Hand Forging","alloy":"7075 Aluminum Alloy","family":"7075 Aluminum Alloy","group":"Aluminum Alloys","clad":false,"spec":"AMS-A-22771 and AMS-QQ-A-367","form":"Hand forging","formGroup":"Forging","temper":"T652","thickness":{"min":2.001,"max":3.0,"raw":"2.001-3.000"},"basis":"S","props":{"Ftu":{"L":73.0,"LT":71.0,"ST":69.0},"Fty":{"L":61.0,"LT":59.0,"ST":57.0},"Fcy":{"L":61.0,"LT":59.0},"Fsu":44.0,"elong":{"L":9.0,"LT":4.0,"ST":2.0},"E":10.0,"Ec":10.4,"G":3.8,"mu":0.33,"density":0.101}},{"id":"3.7.6.0f1#7","table":"3.7.6.0f1","caption":"Table 3.7.6.0(f1). Design Mechanical and Physical Properties of 7075 Aluminum Alloy Hand Forging","alloy":"7075 Aluminum Alloy","family":"7075 Aluminum Alloy","group":"Aluminum Alloys","clad":false,"spec":"AMS-A-22771 and AMS-QQ-A-367","form":"Hand forging","formGroup":"Forging","temper":"T652","thickness":{"min":3.001,"max":4.0,"raw":"3.001-4.000"},"basis":"S","props":{"Ftu":{"L":71.0,"LT":70.0,"ST":68.0},"Fty":{"L":60.0,"LT":58.0,"ST":56.0},"Fsu":43.0,"elong":{"L":8.0,"LT":3.0,"ST":1.0},"E":10.0,"Ec":10.4,"G":3.8,"mu":0.33,"density":0.101}},{"id":"3.7.6.0f1#8","table":"3.7.6.0f1","caption":"Table 3.7.6.0(f1). Design Mechanical and Physical Properties of 7075 Aluminum Alloy Hand Forging","alloy":"7075 Aluminum Alloy","family":"7075 Aluminum Alloy","group":"Aluminum Alloys","clad":false,"spec":"AMS-A-22771 and AMS-QQ-A-367","form":"Hand forging","formGroup":"Forging","temper":"T652","thickness":{"min":4.001,"max":5.0,"raw":"4.001-5.000"},"basis":"S","props":{"Ftu":{"L":69.0,"LT":68.0,"ST":66.0},"Fty":{"L":58.0,"LT":56.0,"ST":55.0},"Fsu":41.0,"elong":{"L":7.0,"LT":3.0,"ST":1.0},"E":10.0,"Ec":10.4,"G":3.8,"mu":0.33,"density":0.101}},{"id":"3.7.6.0f1#9","table":"3.7.6.0f1","caption":"Table 3.7.6.0(f1). Design Mechanical and Physical Properties of 7075 Aluminum Alloy Hand Forging","alloy":"7075 Aluminum Alloy","family":"7075 Aluminum Alloy","group":"Aluminum Alloys","clad":false,"spec":"AMS-A-22771 and AMS-QQ-A-367","form":"Hand forging","formGroup":"Forging","temper":"T652","thickness":{"min":5.001,"max":6.0,"raw":"5.001-6.000"},"basis":"S","props":{"Ftu":{"L":68.0,"LT":66.0,"ST":65.0},"Fty":{"L":56.0,"LT":55.0,"ST":54.0},"Fsu":41.0,"elong":{"L":6.0,"LT":3.0,"ST":1.0},"E":10.0,"Ec":10.4,"G":3.8,"mu":0.33,"density":0.101}},{"id":"3.7.6.0f2#0","table":"3.7.6.0f2","caption":"Table 3.7.6.0(f2). Design Mechanical and Physical Properties of 7075 Aluminum Alloy Hand Forging—Continued","alloy":"7075 Aluminum Alloy","family":"7075 Aluminum Alloy","group":"Aluminum Alloys","clad":false,"spec":"AMS-A-22771 and AMS-QQ-A-367","form":"Hand forging","formGroup":"Forging","temper":"T73","thickness":{"min":null,"max":2.0,"raw":"≤2.000"},"basis":"S","props":{"Ftu":{"L":66.0,"LT":64.0},"Fty":{"L":56.0,"LT":54.0},"Fcy":{"L":56.0,"LT":52.0},"Fsu":{"L":39.0,"LT":39.0},"elong":{"L":7.0,"LT":4.0},"E":10.2,"Ec":10.4,"G":3.8,"mu":0.33,"density":0.101}},{"id":"3.7.6.0f2#1","table":"3.7.6.0f2","caption":"Table 3.7.6.0(f2). Design Mechanical and Physical Properties of 7075 Aluminum Alloy Hand Forging—Continued","alloy":"7075 Aluminum Alloy","family":"7075 Aluminum Alloy","group":"Aluminum Alloys","clad":false,"spec":"AMS-A-22771 and AMS-QQ-A-367","form":"Hand forging","formGroup":"Forging","temper":"T73","thickness":{"min":2.001,"max":3.0,"raw":"2.001-3.000"},"basis":"S","props":{"Ftu":{"L":66.0,"LT":64.0,"ST":61.0},"Fty":{"L":56.0,"LT":54.0,"ST":52.0},"Fcy":{"L":56.0,"LT":52.0},"Fsu":{"L":39.0,"LT":39.0},"elong":{"L":7.0,"LT":4.0,"ST":3.0},"E":10.2,"Ec":10.4,"G":3.8,"mu":0.33,"density":0.101}},{"id":"3.7.6.0f2#2","table":"3.7.6.0f2","caption":"Table 3.7.6.0(f2). Design Mechanical and Physical Properties of 7075 Aluminum Alloy Hand Forging—Continued","alloy":"7075 Aluminum Alloy","family":"7075 Aluminum Alloy","group":"Aluminum Alloys","clad":false,"spec":"AMS-A-22771 and AMS-QQ-A-367","form":"Hand forging","formGroup":"Forging","temper":"T73","thickness":{"min":3.001,"max":4.0,"raw":"3.001-4.000"},"basis":"S","props":{"Ftu":{"L":64.0,"LT":63.0,"ST":60.0},"Fty":{"L":55.0,"LT":53.0,"ST":51.0},"elong":{"L":7.0,"LT":3.0,"ST":2.0},"E":10.2,"Ec":10.4,"G":3.8,"mu":0.33,"density":0.101}},{"id":"3.7.6.0f2#3","table":"3.7.6.0f2","caption":"Table 3.7.6.0(f2). Design Mechanical and Physical Properties of 7075 Aluminum Alloy Hand Forging—Continued","alloy":"7075 Aluminum Alloy","family":"7075 Aluminum Alloy","group":"Aluminum Alloys","clad":false,"spec":"AMS-A-22771 and AMS-QQ-A-367","form":"Hand forging","formGroup":"Forging","temper":"T73","thickness":{"min":4.001,"max":5.0,"raw":"4.001-5.000"},"basis":"S","props":{"Ftu":{"L":62.0,"LT":61.0,"ST":58.0},"Fty":{"L":53.0,"LT":51.0,"ST":50.0},"elong":{"L":7.0,"LT":3.0,"ST":2.0},"E":10.2,"Ec":10.4,"G":3.8,"mu":0.33,"density":0.101}},{"id":"3.7.6.0f2#4","table":"3.7.6.0f2","caption":"Table 3.7.6.0(f2). Design Mechanical and Physical Properties of 7075 Aluminum Alloy Hand Forging—Continued","alloy":"7075 Aluminum Alloy","family":"7075 Aluminum Alloy","group":"Aluminum Alloys","clad":false,"spec":"AMS-A-22771 and AMS-QQ-A-367","form":"Hand forging","formGroup":"Forging","temper":"T73","thickness":{"min":5.001,"max":6.0,"raw":"5.001-6.000"},"basis":"S","props":{"Ftu":{"L":61.0,"LT":59.0,"ST":57.0},"Fty":{"L":51.0,"LT":50.0,"ST":49.0},"elong":{"L":6.0,"LT":3.0,"ST":2.0},"E":10.2,"Ec":10.4,"G":3.8,"mu":0.33,"density":0.101}},{"id":"3.7.6.0f2#5","table":"3.7.6.0f2","caption":"Table 3.7.6.0(f2). Design Mechanical and Physical Properties of 7075 Aluminum Alloy Hand Forging—Continued","alloy":"7075 Aluminum Alloy","family":"7075 Aluminum Alloy","group":"Aluminum Alloys","clad":false,"spec":"AMS 4147, AMS-A-22771, and AMS-QQ-A-367","form":"Hand forging","formGroup":"Forging","temper":"T7352","thickness":{"min":null,"max":2.0,"raw":"≤2.000"},"basis":"S","props":{"Ftu":{"L":66.0,"LT":64.0},"Fty":{"L":54.0,"LT":52.0},"Fcy":{"L":55.0,"LT":55.0,"ST":55.0},"Fsu":{"L":39.0,"LT":36.0,"ST":38.0},"Fbru":{"eD1.5":86.0,"eD2.0":120.0},"Fbry":{"eD1.5":71.0,"eD2.0":90.0},"elong":{"L":7.0,"LT":4.0},"E":10.2,"Ec":10.4,"G":3.8,"mu":0.33,"density":0.101}},{"id":"3.7.6.0f2#6","table":"3.7.6.0f2","caption":"Table 3.7.6.0(f2). Design Mechanical and Physical Properties of 7075 Aluminum Alloy Hand Forging—Continued","alloy":"7075 Aluminum Alloy","family":"7075 Aluminum Alloy","group":"Aluminum Alloys","clad":false,"spec":"AMS 4147, AMS-A-22771, and AMS-QQ-A-367","form":"Hand forging","formGroup":"Forging","temper":"T7352","thickness":{"min":2.001,"max":3.0,"raw":"2.001-3.000"},"basis":"S","props":{"Ftu":{"L":66.0,"LT":64.0,"ST":61.0},"Fty":{"L":54.0,"LT":52.0,"ST":50.0},"Fcy":{"L":55.0,"LT":55.0,"ST":55.0},"Fsu":{"L":39.0,"LT":36.0,"ST":38.0},"Fbru":{"eD1.5":88.0,"eD2.0":120.0},"Fbry":{"eD1.5":73.0,"eD2.0":90.0},"elong":{"L":7.0,"LT":4.0,"ST":2.0},"E":10.2,"Ec":10.4,"G":3.8,"mu":0.33,"density":0.101}},{"id":"3.7.6.0f2#7","table":"3.7.6.0f2","caption":"Table 3.7.6.0(f2). Design Mechanical and Physical Properties of 7075 Aluminum Alloy Hand Forging—Continued","alloy":"7075 Aluminum Alloy","family":"7075 Aluminum Alloy","group":"Aluminum Alloys","clad":false,"spec":"AMS 4147, AMS-A-22771, and AMS-QQ-A-367","form":"Hand forging","formGroup":"Forging","temper":"T7352","thickness":{"min":3.001,"max":4.0,"raw":"3.001-4.000"},"basis":"A","props":{"Ftu":{"L":64.0,"LT":63.0,"ST":60.0},"Fty":{"L":53.0,"LT":50.0,"ST":48.0},"Fcy":{"L":52.0,"LT":52.0,"ST":53.0},"Fsu":{"L":38.0,"LT":37.0,"ST":37.0},"Fbru":{"eD1.5":89.0,"eD2.0":118.0},"Fbry":{"eD1.5":73.0,"eD2.0":87.0},"elong":{"L":7.0,"LT":3.0},"E":10.2,"Ec":10.4,"G":3.8,"mu":0.33,"density":0.101}},{"id":"3.7.6.0f2#8","table":"3.7.6.0f2","caption":"Table 3.7.6.0(f2). Design Mechanical and Physical Properties of 7075 Aluminum Alloy Hand Forging—Continued","alloy":"7075 Aluminum Alloy","family":"7075 Aluminum Alloy","group":"Aluminum Alloys","clad":false,"spec":"AMS 4147, AMS-A-22771, and AMS-QQ-A-367","form":"Hand forging","formGroup":"Forging","temper":"T7352","thickness":{"min":3.001,"max":4.0,"raw":"3.001-4.000"},"basis":"B","props":{"Ftu":{"L":67.0,"LT":66.0,"ST":63.0},"Fty":{"L":55.0,"LT":53.0,"ST":51.0},"Fcy":{"L":55.0,"LT":55.0,"ST":56.0},"Fsu":{"L":40.0,"LT":38.0,"ST":39.0},"Fbru":{"eD1.5":93.0,"eD2.0":123.0},"Fbry":{"eD1.5":77.0,"eD2.0":92.0},"E":10.2,"Ec":10.4,"G":3.8,"mu":0.33,"density":0.101}},{"id":"3.7.6.0f2#9","table":"3.7.6.0f2","caption":"Table 3.7.6.0(f2). Design Mechanical and Physical Properties of 7075 Aluminum Alloy Hand Forging—Continued","alloy":"7075 Aluminum Alloy","family":"7075 Aluminum Alloy","group":"Aluminum Alloys","clad":false,"spec":"AMS 4147, AMS-A-22771, and AMS-QQ-A-367","form":"Hand forging","formGroup":"Forging","temper":"T7352","thickness":{"min":4.001,"max":5.0,"raw":"4.001-5.000"},"basis":"S","props":{"Ftu":{"L":62.0,"LT":61.0,"ST":58.0},"Fty":{"L":51.0,"LT":48.0,"ST":46.0},"Fcy":{"L":49.0,"LT":49.0,"ST":51.0},"Fsu":{"L":37.0,"LT":36.0,"ST":36.0},"Fbru":{"eD1.5":86.0,"eD2.0":114.0},"Fbry":{"eD1.5":71.0,"eD2.0":83.0},"elong":{"L":7.0,"LT":3.0},"E":10.2,"Ec":10.4,"G":3.8,"mu":0.33,"density":0.101}},{"id":"3.7.6.0f2#10","table":"3.7.6.0f2","caption":"Table 3.7.6.0(f2). Design Mechanical and Physical Properties of 7075 Aluminum Alloy Hand Forging—Continued","alloy":"7075 Aluminum Alloy","family":"7075 Aluminum Alloy","group":"Aluminum Alloys","clad":false,"spec":"AMS 4147, AMS-A-22771, and AMS-QQ-A-367","form":"Hand forging","formGroup":"Forging","temper":"T7352","thickness":{"min":5.001,"max":6.0,"raw":"5.001-6.000"},"basis":"S","props":{"Ftu":{"L":61.0,"LT":59.0,"ST":57.0},"Fty":{"L":49.0,"LT":46.0,"ST":44.0},"Fcy":{"L":46.0,"LT":46.0,"ST":49.0},"Fsu":{"L":36.0,"LT":35.0,"ST":35.0},"Fbru":{"eD1.5":84.0,"eD2.0":110.0},"Fbry":{"eD1.5":68.0,"eD2.0":80.0},"elong":{"L":6.0,"LT":3.0,"ST":2.0},"E":10.2,"Ec":10.4,"G":3.8,"mu":0.33,"density":0.101}},{"id":"3.7.6.0g1#0","table":"3.7.6.0g1","caption":"Table 3.7.6.0(g1). Design Mechanical and Physical Properties of 7075 Aluminum Alloy Extrusion","alloy":"7075 Aluminum Alloy","family":"7075 Aluminum Alloy","group":"Aluminum Alloys","clad":false,"spec":"AMS-QQ-A-200/11","form":"Extrusion (rod, bar, and shapes)","formGroup":"Extrusion","temper":"T6, T6510, T6511, and T62","thickness":{"min":null,"max":0.249,"raw":"≤0.249"},"basis":"A","props":{"Ftu":{"L":78.0,"LT":75.0},"Fty":{"L":70.0,"LT":66.0},"Fcy":{"L":70.0,"LT":72.0},"Fsu":41.0,"Fbru":{"eD1.5":111.0,"eD2.0":140.0},"Fbry":{"eD1.5":92.0,"eD2.0":108.0},"elong":{"L":7.0},"E":10.4,"Ec":10.7,"G":4.0,"mu":0.33,"density":0.101}},{"id":"3.7.6.0g1#1","table":"3.7.6.0g1","caption":"Table 3.7.6.0(g1). Design Mechanical and Physical Properties of 7075 Aluminum Alloy Extrusion","alloy":"7075 Aluminum Alloy","family":"7075 Aluminum Alloy","group":"Aluminum Alloys","clad":false,"spec":"AMS-QQ-A-200/11","form":"Extrusion (rod, bar, and shapes)","formGroup":"Extrusion","temper":"T6, T6510, T6511, and T62","thickness":{"min":null,"max":0.249,"raw":"≤0.249"},"basis":"B","props":{"Ftu":{"L":82.0,"LT":79.0},"Fty":{"L":74.0,"LT":70.0},"Fcy":{"L":74.0,"LT":76.0},"Fsu":44.0,"Fbru":{"eD1.5":117.0,"eD2.0":148.0},"Fbry":{"eD1.5":97.0,"eD2.0":114.0},"E":10.4,"Ec":10.7,"G":4.0,"mu":0.33,"density":0.101}},{"id":"3.7.6.0g1#2","table":"3.7.6.0g1","caption":"Table 3.7.6.0(g1). Design Mechanical and Physical Properties of 7075 Aluminum Alloy Extrusion","alloy":"7075 Aluminum Alloy","family":"7075 Aluminum Alloy","group":"Aluminum Alloys","clad":false,"spec":"AMS-QQ-A-200/11","form":"Extrusion (rod, bar, and shapes)","formGroup":"Extrusion","temper":"T6, T6510, T6511, and T62","thickness":{"min":0.25,"max":0.499,"raw":"0.250-0.499"},"basis":"A","props":{"Ftu":{"L":81.0,"LT":78.0},"Fty":{"L":73.0,"LT":69.0},"Fcy":{"L":73.0,"LT":74.0},"Fsu":43.0,"Fbru":{"eD1.5":115.0,"eD2.0":146.0},"Fbry":{"eD1.5":96.0,"eD2.0":113.0},"elong":{"L":7.0},"E":10.4,"Ec":10.7,"G":4.0,"mu":0.33,"density":0.101}},{"id":"3.7.6.0g1#3","table":"3.7.6.0g1","caption":"Table 3.7.6.0(g1). Design Mechanical and Physical Properties of 7075 Aluminum Alloy Extrusion","alloy":"7075 Aluminum Alloy","family":"7075 Aluminum Alloy","group":"Aluminum Alloys","clad":false,"spec":"AMS-QQ-A-200/11","form":"Extrusion (rod, bar, and shapes)",
