Repository: Teased-oChroid-orrA/powershell_tool

# GS Engineering Toolbench

A Rust engineering application with native GPU workbenches for modelling,
finite-element analysis, aircraft frame/truss members, bushings and eccentric
bushings. The dashboard also opens the terminal tools for search, fastener holes,
lug analysis, pressure vessels, preload and material lookup.

The search engine handles text, Office documents, archives and PDFs, with live
progress, an optional persistent index and streamed reports. Rust is the sole
implementation; the earlier PowerShell and C# applications remain in git history.

File: mechanics-core/data/mil-hdbk-5j.json (part 15 of 21)
"formGroup":"Extrusion","temper":"T6, T6510, T6511, and T62","thickness":{"min":0.25,"max":0.499,"raw":"0.250-0.499"},"basis":"B","props":{"Ftu":{"L":85.0,"LT":82.0},"Fty":{"L":77.0,"LT":72.0},"Fcy":{"L":77.0,"LT":78.0},"Fsu":45.0,"Fbru":{"eD1.5":121.0,"eD2.0":153.0},"Fbry":{"eD1.5":101.0,"eD2.0":119.0},"E":10.4,"Ec":10.7,"G":4.0,"mu":0.33,"density":0.101}},{"id":"3.7.6.0g1#4","table":"3.7.6.0g1","caption":"Table 3.7.6.0(g1). Design Mechanical and Physical Properties of 7075 Aluminum Alloy Extrusion","alloy":"7075 Aluminum Alloy","family":"7075 Aluminum Alloy","group":"Aluminum Alloys","clad":false,"spec":"AMS-QQ-A-200/11","form":"Extrusion (rod, bar, and shapes)","formGroup":"Extrusion","temper":"T6, T6510, T6511, and T62","thickness":{"min":0.5,"max":0.749,"raw":"0.500-0.749"},"basis":"A","props":{"Ftu":{"L":81.0,"LT":77.0},"Fty":{"L":72.0,"LT":67.0},"Fcy":{"L":72.0,"LT":73.0},"Fsu":43.0,"Fbru":{"eD1.5":115.0,"eD2.0":145.0},"Fbry":{"eD1.5":94.0,"eD2.0":111.0},"elong":{"L":7.0},"E":10.4,"Ec":10.7,"G":4.0,"mu":0.33,"density":0.101}},{"id":"3.7.6.0g1#5","table":"3.7.6.0g1","caption":"Table 3.7.6.0(g1). Design Mechanical and Physical Properties of 7075 Aluminum Alloy Extrusion","alloy":"7075 Aluminum Alloy","family":"7075 Aluminum Alloy","group":"Aluminum Alloys","clad":false,"spec":"AMS-QQ-A-200/11","form":"Extrusion (rod, bar, and shapes)","formGroup":"Extrusion","temper":"T6, T6510, T6511, and T62","thickness":{"min":0.5,"max":0.749,"raw":"0.500-0.749"},"basis":"B","props":{"Ftu":{"L":85.0,"LT":81.0},"Fty":{"L":76.0,"LT":71.0},"Fcy":{"L":76.0,"LT":77.0},"Fsu":45.0,"Fbru":{"eD1.5":120.0,"eD2.0":152.0},"Fbry":{"eD1.5":99.0,"eD2.0":117.0},"E":10.4,"Ec":10.7,"G":4.0,"mu":0.33,"density":0.101}},{"id":"3.7.6.0g1#6","table":"3.7.6.0g1","caption":"Table 3.7.6.0(g1). Design Mechanical and Physical Properties of 7075 Aluminum Alloy Extrusion","alloy":"7075 Aluminum Alloy","family":"7075 Aluminum Alloy","group":"Aluminum Alloys","clad":false,"spec":"AMS-QQ-A-200/11","form":"Extrusion (rod, bar, and shapes)","formGroup":"Extrusion","temper":"T6, T6510, T6511, and T62","thickness":{"min":0.75,"max":1.499,"raw":"0.750-1.499"},"basis":"A","props":{"Ftu":{"L":81.0,"LT":75.0},"Fty":{"L":72.0,"LT":65.0},"Fcy":{"L":72.0,"LT":71.0},"Fsu":43.0,"Fbru":{"eD1.5":113.0,"eD2.0":144.0},"Fbry":{"eD1.5":93.0,"eD2.0":110.0},"elong":{"L":7.0},"E":10.4,"Ec":10.7,"G":4.0,"mu":0.33,"density":0.101}},{"id":"3.7.6.0g1#7","table":"3.7.6.0g1","caption":"Table 3.7.6.0(g1). Design Mechanical and Physical Properties of 7075 Aluminum Alloy Extrusion","alloy":"7075 Aluminum Alloy","family":"7075 Aluminum Alloy","group":"Aluminum Alloys","clad":false,"spec":"AMS-QQ-A-200/11","form":"Extrusion (rod, bar, and shapes)","formGroup":"Extrusion","temper":"T6, T6510, T6511, and T62","thickness":{"min":0.75,"max":1.499,"raw":"0.750-1.499"},"basis":"B","props":{"Ftu":{"L":85.0,"LT":79.0},"Fty":{"L":76.0,"LT":69.0},"Fcy":{"L":76.0,"LT":75.0},"Fsu":45.0,"Fbru":{"eD1.5":119.0,"eD2.0":151.0},"Fbry":{"eD1.5":98.0,"eD2.0":116.0},"E":10.4,"Ec":10.7,"G":4.0,"mu":0.33,"density":0.101}},{"id":"3.7.6.0g1#8","table":"3.7.6.0g1","caption":"Table 3.7.6.0(g1). Design Mechanical and Physical Properties of 7075 Aluminum Alloy Extrusion","alloy":"7075 Aluminum Alloy","family":"7075 Aluminum Alloy","group":"Aluminum Alloys","clad":false,"spec":"AMS-QQ-A-200/11","form":"Extrusion (rod, bar, and shapes)","formGroup":"Extrusion","temper":"T6, T6510, T6511, and T62","thickness":{"min":1.5,"max":2.999,"raw":"1.500-2.999"},"basis":"A","props":{"Ftu":{"L":81.0,"LT":71.0,"ST":67.0},"Fty":{"L":72.0,"LT":61.0,"ST":56.0},"Fcy":{"L":72.0,"LT":67.0,"ST":62.0},"Fsu":42.0,"Fbru":{"eD1.5":110.0,"eD2.0":141.0},"Fbry":{"eD1.5":89.0,"eD2.0":106.0},"elong":{"L":7.0},"E":10.4,"Ec":10.7,"G":4.0,"mu":0.33,"density":0.101}},{"id":"3.7.6.0g1#9","table":"3.7.6.0g1","caption":"Table 3.7.6.0(g1). Design Mechanical and Physical Properties of 7075 Aluminum Alloy Extrusion","alloy":"7075 Aluminum Alloy","family":"7075 Aluminum Alloy","group":"Aluminum Alloys","clad":false,"spec":"AMS-QQ-A-200/11","form":"Extrusion (rod, bar, and shapes)","formGroup":"Extrusion","temper":"T6, T6510, T6511, and T62","thickness":{"min":1.5,"max":2.999,"raw":"1.500-2.999"},"basis":"B","props":{"Ftu":{"L":85.0,"LT":75.0,"ST":71.0},"Fty":{"L":76.0,"LT":65.0,"ST":59.0},"Fcy":{"L":76.0,"LT":71.0,"ST":66.0},"Fsu":44.0,"Fbru":{"eD1.5":115.0,"eD2.0":148.0},"Fbry":{"eD1.5":94.0,"eD2.0":112.0},"E":10.4,"Ec":10.7,"G":4.0,"mu":0.33,"density":0.101}},{"id":"3.7.6.0g1#10","table":"3.7.6.0g1","caption":"Table 3.7.6.0(g1). Design Mechanical and Physical Properties of 7075 Aluminum Alloy Extrusion","alloy":"7075 Aluminum Alloy","family":"7075 Aluminum Alloy","group":"Aluminum Alloys","clad":false,"spec":"AMS-QQ-A-200/11","form":"Extrusion (rod, bar, and shapes)","formGroup":"Extrusion","temper":"T6, T6510, T6511, and T62","thickness":{"min":3.0,"max":4.499,"raw":"3.000-4.499"},"basis":"A","props":{"Ftu":{"L":81.0,"LT":67.0,"ST":67.0},"Fty":{"L":71.0,"LT":56.0,"ST":55.0},"Fcy":{"L":71.0,"LT":62.0,"ST":62.0},"Fsu":40.0,"Fbru":{"eD1.5":106.0,"eD2.0":137.0},"Fbry":{"eD1.5":84.0,"eD2.0":101.0},"elong":{"L":7.0},"E":10.4,"Ec":10.7,"G":4.0,"mu":0.33,"density":0.101}},{"id":"3.7.6.0g1#11","table":"3.7.6.0g1","caption":"Table 3.7.6.0(g1). Design Mechanical and Physical Properties of 7075 Aluminum Alloy Extrusion","alloy":"7075 Aluminum Alloy","family":"7075 Aluminum Alloy","group":"Aluminum Alloys","clad":false,"spec":"AMS-QQ-A-200/11","form":"Extrusion (rod, bar, and shapes)","formGroup":"Extrusion","temper":"T6, T6510, T6511, and T62","thickness":{"min":3.0,"max":4.499,"raw":"3.000-4.499"},"basis":"B","props":{"Ftu":{"L":84.0,"LT":69.0,"ST":69.0},"Fty":{"L":74.0,"LT":59.0,"ST":58.0},"Fcy":{"L":74.0,"LT":64.0,"ST":64.0},"Fsu":42.0,"Fbru":{"eD1.5":110.0,"eD2.0":142.0},"Fbry":{"eD1.5":88.0,"eD2.0":105.0},"E":10.4,"Ec":10.7,"G":4.0,"mu":0.33,"density":0.101}},{"id":"3.7.6.0g1#12","table":"3.7.6.0g1","caption":"Table 3.7.6.0(g1). Design Mechanical and Physical Properties of 7075 Aluminum Alloy Extrusion","alloy":"7075 Aluminum Alloy","family":"7075 Aluminum Alloy","group":"Aluminum Alloys","clad":false,"spec":"AMS-QQ-A-200/11","form":"Extrusion (rod, bar, and shapes)","formGroup":"Extrusion","temper":"T6, T6510, T6511, and T62","thickness":{"min":3.0,"max":4.499,"raw":"3.000-4.499"},"basis":"S","props":{"Ftu":{"L":78.0,"LT":64.0,"ST":64.0},"Fty":{"L":70.0,"LT":55.0,"ST":55.0},"Fcy":{"L":70.0,"LT":61.0,"ST":61.0},"Fsu":39.0,"Fbru":{"eD1.5":102.0,"eD2.0":132.0},"Fbry":{"eD1.5":83.0,"eD2.0":100.0},"elong":{"L":6.0},"E":10.4,"Ec":10.7,"G":4.0,"mu":0.33,"density":0.101}},{"id":"3.7.6.0g1#13","table":"3.7.6.0g1","caption":"Table 3.7.6.0(g1). Design Mechanical and Physical Properties of 7075 Aluminum Alloy Extrusion","alloy":"7075 Aluminum Alloy","family":"7075 Aluminum Alloy","group":"Aluminum Alloys","clad":false,"spec":"AMS-QQ-A-200/11","form":"Extrusion (rod, bar, and shapes)","formGroup":"Extrusion","temper":"T6, T6510, T6511, and T62","thickness":{"min":4.5,"max":5.0,"raw":"4.500-5.000"},"basis":"A","props":{"Ftu":{"L":78.0,"LT":63.0,"ST":63.0},"Fty":{"L":68.0,"LT":52.0,"ST":52.0},"Fcy":{"L":68.0,"LT":57.0,"ST":57.0},"Fsu":38.0,"Fbru":{"eD1.5":101.0,"eD2.0":131.0},"Fbry":{"eD1.5":79.0,"eD2.0":95.0},"elong":{"L":6.0},"E":10.4,"Ec":10.7,"G":4.0,"mu":0.33,"density":0.101}},{"id":"3.7.6.0g1#14","table":"3.7.6.0g1","caption":"Table 3.7.6.0(g1). Design Mechanical and Physical Properties of 7075 Aluminum Alloy Extrusion","alloy":"7075 Aluminum Alloy","family":"7075 Aluminum Alloy","group":"Aluminum Alloys","clad":false,"spec":"AMS-QQ-A-200/11","form":"Extrusion (rod, bar, and shapes)","formGroup":"Extrusion","temper":"T6, T6510, T6511, and T62","thickness":{"min":4.5,"max":5.0,"raw":"4.500-5.000"},"basis":"B","props":{"Ftu":{"L":81.0,"LT":65.0,"ST":65.0},"Fty":{"L":71.0,"LT":55.0,"ST":55.0},"Fcy":{"L":71.0,"LT":60.0,"ST":60.0},"Fsu":40.0,"Fbru":{"eD1.5":105.0,"eD2.0":136.0},"Fbry":{"eD1.5":83.0,"eD2.0":100.0},"E":10.4,"Ec":10.7,"G":4.0,"mu":0.33,"density":0.101}},{"id":"3.7.6.0g2#0","table":"3.7.6.0g2","caption":"Table 3.7.6.0(g2). Design Mechanical and Physical Properties of 7075 Aluminum Alloy Extrusion—Continued","alloy":"7075 Aluminum Alloy","family":"7075 Aluminum Alloy","group":"Aluminum Alloys","clad":false,"spec":"AMS-QQ-A-200/11","form":"Extrusion (rod, bars, and shapes)","formGroup":"Extrusion","temper":"T73, T73510, T73511","thickness":{"min":0.062,"max":0.249,"raw":"0.062-0.249"},"basis":"A","props":{"Ftu":{"L":68.0,"LT":66.0},"Fty":{"L":58.0,"LT":56.0},"Fcy":{"L":58.0,"LT":59.0},"Fsu":37.0,"Fbru":{"eD1.5":101.0,"eD2.0":129.0},"Fbry":{"eD1.5":82.0,"eD2.0":97.0},"elong":{"L":7.0},"E":10.4,"Ec":10.7,"G":4.0,"mu":0.33,"density":0.101}},{"id":"3.7.6.0g2#1","table":"3.7.6.0g2","caption":"Table 3.7.6.0(g2). Design Mechanical and Physical Properties of 7075 Aluminum Alloy Extrusion—Continued","alloy":"7075 Aluminum Alloy","family":"7075 Aluminum Alloy","group":"Aluminum Alloys","clad":false,"spec":"AMS-QQ-A-200/11","form":"Extrusion (rod, bars, and shapes)","formGroup":"Extrusion","temper":"T73, T73510, T73511","thickness":{"min":0.062,"max":0.249,"raw":"0.062-0.249"},"basis":"B","props":{"Ftu":{"L":72.0,"LT":70.0},"Fty":{"L":61.0,"LT":59.0},"Fcy":{"L":61.0,"LT":62.0},"Fsu":39.0,"Fbru":{"eD1.5":107.0,"eD2.0":137.0},"Fbry":{"eD1.5":86.0,"eD2.0":102.0},"E":10.4,"Ec":10.7,"G":4.0,"mu":0.33,"density":0.101}},{"id":"3.7.6.0g2#2","table":"3.7.6.0g2","caption":"Table 3.7.6.0(g2). Design Mechanical and Physical Properties of 7075 Aluminum Alloy Extrusion—Continued","alloy":"7075 Aluminum Alloy","family":"7075 Aluminum Alloy","group":"Aluminum Alloys","clad":false,"spec":"AMS-QQ-A-200/11","form":"Extrusion (rod, bars, and shapes)","formGroup":"Extrusion","temper":"T73, T73510, T73511","thickness":{"min":0.25,"max":0.499,"raw":"0.250-0.499"},"basis":"A","props":{"Ftu":{"L":70.0,"LT":68.0},"Fty":{"L":60.0,"LT":57.0},"Fcy":{"L":60.0,"LT":63.0},"Fsu":38.0,"Fbru":{"eD1.5":104.0,"eD2.0":133.0},"Fbry":{"eD1.5":84.0,"eD2.0":100.0},"elong":{"L":8.0},"E":10.4,"Ec":10.7,"G":4.0,"mu":0.33,"density":0.101}},{"id":"3.7.6.0g2#3","table":"3.7.6.0g2","caption":"Table 3.7.6.0(g2). Design Mechanical and Physical Properties of 7075 Aluminum Alloy Extrusion—Continued","alloy":"7075 Aluminum Alloy","family":"7075 Aluminum Alloy","group":"Aluminum Alloys","clad":false,"spec":"AMS-QQ-A-200/11","form":"Extrusion (rod, bars, and shapes)","formGroup":"Extrusion","temper":"T73, T73510, T73511","thickness":{"min":0.25,"max":0.499,"raw":"0.250-0.499"},"basis":"B","props":{"Ftu":{"L":74.0,"LT":72.0},"Fty":{"L":63.0,"LT":60.0},"Fcy":{"L":60.0,"LT":63.0},"Fsu":40.0,"Fbru":{"eD1.5":110.0,"eD2.0":141.0},"Fbry":{"eD1.5":89.0,"eD2.0":105.0},"E":10.4,"Ec":10.7,"G":4.0,"mu":0.33,"density":0.101}},{"id":"3.7.6.0g2#4","table":"3.7.6.0g2","caption":"Table 3.7.6.0(g2). Design Mechanical and Physical Properties of 7075 Aluminum Alloy Extrusion—Continued","alloy":"7075 Aluminum Alloy","family":"7075 Aluminum Alloy","group":"Aluminum Alloys","clad":false,"spec":"AMS-QQ-A-200/11","form":"Extrusion (rod, bars, and shapes)","formGroup":"Extrusion","temper":"T73, T73510, T73511","thickness":{"min":0.5,"max":0.749,"raw":"0.500-0.749"},"basis":"A","props":{"Ftu":{"L":70.0,"LT":67.0},"Fty":{"L":60.0,"LT":57.0},"Fcy":{"L":60.0,"LT":63.0},"Fsu":38.0,"Fbru":{"eD1.5":103.0,"eD2.0":133.0},"Fbry":{"eD1.5":84.0,"eD2.0":100.0},"elong":{"L":8.0},"E":10.4,"Ec":10.7,"G":4.0,"mu":0.33,"density":0.101}},{"id":"3.7.6.0g2#5","table":"3.7.6.0g2","caption":"Table 3.7.6.0(g2). Design Mechanical and Physical Properties of 7075 Aluminum Alloy Extrusion—Continued","alloy":"7075 Aluminum Alloy","family":"7075 Aluminum Alloy","group":"Aluminum Alloys","clad":false,"spec":"AMS-QQ-A-200/11","form":"Extrusion (rod, bars, and shapes)","formGroup":"Extrusion","temper":"T73, T73510, T73511","thickness":{"min":0.5,"max":0.749,"raw":"0.500-0.749"},"basis":"B","props":{"Ftu":{"L":73.0,"LT":70.0},"Fty":{"L":63.0,"LT":60.0},"Fcy":{"L":60.0,"LT":63.0},"Fsu":39.0,"Fbru":{"eD1.5":108.0,"eD2.0":139.0},"Fbry":{"eD1.5":88.0,"eD2.0":105.0},"E":10.4,"Ec":10.7,"G":4.0,"mu":0.33,"density":0.101}},{"id":"3.7.6.0g2#6","table":"3.7.6.0g2","caption":"Table 3.7.6.0(g2). Design Mechanical and Physical Properties of 7075 Aluminum Alloy Extrusion—Continued","alloy":"7075 Aluminum Alloy","family":"7075 Aluminum Alloy","group":"Aluminum Alloys","clad":false,"spec":"AMS-QQ-A-200/11","form":"Extrusion (rod, bars, and shapes)","formGroup":"Extrusion","temper":"T73, T73510, T73511","thickness":{"min":0.75,"max":1.499,"raw":"0.750-1.499"},"basis":"A","props":{"Ftu":{"L":70.0,"LT":66.0},"Fty":{"L":60.0,"LT":56.0},"Fcy":{"L":60.0,"LT":58.0},"Fsu":38.0,"Fbru":{"eD1.5":103.0,"eD2.0":132.0},"Fbry":{"eD1.5":83.0,"eD2.0":98.0},"elong":{"L":8.0},"E":10.4,"Ec":10.7,"G":4.0,"mu":0.33,"density":0.101}},{"id":"3.7.6.0g2#7","table":"3.7.6.0g2","caption":"Table 3.7.6.0(g2). Design Mechanical and Physical Properties of 7075 Aluminum Alloy Extrusion—Continued","alloy":"7075 Aluminum Alloy","family":"7075 Aluminum Alloy","group":"Aluminum Alloys","clad":false,"spec":"AMS-QQ-A-200/11","form":"Extrusion (rod, bars, and shapes)","formGroup":"Extrusion","temper":"T73, T73510, T73511","thickness":{"min":0.75,"max":1.499,"raw":"0.750-1.499"},"basis":"B","props":{"Ftu":{"L":73.0,"LT":69.0},"Fty":{"L":63.0,"LT":58.0},"Fcy":{"L":63.0,"LT":61.0},"Fsu":39.0,"Fbru":{"eD1.5":107.0,"eD2.0":138.0},"Fbry":{"eD1.5":87.0,"eD2.0":103.0},"E":10.4,"Ec":10.7,"G":4.0,"mu":0.33,"density":0.101}},{"id":"3.7.6.0g2#8","table":"3.7.6.0g2","caption":"Table 3.7.6.0(g2). Design Mechanical and Physical Properties of 7075 Aluminum Alloy Extrusion—Continued","alloy":"7075 Aluminum Alloy","family":"7075 Aluminum Alloy","group":"Aluminum Alloys","clad":false,"spec":"AMS-QQ-A-200/11","form":"Extrusion (rod, bars, and shapes)","formGroup":"Extrusion","temper":"T73, T73510, T73511","thickness":{"min":1.5,"max":2.999,"raw":"1.500-2.999"},"basis":"A","props":{"Ftu":{"L":69.0,"LT":62.0},"Fty":{"L":59.0,"LT":51.0},"Fcy":{"L":59.0,"LT":54.0},"Fsu":37.0,"Fbru":{"eD1.5":99.0,"eD2.0":128.0},"Fbry":{"eD1.5":79.0,"eD2.0":93.0},"elong":{"L":8.0},"E":10.4,"Ec":10.7,"G":4.0,"mu":0.33,"density":0.101}},{"id":"3.7.6.0g2#9","table":"3.7.6.0g2","caption":"Table 3.7.6.0(g2). Design Mechanical and Physical Properties of 7075 Aluminum Alloy Extrusion—Continued","alloy":"7075 Aluminum Alloy","family":"7075 Aluminum Alloy","group":"Aluminum Alloys","clad":false,"spec":"AMS-QQ-A-200/11","form":"Extrusion (rod, bars, and shapes)","formGroup":"Extrusion","temper":"T73, T73510, T73511","thickness":{"min":1.5,"max":2.999,"raw":"1.500-2.999"},"basis":"B","props":{"Ftu":{"L":74.0,"LT":67.0},"Fty":{"L":65.0,"LT":56.0},"Fcy":{"L":65.0,"LT":59.0},"Fsu":40.0,"Fbru":{"eD1.5":106.0,"eD2.0":138.0},"Fbry":{"eD1.5":87.0,"eD2.0":103.0},"E":10.4,"Ec":10.7,"G":4.0,"mu":0.33,"density":0.101}},{"id":"3.7.6.0g2#10","table":"3.7.6.0g2","caption":"Table 3.7.6.0(g2). Design Mechanical and Physical Properties of 7075 Aluminum Alloy Extrusion—Continued","alloy":"7075 Aluminum Alloy","family":"7075 Aluminum Alloy","group":"Aluminum Alloys","clad":false,"spec":"AMS-QQ-A-200/11","form":"Extrusion (rod, bars, and shapes)","formGroup":"Extrusion","temper":"T73, T73510, T73511","thickness":{"min":3.0,"max":4.499,"raw":"3.000-4.499"},"basis":"A","props":{"Ftu":{"L":68.0,"LT":58.0},"Fty":{"L":57.0,"LT":46.0},"Fcy":{"L":57.0,"LT":49.0},"Fsu":37.0,"Fbru":{"eD1.5":95.0,"eD2.0":124.0},"Fbry":{"eD1.5":72.0,"eD2.0":86.0},"elong":{"L":7.0},"E":10.4,"Ec":10.7,"G":4.0,"mu":0.33,"density":0.101}},{"id":"3.7.6.0g2#11","table":"3.7.6.0g2","caption":"Table 3.7.6.0(g2). Design Mechanical and Physical Properties of 7075 Aluminum Alloy Extrusion—Continued","alloy":"7075 Aluminum Alloy","family":"7075 Aluminum Alloy","group":"Aluminum Alloys","clad":false,"spec":"AMS-QQ-A-200/11","form":"Extrusion (rod, bars, and shapes)","formGroup":"Extrusion","temper":"T73, T73510, T73511","thickness":{"min":3.0,"max":4.499,"raw":"3.000-4.499"},"basis":"B","props":{"Ftu":{"L":71.0,"LT":61.0},"Fty":{"L":62.0,"LT":50.0},"Fcy":{"L":62.0,"LT":53.0},"Fsu":38.0,"Fbru":{"eD1.5":99.0,"eD2.0":130.0},"Fbry":{"eD1.5":79.0,"eD2.0":94.0},"E":10.4,"Ec":10.7,"G":4.0,"mu":0.33,"density":0.101}},{"id":"3.7.6.0g2#12","table":"3.7.6.0g2","caption":"Table 3.7.6.0(g2). Design Mechanical and Physical Properties of 7075 Aluminum Alloy Extrusion—Continued","alloy":"7075 Aluminum Alloy","family":"7075 Aluminum Alloy","group":"Aluminum Alloys","clad":false,"spec":"AMS-QQ-A-200/11","form":"Extrusion (rod, bars, and shapes)","formGroup":"Extrusion","temper":"T73, T73510, T73511","thickness":{"min":3.0,"max":4.499,"raw":"3.000-4.499"},"basis":"A","props":{"Ftu":{"L":65.0,"LT":56.0},"Fty":{"L":55.0,"LT":44.0},"Fcy":{"L":55.0,"LT":47.0},"Fsu":35.0,"Fbru":{"eD1.5":91.0,"eD2.0":119.0},"Fbry":{"eD1.5":70.0,"eD2.0":83.0},"elong":{"L":7.0},"E":10.4,"Ec":10.7,"G":4.0,"mu":0.33,"density":0.101}},{"id":"3.7.6.0g2#13","table":"3.7.6.0g2","caption":"Table 3.7.6.0(g2). Design Mechanical and Physical Properties of 7075 Aluminum Alloy Extrusion—Continued","alloy":"7075 Aluminum Alloy","family":"7075 Aluminum Alloy","group":"Aluminum Alloys","clad":false,"spec":"AMS-QQ-A-200/11","form":"Extrusion (rod, bars, and shapes)","formGroup":"Extrusion","temper":"T73, T73510, T73511","thickness":{"min":3.0,"max":4.499,"raw":"3.000-4.499"},"basis":"B","props":{"Ftu":{"L":70.0,"LT":60.0},"Fty":{"L":60.0,"LT":48.0},"Fcy":{"L":60.0,"LT":51.0},"Fsu":38.0,"Fbru":{"eD1.5":98.0,"eD2.0":128.0},"Fbry":{"eD1.5":76.0,"eD2.0":91.0},"E":10.4,"Ec":10.7,"G":4.0,"mu":0.33,"density":0.101}},{"id":"3.7.6.0g3#0","table":"3.7.6.0g3","caption":"Table 3.7.6.0(g3). Design Mechanical and Physical Properties of 7075 Aluminum Alloy Extrusion—Continued","alloy":"7075 Aluminum Alloy","family":"7075 Aluminum Alloy","group":"Aluminum Alloys","clad":false,"spec":"AMS-QQ-A-200/15","form":"Extrusion (rod, bar, and shapes)","formGroup":"Extrusion","temper":"T76, T76510, T76511","thickness":{"min":0.062,"max":0.249,"raw":"0.062-0.249"},"basis":"A","props":{"Ftu":{"L":71.0,"LT":68.0},"Fty":{"L":61.0,"LT":57.0},"Fcy":{"L":61.0,"LT":62.0},"Fsu":38.0,"Fbru":{"eD1.5":103.0,"eD2.0":131.0},"Fbry":{"eD1.5":82.0,"eD2.0":98.0},"elong":{"L":7.0},"E":10.4,"Ec":10.7,"G":4.0,"mu":0.33,"density":0.101}},{"id":"3.7.6.0g3#1","table":"3.7.6.0g3","caption":"Table 3.7.6.0(g3). Design Mechanical and Physical Properties of 7075 Aluminum Alloy Extrusion—Continued","alloy":"7075 Aluminum Alloy","family":"7075 Aluminum Alloy","group":"Aluminum Alloys","clad":false,"spec":"AMS-QQ-A-200/15","form":"Extrusion (rod, bar, and shapes)","formGroup":"Extrusion","temper":"T76, T76510, T76511","thickness":{"min":0.062,"max":0.249,"raw":"0.062-0.249"},"basis":"B","props":{"Ftu":{"L":74.0,"LT":71.0},"Fty":{"L":65.0,"LT":61.0},"Fcy":{"L":65.0,"LT":66.0},"Fsu":40.0,"Fbru":{"eD1.5":107.0,"eD2.0":137.0},"Fbry":{"eD1.5":88.0,"eD2.0":104.0},"E":10.4,"Ec":10.7,"G":4.0,"mu":0.33,"density":0.101}},{"id":"3.7.6.0g3#2","table":"3.7.6.0g3","caption":"Table 3.7.6.0(g3). Design Mechanical and Physical Properties of 7075 Aluminum Alloy Extrusion—Continued","alloy":"7075 Aluminum Alloy","family":"7075 Aluminum Alloy","group":"Aluminum Alloys","clad":false,"spec":"AMS-QQ-A-200/15","form":"Extrusion (rod, bar, and shapes)","formGroup":"Extrusion","temper":"T76, T76510, T76511","thickness":{"min":0.25,"max":0.499,"raw":"0.250-0.499"},"basis":"S","props":{"Ftu":{"L":75.0,"LT":72.0},"Fty":{"L":65.0,"LT":61.0},"Fcy":{"L":65.0,"LT":66.0},"Fsu":41.0,"Fbru":{"eD1.5":109.0,"eD2.0":139.0},"Fbry":{"eD1.5":88.0,"eD2.0":104.0},"elong":{"L":7.0},"E":10.4,"Ec":10.7,"G":4.0,"mu":0.33,"density":0.101}},{"id":"3.7.6.0g3#3","table":"3.7.6.0g3","caption":"Table 3.7.6.0(g3). Design Mechanical and Physical Properties of 7075 Aluminum Alloy Extrusion—Continued","alloy":"7075 Aluminum Alloy","family":"7075 Aluminum Alloy","group":"Aluminum Alloys","clad":false,"spec":"AMS-QQ-A-200/15","form":"Extrusion (rod, bar, and shapes)","formGroup":"Extrusion","temper":"T76, T76510, T76511","thickness":{"min":0.5,"max":0.749,"raw":"0.500-0.749"},"basis":"A","props":{"Ftu":{"L":75.0,"LT":71.0},"Fty":{"L":65.0,"LT":60.0},"Fcy":{"L":65.0,"LT":65.0},"Fsu":41.0,"Fbru":{"eD1.5":109.0,"eD2.0":139.0},"Fbry":{"eD1.5":88.0,"eD2.0":104.0},"elong":{"L":7.0},"E":10.4,"Ec":10.7,"G":4.0,"mu":0.33,"density":0.101}},{"id":"3.7.6.0g3#4","table":"3.7.6.0g3","caption":"Table 3.7.6.0(g3). Design Mechanical and Physical Properties of 7075 Aluminum Alloy Extrusion—Continued","alloy":"7075 Aluminum Alloy","family":"7075 Aluminum Alloy","group":"Aluminum Alloys","clad":false,"spec":"AMS-QQ-A-200/15","form":"Extrusion (rod, bar, and shapes)","formGroup":"Extrusion","temper":"T76, T76510, T76511","thickness":{"min":0.5,"max":0.749,"raw":"0.500-0.749"},"basis":"B","props":{"Ftu":{"L":76.0,"LT":73.0},"Fty":{"L":67.0,"LT":62.0},"Fcy":{"L":67.0,"LT":67.0},"Fsu":42.0,"Fbru":{"eD1.5":110.0,"eD2.0":141.0},"Fbry":{"eD1.5":90.0,"eD2.0":107.0},"E":10.4,"Ec":10.7,"G":4.0,"mu":0.33,"density":0.101}},{"id":"3.7.6.0g3#5","table":"3.7.6.0g3","caption":"Table 3.7.6.0(g3). Design Mechanical and Physical Properties of 7075 Aluminum Alloy Extrusion—Continued","alloy":"7075 Aluminum Alloy","family":"7075 Aluminum Alloy","group":"Aluminum Alloys","clad":false,"spec":"AMS-QQ-A-200/15","form":"Extrusion (rod, bar, and shapes)","formGroup":"Extrusion","temper":"T76, T76510, T76511","thickness":{"min":0.75,"max":1.0,"raw":"0.750-1.000"},"basis":"A","props":{"Ftu":{"L":75.0,"LT":70.0},"Fty":{"L":65.0,"LT":59.0},"Fcy":{"L":65.0,"LT":64.0},"Fsu":40.0,"Fbru":{"eD1.5":109.0,"eD2.0":139.0},"Fbry":{"eD1.5":88.0,"eD2.0":104.0},"elong":{"L":7.0},"E":10.4,"Ec":10.7,"G":4.0,"mu":0.33,"density":0.101}},{"id":"3.7.6.0g3#6","table":"3.7.6.0g3","caption":"Table 3.7.6.0(g3). Design Mechanical and Physical Properties of 7075 Aluminum Alloy Extrusion—Continued","alloy":"7075 Aluminum Alloy","family":"7075 Aluminum Alloy","group":"Aluminum Alloys","clad":false,"spec":"AMS-QQ-A-200/15","form":"Extrusion (rod, bar, and shapes)","formGroup":"Extrusion","temper":"T76, T76510, T76511","thickness":{"min":0.75,"max":1.0,"raw":"0.750-1.000"},"basis":"B","props":{"Ftu":{"L":76.0,"LT":71.0},"Fty":{"L":67.0,"LT":61.0},"Fcy":{"L":67.0,"LT":66.0},"Fsu":41.0,"Fbru":{"eD1.5":110.0,"eD2.0":141.0},"Fbry":{"eD1.5":90.0,"eD2.0":107.0},"E":10.4,"Ec":10.7,"G":4.0,"mu":0.33,"density":0.101}},{"id":"3.7.7.0b1#0","table":"3.7.7.0b1","caption":"Table 3.7.7.0(b1). Design Mechanical and Physical Properties of 7150 Plate","alloy":"7150 Aluminum Alloy","family":"7150","group":"Aluminum Alloys","clad":false,"spec":"AMS 4306","form":"Plate","formGroup":"Plate","temper":"T6151","thickness":{"min":0.75,"max":1.0,"raw":"0.750-1.000"},"basis":"A","props":{"Ftu":{"L":85.0,"LT":84.0},"Fty":{"L":79.0,"LT":77.0},"Fcy":{"L":77.0,"LT":81.0},"Fsu":45.0,"Fbru":{"eD1.5":121.0,"eD2.0":155.0},"Fbry":{"eD1.5":102.0,"eD2.0":119.0},"elong":{"L":9.0,"LT":9.0},"E":10.2,"Ec":10.6,"G":3.9,"mu":0.33,"density":0.102}},{"id":"3.7.7.0b1#1","table":"3.7.7.0b1","caption":"Table 3.7.7.0(b1). Design Mechanical and Physical Properties of 7150 Plate","alloy":"7150 Aluminum Alloy","family":"7150","group":"Aluminum Alloys","clad":false,"spec":"AMS 4306","form":"Plate","formGroup":"Plate","temper":"T6151","thickness":{"min":0.75,"max":1.0,"raw":"0.750-1.000"},"basis":"B","props":{"Ftu":{"L":87.0,"LT":87.0},"Fty":{"L":81.0,"LT":79.0},"Fcy":{"L":80.0,"LT":83.0},"Fsu":47.0,"Fbru":{"eD1.5":125.0,"eD2.0":160.0},"Fbry":{"eD1.5":105.0,"eD2.0":122.0},"E":10.2,"Ec":10.6,"G":3.9,"mu":0.33,"density":0.102}},{"id":"3.7.7.0b1#2","table":"3.7.7.0b1","caption":"Table 3.7.7.0(b1). Design Mechanical and Physical Properties of 7150 Plate","alloy":"7150 Aluminum Alloy","family":"7150","group":"Aluminum Alloys","clad":false,"spec":"AMS 4306","form":"Plate","formGroup":"Plate","temper":"T6151","thickness":{"min":1.001,"max":1.5,"raw":"1.001-1.500"},"basis":"A","props":{"Ftu":{"L":86.0,"LT":85.0},"Fty":{"L":80.0,"LT":76.0},"Fcy":{"L":75.0,"LT":80.0},"Fsu":46.0,"Fbru":{"eD1.5":123.0,"eD2.0":156.0},"Fbry":{"eD1.5":101.0,"eD2.0":118.0},"elong":{"L":9.0,"LT":9.0},"E":10.2,"Ec":10.6,"G":3.9,"mu":0.33,"density":0.102}},{"id":"3.7.7.0b1#3","table":"3.7.7.0b1","caption":"Table 3.7.7.0(b1). Design Mechanical and Physical Properties of 7150 Plate","alloy":"7150 Aluminum Alloy","family":"7150","group":"Aluminum Alloys","clad":false,"spec":"AMS 4306","form":"Plate","formGroup":"Plate","temper":"T6151","thickness":{"min":1.001,"max":1.5,"raw":"1.001-1.500"},"basis":"B","props":{"Ftu":{"L":87.0,"LT":86.0},"Fty":{"L":81.0,"LT":78.0},"Fcy":{"L":77.0,"LT":82.0},"Fsu":46.0,"Fbru":{"eD1.5":124.0,"eD2.0":158.0},"Fbry":{"eD1.5":104.0,"eD2.0":121.0},"E":10.2,"Ec":10.6,"G":3.9,"mu":0.33,"density":0.102}},{"id":"3.7.7.0b2#0","table":"3.7.7.0b2","caption":"Table 3.7.7.0(b2). Design Mechanical and Physical Properties of 7150 Plate","alloy":"7150 Aluminum Alloy","family":"7150","group":"Aluminum Alloys","clad":false,"spec":"AMS 4252","form":"Plate","formGroup":"Plate","temper":"T7751","thickness":{"min":0.25,"max":0.499,"raw":"0.250-0.499"},"basis":"S","props":{"Ftu":{"L":80.0,"LT":80.0},"Fty":{"L":74.0,"LT":74.0},"Fcy":{"L":74.0,"LT":77.0},"Fsu":46.0,"Fbru":{"eD1.5":119.0,"eD2.0":154.0},"Fbry":{"eD1.5":102.0,"eD2.0":117.0},"elong":{"L":8.0,"LT":8.0},"E":10.3,"Ec":10.7,"G":3.9,"mu":0.33,"density":0.102}},{"id":"3.7.7.0b2#1","table":"3.7.7.0b2","caption":"Table 3.7.7.0(b2). Design Mechanical and Physical Properties of 7150 Plate","alloy":"7150 Aluminum Alloy","family":"7150","group":"Aluminum Alloys","clad":false,"spec":"AMS 4252","form":"Plate","formGroup":"Plate","temper":"T7751","thickness":{"min":0.5,"max":0.749,"raw":"0.500-0.749"},"basis":"S","props":{"Ftu":{"L":83.0,"LT":83.0},"Fty":{"L":77.0,"LT":76.0},"Fcy":{"L":76.0,"LT":79.0},"Fsu":47.0,"Fbru":{"eD1.5":124.0,"eD2.0":160.0},"Fbry":{"eD1.5":105.0,"eD2.0":120.0},"elong":{"L":8.0,"LT":8.0},"E":10.3,"Ec":10.7,"G":3.9,"mu":0.33,"density":0.102}},{"id":"3.7.7.0b2#2","table":"3.7.7.0b2","caption":"Table 3.7.7.0(b2). Design Mechanical and Physical Properties of 7150 Plate","alloy":"7150 Aluminum Alloy","family":"7150","group":"Aluminum Alloys","clad":false,"spec":"AMS 4252","form":"Plate","formGroup":"Plate","temper":"T7751","thickness":{"min":0.75,"max":1.5,"raw":"0.750-1.500"},"basis":"S","props":{"Ftu":{"L":84.0,"LT":84.0},"Fty":{"L":78.0,"LT":77.0},"Fcy":{"L":77.0,"LT":81.0},"Fsu":48.0,"Fbru":{"eD1.5":125.0,"eD2.0":162.0},"Fbry":{"eD1.5":106.0,"eD2.0":121.0},"elong":{"L":8.0,"LT":8.0},"E":10.3,"Ec":10.7,"G":3.9,"mu":0.33,"density":0.102}},{"id":"3.7.7.0b2#3","table":"3.7.7.0b2","caption":"Table 3.7.7.0(b2). Design Mechanical and Physical Properties of 7150 Plate","alloy":"7150 Aluminum Alloy","family":"7150","group":"Aluminum Alloys","clad":false,"spec":"AMS 4252","form":"Plate","formGroup":"Plate","temper":"T7751","thickness":{"min":1.501,"max":3.0,"raw":"1.501-3.000"},"basis":"A","props":{"Ftu":{"L":82.0,"LT":82.0,"ST":77.0},"Fty":{"L":76.0,"LT":75.0,"ST":67.0},"Fcy":{"L":75.0,"LT":79.0},"Fsu":47.0,"Fbru":{"eD1.5":122.0,"eD2.0":158.0},"Fbry":{"eD1.5":104.0,"eD2.0":118.0},"elong":{"L":7.0,"LT":6.0,"ST":1.0},"E":10.3,"Ec":10.7,"G":3.9,"mu":0.33,"density":0.102}},{"id":"3.7.7.0b2#4","table":"3.7.7.0b2","caption":"Table 3.7.7.0(b2). Design Mechanical and Physical Properties of 7150 Plate","alloy":"7150 Aluminum Alloy","family":"7150","group":"Aluminum Alloys","clad":false,"spec":"AMS 4252","form":"Plate","formGroup":"Plate","temper":"T7751","thickness":{"min":1.501,"max":3.0,"raw":"1.501-3.000"},"basis":"B","props":{"Ftu":{"L":84.0,"LT":84.0,"ST":81.0},"Fty":{"L":78.0,"LT":77.0,"ST":71.0},"Fcy":{"L":77.0,"LT":82.0},"Fsu":48.0,"Fbru":{"eD1.5":125.0,"eD2.0":162.0},"Fbry":{"eD1.5":108.0,"eD2.0":123.0},"E":10.3,"Ec":10.7,"G":3.9,"mu":0.33,"density":0.102}},{"id":"3.7.7.0c1#0","table":"3.7.7.0c1","caption":"Table 3.7.7.0(c1). Design Mechanical and Physical Properties of 7150 Aluminum Alloy Extrusion","alloy":"7150 Aluminum Alloy","family":"7150 Aluminum Alloy","group":"Aluminum Alloys","clad":false,"spec":"AMS 4307","form":"Extrusion","formGroup":"Extrusion","temper":"T61511","thickness":{"min":0.25,"max":0.499,"raw":"0.250-0.499"},"basis":"S","props":{"Ftu":{"L":87.0,"LT":80.0},"Fty":{"L":82.0,"LT":73.0},"Fcy":{"L":80.0,"LT":80.0},"Fsu":44.0,"Fbru":{"eD1.5":119.0,"eD2.0":152.0},"Fbry":{"eD1.5":100.0,"eD2.0":118.0},"elong":{"L":8.0},"E":10.4,"Ec":11.0,"G":4.0,"mu":0.33,"density":0.102}},{"id":"3.7.7.0c1#1","table":"3.7.7.0c1","caption":"Table 3.7.7.0(c1). Design Mechanical and Physical Properties of 7150 Aluminum Alloy Extrusion","alloy":"7150 Aluminum Alloy","family":"7150 Aluminum Alloy","group":"Aluminum Alloys","clad":false,"spec":"AMS 4307","form":"Extrusion","formGroup":"Extrusion","temper":"T61511","thickness":{"min":0.5,"max":0.749,"raw":"0.500-0.749"},"basis":"S","props":{"Ftu":{"L":88.0,"LT":79.0},"Fty":{"L":83.0,"LT":73.0},"Fcy":{"L":81.0,"LT":80.0},"Fsu":45.0,"Fbru":{"eD1.5":120.0,"eD2.0":153.0},"Fbry":{"eD1.5":100.0,"eD2.0":120.0},"elong":{"L":9.0},"E":10.4,"Ec":11.0,"G":4.0,"mu":0.33,"density":0.102}},{"id":"3.7.7.0c1#2","table":"3.7.7.0c1","caption":"Table 3.7.7.0(c1). Design Mechanical and Physical Properties of 7150 Aluminum Alloy Extrusion","alloy":"7150 Aluminum Alloy","family":"7150 Aluminum Alloy","group":"Aluminum Alloys","clad":false,"spec":"AMS 4307","form":"Extrusion","formGroup":"Extrusion","temper":"T61511","thickness":{"min":0.75,"max":0.999,"raw":"0.750-0.999"},"basis":"S","props":{"Ftu":{"L":89.0,"LT":79.0},"Fty":{"L":84.0,"LT":73.0},"Fcy":{"L":82.0,"LT":80.0},"Fsu":45.0,"Fbru":{"eD1.5":120.0,"eD2.0":154.0},"Fbry":{"eD1.5":100.0,"eD2.0":120.0},"elong":{"L":8.0},"E":10.4,"Ec":11.0,"G":4.0,"mu":0.33,"density":0.102}},{"id":"3.7.7.0c1#3","table":"3.7.7.0c1","caption":"Table 3.7.7.0(c1). Design Mechanical and Physical Properties of 7150 Aluminum Alloy Extrusion","alloy":"7150 Aluminum Alloy","family":"7150 Aluminum Alloy","group":"Aluminum Alloys","clad":false,"spec":"AMS 4307","form":"Extrusion","formGroup":"Extrusion","temper":"T61511","thickness":{"min":1.0,"max":1.499,"raw":"1.000-1.499"},"basis":"A","props":{"Ftu":{"L":89.0,"LT":85.0},"Fty":{"L":83.0,"LT":77.0},"Fcy":{"L":82.0,"LT":77.0},"Fsu":44.0,"Fbru":{"eD1.5":118.0,"eD2.0":152.0},"Fbry":{"eD1.5":96.0,"eD2.0":117.0},"elong":{"L":8.0},"E":10.4,"Ec":11.0,"G":4.0,"mu":0.33,"density":0.102}},{"id":"3.7.7.0c1#4","table":"3.7.7.0c1","caption":"Table 3.7.7.0(c1). Design Mechanical and Physical Properties of 7150 Aluminum Alloy Extrusion","alloy":"7150 Aluminum Alloy","family":"7150 Aluminum Alloy","group":"Aluminum Alloys","clad":false,"spec":"AMS 4307","form":"Extrusion","formGroup":"Extrusion","temper":"T61511","thickness":{"min":1.0,"max":1.499,"raw":"1.000-1.499"},"basis":"B","props":{"Ftu":{"L":94.0,"LT":86.0},"Fty":{"L":88.0,"LT":78.0},"Fcy":{"L":87.0,"LT":81.0},"Fsu":46.0,"Fbru":{"eD1.5":125.0,"eD2.0":161.0},"Fbry":{"eD1.5":102.0,"eD2.0":124.0},"E":10.4,"Ec":11.0,"G":4.0,"mu":0.33,"density":0.102}},{"id":"3.7.7.0c1#5","table":"3.7.7.0c1","caption":"Table 3.7.7.0(c1). Design Mechanical and Physical Properties of 7150 Aluminum Alloy Extrusion","alloy":"7150 Aluminum Alloy","family":"7150 Aluminum Alloy","group":"Aluminum Alloys","clad":false,"spec":"AMS 4307","form":"Extrusion","formGroup":"Extrusion","temper":"T61511","thickness":{"min":1.5,"max":2.0,"raw":"1.500-2.000"},"basis":"S","props":{"Ftu":{"L":89.0,"LT":74.0},"Fty":{"L":84.0,"LT":68.0},"Fcy":{"L":84.0,"LT":75.0},"Fsu":42.0,"Fbru":{"eD1.5":116.0,"eD2.0":150.0},"Fbry":{"eD1.5":94.0,"eD2.0":117.0},"elong":{"L":8.0},"E":10.4,"Ec":11.0,"G":4.0,"mu":0.33,"density":0.102}},{"id":"3.7.7.0c2#0","table":"3.7.7.0c2","caption":"Table 3.7.7.0(c2). Design Mechanical and Physical Properties of 7150 Aluminum Alloy Extrusion","alloy":"7150 Aluminum Alloy","family":"7150 Aluminum Alloy","group":"Aluminum Alloys","clad":false,"spec":"AMS 4345","form":"Extrusion","formGroup":"Extrusion","temper":"T77511","thickness":{"min":null,"max":0.249,"raw":"≤0.249"},"basis":"A","props":{"Ftu":{"L":85.0,"LT":81.0},"Fty":{"L":78.0,"LT":74.0},"Fcy":{"L":78.0,"LT":76.0},"Fsu":44.0,"Fbru":{"eD1.5":122.0,"eD2.0":158.0},"Fbry":{"eD1.5":100.0,"eD2.0":118.0},"elong":{"L":7.0},"E":10.4,"Ec":10.9,"G":4.0,"mu":0.33,"density":0.102}},{"id":"3.7.7.0c2#1","table":"3.7.7.0c2","caption":"Table 3.7.7.0(c2). Design Mechanical and Physical Properties of 7150 Aluminum Alloy Extrusion","alloy":"7150 Aluminum Alloy","family":"7150 Aluminum Alloy","group":"Aluminum Alloys","clad":false,"spec":"AMS 4345","form":"Extrusion","formGroup":"Extrusion","temper":"T77511","thickness":{"min":null,"max":0.249,"raw":"≤0.249"},"basis":"B","props":{"Ftu":{"L":88.0,"LT":84.0},"Fty":{"L":83.0,"LT":79.0},"Fcy":{"L":82.0,"LT":81.0},"Fsu":46.0,"Fbru":{"eD1.5":126.0,"eD2.0":163.0},"Fbry":{"eD1.5":106.0,"eD2.0":125.0},"E":10.4,"Ec":10.9,"G":4.0,"mu":0.33,"density":0.102}},{"id":"3.7.7.0c2#2","table":"3.7.7.0c2","caption":"Table 3.7.7.0(c2). Design Mechanical and Physical Properties of 7150 Aluminum Alloy Extrusion","alloy":"7150 Aluminum Alloy","family":"7150 Aluminum Alloy","group":"Aluminum Alloys","clad":false,"spec":"AMS 4345","form":"Extrusion","formGroup":"Extrusion","temper":"T77511","thickness":{"min":0.25,"max":0.499,"raw":"0.250-0.499"},"basis":"A","props":{"Ftu":{"L":87.0,"LT":82.0},"Fty":{"L":82.0,"LT":76.0},"Fcy":{"L":82.0,"LT":80.0},"Fsu":45.0,"Fbru":{"eD1.5":124.0,"eD2.0":161.0},"Fbry":{"eD1.5":105.0,"eD2.0":124.0},"elong":{"L":8.0},"E":10.4,"Ec":10.9,"G":4.0,"mu":0.33,"density":0.102}},{"id":"3.7.7.0c2#3","table":"3.7.7.0c2","caption":"Table 3.7.7.0(c2). Design Mechanical and Physical Properties of 7150 Aluminum Alloy Extrusion","alloy":"7150 Aluminum Alloy","family":"7150 Aluminum Alloy","group":"Aluminum Alloys","clad":false,"spec":"AMS 4345","form":"Extrusion","formGroup":"Extrusion","temper":"T77511","thickness":{"min":0.25,"max":0.499,"raw":"0.250-0.499"},"basis":"B","props":{"Ftu":{"L":89.0,"LT":86.0},"Fty":{"L":84.0,"LT":79.0},"Fcy":{"L":85.0,"LT":82.0},"Fsu":46.0,"Fbru":{"eD1.5":127.0,"eD2.0":165.0},"Fbry":{"eD1.5":108.0,"eD2.0":127.0},"E":10.4,"Ec":10.9,"G":4.0,"mu":0.33,"density":0.102}},{"id":"3.7.7.0c2#4","table":"3.7.7.0c2","caption":"Table 3.7.7.0(c2). Design Mechanical and Physical Properties of 7150 Aluminum Alloy Extrusion","alloy":"7150 Aluminum Alloy","family":"7150 Aluminum Alloy","group":"Aluminum Alloys","clad":false,"spec":"AMS 4345","form":"Extrusion","formGroup":"Extrusion","temper":"T77511","thickness":{"min":0.5,"max":0.749,"raw":"0.500-0.749"},"basis":"S","props":{"Ftu":{"L":88.0,"LT":83.0},"Fty":{"L":83.0,"LT":79.0},"Fcy":{"L":83.0,"LT":81.0},"Fsu":46.0,"Fbru":{"eD1.5":125.0,"eD2.0":162.0},"Fbry":{"eD1.5":106.0,"eD2.0":125.0},"elong":{"L":9.0},"E":10.4,"Ec":10.9,"G":4.0,"mu":0.33,"density":0.102}},{"id":"3.7.7.0c2#5","table":"3.7.7.0c2","caption":"Table 3.7.7.0(c2). Design Mechanical and Physical Properties of 7150 Aluminum Alloy Extrusion","alloy":"7150 Aluminum Alloy","family":"7150 Aluminum Alloy","group":"Aluminum Alloys","clad":false,"spec":"AMS 4345","form":"Extrusion","formGroup":"Extrusion","temper":"T77511","thickness":{"min":0.75,"max":2.0,"raw":"0.750-2.000"},"basis":"S","props":{"Ftu":{"L":89.0,"LT":83.0},"Fty":{"L":84.0,"LT":78.0},"Fcy":{"L":84.0,"LT":82.0},"Fsu":46.0,"Fbru":{"eD1.5":123.0,"eD2.0":159.0},"Fbry":{"eD1.5":108.0,"eD2.0":127.0},"elong":{"L":8.0},"E":10.4,"Ec":10.9,"G":4.0,"mu":0.33,"density":0.102}},{"id":"3.7.8.0b#0","table":"3.7.8.0b","caption":"Table 3.7.8.0(b). Design Mechanical and Physical Properties of 7175 Aluminum Alloy Die Forging","alloy":"7175 Aluminum Alloy","family":"7175 Aluminum Alloy","group":"Aluminum Alloys","clad":false,"spec":"AMS 4148","form":"Die forging","formGroup":"Forging","temper":"T66","thickness":{"min":null,"max":3.0,"raw":"≤3.000"},"basis":"S","props":{"Ftu":{"L":86.0},"Fty":{"L":76.0},"elong":{"L":7.0},"E":10.2,"Ec":10.7,"G":3.9,"mu":0.33,"density":0.101}},{"id":"3.7.8.0b#1","table":"3.7.8.0b","caption":"Table 3.7.8.0(b). Design Mechanical and Physical Properties of 7175 Aluminum Alloy Die Forging","alloy":"7175 Aluminum Alloy","family":"7175 Aluminum Alloy","group":"Aluminum Alloys","clad":false,"spec":"AMS 4149","form":"Die forging","formGroup":"Forging","temper":"T74","thickness":{"min":null,"max":1.0,"raw":"<1.000"},"basis":"S","props":{"Ftu":{"L":76.0},"Fty":{"L":66.0},"Fcy":{"L":67.0,"ST":63.0},"Fsu":43.0,"Fbru":{"eD1.5":106.0,"eD2.0":140.0},"Fbry":{"eD1.5":86.0,"eD2.0":102.0},"elong":{"L":7.0},"E":10.2,"Ec":10.7,"G":3.9,"mu":0.33,"density":0.101}},{"id":"3.7.8.0b#2","table":"3.7.8.0b","caption":"Table 3.7.8.0(b). Design Mechanical and Physical Properties of 7175 Aluminum Alloy Die Forging","alloy":"7175 Aluminum Alloy","family":"7175 Aluminum Alloy","group":"Aluminum Alloys","clad":false,"spec":"AMS 4149","form":"Die forging","formGroup":"Forging","temper":"T74","thickness":{"min":1.001,"max":2.0,"raw":"1.001-2.000"},"basis":"A","props":{"Ftu":{"L":74.0},"Fty":{"L":64.0},"Fcy":{"L":65.0,"ST":61.0},"Fsu":42.0,"Fbru":{"eD1.5":105.0,"eD2.0":137.0},"Fbry":{"eD1.5":84.0,"eD2.0":99.0},"elong":{"L":7.0},"E":10.2,"Ec":10.7,"G":3.9,"mu":0.33,"density":0.101}},{"id":"3.7.8.0b#3","table":"3.7.8.0b","caption":"Table 3.7.8.0(b). Design Mechanical and Physical Properties of 7175 Aluminum Alloy Die Forging","alloy":"7175 Aluminum Alloy","family":"7175 Aluminum Alloy","group":"Aluminum Alloys","clad":false,"spec":"AMS 4149","form":"Die forging","formGroup":"Forging","temper":"T74","thickness":{"min":1.001,"max":2.0,"raw":"1.001-2.000"},"basis":"B","props":{"Ftu":{"L":77.0},"Fty":{"L":67.0},"Fcy":{"L":68.0,"ST":64.0},"Fsu":44.0,"Fbru":{"eD1.5":109.0,"eD2.0":142.0},"Fbry":{"eD1.5":88.0,"eD2.0":103.0},"E":10.2,"Ec":10.7,"G":3.9,"mu":0.33,"density":0.101}},{"id":"3.7.8.0b#4","table":"3.7.8.0b","caption":"Table 3.7.8.0(b). Design Mechanical and Physical Properties of 7175 Aluminum Alloy Die Forging","alloy":"7175 Aluminum Alloy","family":"7175 Aluminum Alloy","group":"Aluminum Alloys","clad":false,"spec":"AMS 4149","form":"Die forging","formGroup":"Forging","temper":"T74","thickness":{"min":2.001,"max":3.0,"raw":"2.001-3.000"},"basis":"S","props":{"Ftu":{"L":76.0},"Fty":{"L":66.0},"Fcy":{"L":67.0,"ST":63.0},"Fsu":43.0,"Fbru":{"eD1.5":106.0,"eD2.0":140.0},"Fbry":{"eD1.5":86.0,"eD2.0":102.0},"elong":{"L":7.0},"E":10.2,"Ec":10.7,"G":3.9,"mu":0.33,"density":0.101}},{"id":"3.7.8.0b#5","table":"3.7.8.0b","caption":"Table 3.7.8.0(b). Design Mechanical and Physical Properties of 7175 Aluminum Alloy Die Forging","alloy":"7175 Aluminum Alloy","family":"7175 Aluminum Alloy","group":"Aluminum Alloys","clad":false,"spec":"AMS 4149","form":"Die forging","formGroup":"Forging","temper":"T74","thickness":{"min":3.001,"max":4.0,"raw":"3.001-4.000"},"basis":"S","props":{"Ftu":{"L":73.0},"Fty":{"L":63.0},"Fcy":{"L":63.0},"elong":{"L":7.0},"E":10.2,"Ec":10.7,"G":3.9,"mu":0.33,"density":0.101}},{"id":"3.7.8.0b#6","table":"3.7.8.0b","caption":"Table 3.7.8.0(b). Design Mechanical and Physical Properties of 7175 Aluminum Alloy Die Forging","alloy":"7175 Aluminum Alloy","family":"7175 Aluminum Alloy","group":"Aluminum Alloys","clad":false,"spec":"AMS 4149","form":"Die forging","formGroup":"Forging","temper":"T74","thickness":{"min":4.001,"max":5.0,"raw":"4.001-5.000"},"basis":"S","props":{"Ftu":{"L":70.0},"Fty":{"L":61.0},"elong":{"L":7.0},"E":10.2,"Ec":10.7,"G":3.9,"mu":0.33,"density":0.101}},{"id":"3.7.8.0b#7","table":"3.7.8.0b","caption":"Table 3.7.8.0(b). Design Mechanical and Physical Properties of 7175 Aluminum Alloy Die Forging","alloy":"7175 Aluminum Alloy","family":"7175 Aluminum Alloy","group":"Aluminum Alloys","clad":false,"spec":"AMS 4149","form":"Die forging","formGroup":"Forging","temper":"T74","thickness":{"min":5.001,"max":6.0,"raw":"5.001-6.000"},"basis":"S","props":{"Ftu":{"L":68.0},"Fty":{"L":58.0},"elong":{"L":7.0},"E":10.2,"Ec":10.7,"G":3.9,"mu":0.33,"density":0.101}},{"id":"3.7.8.0c1#0",
