Repository: Teased-oChroid-orrA/powershell_tool

# GS Engineering Toolbench

A Rust engineering application with native GPU workbenches for modelling,
finite-element analysis, aircraft frame/truss members, bushings and eccentric
bushings. The dashboard also opens the terminal tools for search, fastener holes,
lug analysis, pressure vessels, preload and material lookup.

The search engine handles text, Office documents, archives and PDFs, with live
progress, an optional persistent index and streamed reports. Rust is the sole
implementation; the earlier PowerShell and C# applications remain in git history.

File: mechanics-core/data/mil-hdbk-5j.json (part 16 of 21)
"table":"3.7.8.0c1","caption":"Table 3.7.8.0(c1). Design Mechanical and Physical Properties of 7175 Aluminum Alloy Hand Forging","alloy":"7175 Aluminum Alloy","family":"7175 Aluminum Alloy","group":"Aluminum Alloys","clad":false,"spec":"AMS 4149 and AMS-A-22771","form":"Hand forging","formGroup":"Forging","temper":"T74","thickness":{"min":1.001,"max":2.0,"raw":"1.001-2.000"},"basis":"S","props":{"Ftu":{"L":73.0,"LT":71.0},"Fty":{"L":63.0,"LT":60.0},"Fcy":{"L":63.0,"LT":62.0,"ST":61.0},"Fsu":{"L":43.0,"LT":42.0,"ST":42.0},"Fbru":{"eD1.5":106.0,"eD2.0":138.0},"Fbry":{"eD1.5":73.0,"eD2.0":89.0},"elong":{"L":9.0,"LT":5.0},"E":10.2,"Ec":10.6,"G":3.9,"mu":0.33,"density":0.101}},{"id":"3.7.8.0c1#1","table":"3.7.8.0c1","caption":"Table 3.7.8.0(c1). Design Mechanical and Physical Properties of 7175 Aluminum Alloy Hand Forging","alloy":"7175 Aluminum Alloy","family":"7175 Aluminum Alloy","group":"Aluminum Alloys","clad":false,"spec":"AMS 4149 and AMS-A-22771","form":"Hand forging","formGroup":"Forging","temper":"T74","thickness":{"min":2.001,"max":3.0,"raw":"2.001-3.000"},"basis":"S","props":{"Ftu":{"L":73.0,"LT":71.0,"ST":69.0},"Fty":{"L":63.0,"LT":60.0,"ST":60.0},"Fcy":{"L":63.0,"LT":63.0,"ST":62.0},"Fsu":{"L":43.0,"LT":42.0,"ST":42.0},"Fbru":{"eD1.5":106.0,"eD2.0":138.0},"Fbry":{"eD1.5":78.0,"eD2.0":94.0},"elong":{"L":9.0,"LT":5.0,"ST":4.0},"E":10.2,"Ec":10.6,"G":3.9,"mu":0.33,"density":0.101}},{"id":"3.7.8.0c1#2","table":"3.7.8.0c1","caption":"Table 3.7.8.0(c1). Design Mechanical and Physical Properties of 7175 Aluminum Alloy Hand Forging","alloy":"7175 Aluminum Alloy","family":"7175 Aluminum Alloy","group":"Aluminum Alloys","clad":false,"spec":"AMS 4149 and AMS-A-22771","form":"Hand forging","formGroup":"Forging","temper":"T74","thickness":{"min":3.001,"max":4.0,"raw":"3.001-4.000"},"basis":"S","props":{"Ftu":{"L":71.0,"LT":70.0,"ST":68.0},"Fty":{"L":61.0,"LT":58.0,"ST":57.0},"Fcy":{"L":61.0,"LT":61.0,"ST":60.0},"Fsu":{"L":43.0,"LT":41.0,"ST":41.0},"Fbru":{"eD1.5":104.0,"eD2.0":136.0},"Fbry":{"eD1.5":80.0,"eD2.0":95.0},"elong":{"L":9.0,"LT":5.0,"ST":4.0},"E":10.2,"Ec":10.6,"G":3.9,"mu":0.33,"density":0.101}},{"id":"3.7.8.0c1#3","table":"3.7.8.0c1","caption":"Table 3.7.8.0(c1). Design Mechanical and Physical Properties of 7175 Aluminum Alloy Hand Forging","alloy":"7175 Aluminum Alloy","family":"7175 Aluminum Alloy","group":"Aluminum Alloys","clad":false,"spec":"AMS 4149 and AMS-A-22771","form":"Hand forging","formGroup":"Forging","temper":"T74","thickness":{"min":4.001,"max":5.0,"raw":"4.001-5.000"},"basis":"S","props":{"Ftu":{"L":68.0,"LT":67.0,"ST":66.0},"Fty":{"L":57.0,"LT":56.0,"ST":55.0},"Fcy":{"L":59.0,"LT":60.0,"ST":59.0},"Fsu":{"L":41.0,"LT":39.0,"ST":39.0},"Fbru":{"eD1.5":100.0,"eD2.0":131.0},"Fbry":{"eD1.5":81.0,"eD2.0":95.0},"elong":{"L":8.0,"LT":5.0,"ST":4.0},"E":10.2,"Ec":10.6,"G":3.9,"mu":0.33,"density":0.101}},{"id":"3.7.8.0c1#4","table":"3.7.8.0c1","caption":"Table 3.7.8.0(c1). Design Mechanical and Physical Properties of 7175 Aluminum Alloy Hand Forging","alloy":"7175 Aluminum Alloy","family":"7175 Aluminum Alloy","group":"Aluminum Alloys","clad":false,"spec":"AMS 4149 and AMS-A-22771","form":"Hand forging","formGroup":"Forging","temper":"T74","thickness":{"min":5.001,"max":6.0,"raw":"5.001-6.000"},"basis":"S","props":{"Ftu":{"L":65.0,"LT":64.0,"ST":63.0},"Fty":{"L":54.0,"LT":52.0,"ST":52.0},"Fcy":{"L":55.0,"LT":56.0,"ST":55.0},"Fsu":{"L":39.0,"LT":38.0,"ST":38.0},"Fbru":{"eD1.5":95.0,"eD2.0":125.0},"Fbry":{"eD1.5":76.0,"eD2.0":90.0},"elong":{"L":8.0,"LT":5.0,"ST":4.0},"E":10.2,"Ec":10.6,"G":3.9,"mu":0.33,"density":0.101}},{"id":"3.7.8.0c2#0","table":"3.7.8.0c2","caption":"Table 3.7.8.0(c2). Design Mechanical and Physical Properties of 7175 Aluminum Alloy Hand Forging","alloy":"7175 Aluminum Alloy","family":"7175 Aluminum Alloy","group":"Aluminum Alloys","clad":false,"spec":"AMS 4149 and AMS-A-22771","form":"Hand forging","formGroup":"Forging","temper":"T7452","thickness":{"min":1.001,"max":2.0,"raw":"1.001-2.000"},"basis":"S","props":{"Ftu":{"L":71.0,"LT":69.0},"Fty":{"L":61.0,"LT":58.0},"Fcy":{"L":58.0,"LT":61.0,"ST":60.0},"Fsu":{"L":38.0,"LT":38.0,"ST":40.0},"Fbru":{"eD1.5":102.0,"eD2.0":133.0},"Fbry":{"eD1.5":80.0,"eD2.0":95.0},"elong":{"L":9.0,"LT":5.0},"E":10.2,"Ec":10.5,"G":3.9,"mu":0.33,"density":0.101}},{"id":"3.7.8.0c2#1","table":"3.7.8.0c2","caption":"Table 3.7.8.0(c2). Design Mechanical and Physical Properties of 7175 Aluminum Alloy Hand Forging","alloy":"7175 Aluminum Alloy","family":"7175 Aluminum Alloy","group":"Aluminum Alloys","clad":false,"spec":"AMS 4149 and AMS-A-22771","form":"Hand forging","formGroup":"Forging","temper":"T7452","thickness":{"min":2.001,"max":3.0,"raw":"2.001-3.000"},"basis":"S","props":{"Ftu":{"L":71.0,"LT":69.0,"ST":67.0},"Fty":{"L":61.0,"LT":58.0,"ST":54.0},"Fcy":{"L":58.0,"LT":61.0,"ST":60.0},"Fsu":{"L":39.0,"LT":39.0,"ST":41.0},"Fbru":{"eD1.5":102.0,"eD2.0":133.0},"Fbry":{"eD1.5":82.0,"eD2.0":98.0},"elong":{"L":9.0,"LT":5.0,"ST":4.0},"E":10.2,"Ec":10.5,"G":3.9,"mu":0.33,"density":0.101}},{"id":"3.7.8.0c2#2","table":"3.7.8.0c2","caption":"Table 3.7.8.0(c2). Design Mechanical and Physical Properties of 7175 Aluminum Alloy Hand Forging","alloy":"7175 Aluminum Alloy","family":"7175 Aluminum Alloy","group":"Aluminum Alloys","clad":false,"spec":"AMS 4149 and AMS-A-22771","form":"Hand forging","formGroup":"Forging","temper":"T7452","thickness":{"min":3.001,"max":4.0,"raw":"3.001-4.000"},"basis":"S","props":{"Ftu":{"L":68.0,"LT":67.0,"ST":65.0},"Fty":{"L":57.0,"LT":55.0,"ST":51.0},"Fcy":{"L":55.0,"LT":57.0,"ST":57.0},"Fsu":{"L":39.0,"LT":38.0,"ST":40.0},"Fbru":{"eD1.5":99.0,"eD2.0":130.0},"Fbry":{"eD1.5":80.0,"eD2.0":95.0},"elong":{"L":9.0,"LT":5.0,"ST":4.0},"E":10.2,"Ec":10.5,"G":3.9,"mu":0.33,"density":0.101}},{"id":"3.7.8.0c2#3","table":"3.7.8.0c2","caption":"Table 3.7.8.0(c2). Design Mechanical and Physical Properties of 7175 Aluminum Alloy Hand Forging","alloy":"7175 Aluminum Alloy","family":"7175 Aluminum Alloy","group":"Aluminum Alloys","clad":false,"spec":"AMS 4149 and AMS-A-22771","form":"Hand forging","formGroup":"Forging","temper":"T7452","thickness":{"min":4.001,"max":5.0,"raw":"4.001-5.000"},"basis":"S","props":{"Ftu":{"L":65.0,"LT":64.0,"ST":63.0},"Fty":{"L":54.0,"LT":52.0,"ST":49.0},"Fcy":{"L":52.0,"LT":54.0,"ST":54.0},"Fsu":{"L":38.0,"LT":38.0,"ST":39.0},"Fbru":{"eD1.5":95.0,"eD2.0":124.0},"Fbry":{"eD1.5":76.0,"eD2.0":92.0},"elong":{"L":8.0,"LT":5.0,"ST":4.0},"E":10.2,"Ec":10.5,"G":3.9,"mu":0.33,"density":0.101}},{"id":"3.7.8.0c2#4","table":"3.7.8.0c2","caption":"Table 3.7.8.0(c2). Design Mechanical and Physical Properties of 7175 Aluminum Alloy Hand Forging","alloy":"7175 Aluminum Alloy","family":"7175 Aluminum Alloy","group":"Aluminum Alloys","clad":false,"spec":"AMS 4149 and AMS-A-22771","form":"Hand forging","formGroup":"Forging","temper":"T7452","thickness":{"min":5.001,"max":6.0,"raw":"5.001-6.000"},"basis":"S","props":{"Ftu":{"L":63.0,"LT":61.0,"ST":60.0},"Fty":{"L":51.0,"LT":49.0,"ST":46.0},"Fcy":{"L":49.0,"LT":50.0,"ST":51.0},"Fsu":{"L":37.0,"LT":36.0,"ST":38.0},"Fbru":{"eD1.5":90.0,"eD2.0":118.0},"Fbry":{"eD1.5":72.0,"eD2.0":87.0},"elong":{"L":8.0,"LT":5.0,"ST":4.0},"E":10.2,"Ec":10.5,"G":3.9,"mu":0.33,"density":0.101}},{"id":"3.7.8.0d#0","table":"3.7.8.0d","caption":"Table 3.7.8.0(d). Design Mechanical and Physical Properties of 7175 Aluminum Alloy Extrusion","alloy":"7175 Aluminum Alloy","family":"7175 Aluminum Alloy","group":"Aluminum Alloys","clad":false,"spec":"AMS 4344","form":"Extrusion","formGroup":"Extrusion","temper":"T73511","thickness":{"min":0.25,"max":0.999,"raw":"0.250-0.999"},"basis":"S","props":{"Ftu":{"L":69.0,"LT":63.0},"Fty":{"L":59.0,"LT":52.0},"E":10.1,"Ec":10.5,"G":3.9,"mu":0.33,"density":0.101}},{"id":"3.7.8.0d#1","table":"3.7.8.0d","caption":"Table 3.7.8.0(d). Design Mechanical and Physical Properties of 7175 Aluminum Alloy Extrusion","alloy":"7175 Aluminum Alloy","family":"7175 Aluminum Alloy","group":"Aluminum Alloys","clad":false,"spec":"AMS 4344","form":"Extrusion","formGroup":"Extrusion","temper":"T73511","thickness":{"min":1.0,"max":2.0,"raw":"1.000-2.000"},"basis":"S","props":{"Ftu":{"L":69.0,"LT":63.0},"Fty":{"L":59.0,"LT":52.0},"Fcy":{"L":59.0,"LT":59.0},"Fsu":40.0,"Fbru":{"eD1.5":97.0,"eD2.0":125.0},"Fbry":{"eD1.5":79.0,"eD2.0":95.0},"elong":{"L":8.0,"LT":4.0},"E":10.1,"Ec":10.5,"G":3.9,"mu":0.33,"density":0.101}},{"id":"3.7.9.0b#0","table":"3.7.9.0b","caption":"Table 3.7.9.0(b). Design Mechanical and Physical Properties of 7249 Aluminum Alloy Hand Forging","alloy":"7249 Aluminum Alloy","family":"7249 Aluminum Alloy","group":"Aluminum Alloys","clad":false,"spec":"AMS 4334","form":"Hand forging","formGroup":"Forging","temper":"T7452","thickness":{"min":null,"max":1.5,"raw":"<1.500"},"basis":"S","props":{"Ftu":{"L":76.0,"LT":76.0},"Fty":{"L":68.0,"LT":68.0},"Fcy":{"L":66.0,"LT":70.0,"ST":73.0},"Fsu":{"L":49.0,"LT":47.0},"Fbru":{"eD1.5":107.0,"eD2.0":137.0},"Fbry":{"eD1.5":94.0,"eD2.0":109.0},"elong":{"L":12.0,"LT":10.0},"E":10.1,"Ec":10.4,"G":3.8,"mu":0.33}},{"id":"3.7.9.0b#1","table":"3.7.9.0b","caption":"Table 3.7.9.0(b). Design Mechanical and Physical Properties of 7249 Aluminum Alloy Hand Forging","alloy":"7249 Aluminum Alloy","family":"7249 Aluminum Alloy","group":"Aluminum Alloys","clad":false,"spec":"AMS 4334","form":"Hand forging","formGroup":"Forging","temper":"T7452","thickness":{"min":1.501,"max":2.0,"raw":"1.501-2.000"},"basis":"S","props":{"Ftu":{"L":75.0,"LT":75.0},"Fty":{"L":67.0,"LT":67.0},"Fcy":{"L":65.0,"LT":69.0,"ST":72.0},"Fsu":{"L":48.0,"LT":46.0},"Fbru":{"eD1.5":106.0,"eD2.0":135.0},"Fbry":{"eD1.5":93.0,"eD2.0":107.0},"elong":{"L":12.0,"LT":10.0},"E":10.1,"Ec":10.4,"G":3.8,"mu":0.33}},{"id":"3.7.9.0b#2","table":"3.7.9.0b","caption":"Table 3.7.9.0(b). Design Mechanical and Physical Properties of 7249 Aluminum Alloy Hand Forging","alloy":"7249 Aluminum Alloy","family":"7249 Aluminum Alloy","group":"Aluminum Alloys","clad":false,"spec":"AMS 4334","form":"Hand forging","formGroup":"Forging","temper":"T7452","thickness":{"min":2.001,"max":2.5,"raw":"2.001-2.500"},"basis":"S","props":{"Ftu":{"L":74.0,"LT":74.0},"Fty":{"L":66.0,"LT":66.0},"Fcy":{"L":64.0,"LT":68.0,"ST":71.0},"Fsu":{"L":47.0,"LT":46.0},"Fbru":{"eD1.5":104.0,"eD2.0":134.0},"Fbry":{"eD1.5":91.0,"eD2.0":106.0},"elong":{"L":12.0,"LT":10.0},"E":10.1,"Ec":10.4,"G":3.8,"mu":0.33}},{"id":"3.7.9.0b#3","table":"3.7.9.0b","caption":"Table 3.7.9.0(b). Design Mechanical and Physical Properties of 7249 Aluminum Alloy Hand Forging","alloy":"7249 Aluminum Alloy","family":"7249 Aluminum Alloy","group":"Aluminum Alloys","clad":false,"spec":"AMS 4334","form":"Hand forging","formGroup":"Forging","temper":"T7452","thickness":{"min":2.501,"max":3.0,"raw":"2.501-3.000"},"basis":"S","props":{"Ftu":{"L":73.0,"LT":73.0},"Fty":{"L":64.0,"LT":64.0},"Fcy":{"L":62.0,"LT":66.0,"ST":68.0},"Fsu":{"L":47.0,"LT":45.0},"Fbru":{"eD1.5":103.0,"eD2.0":132.0},"Fbry":{"eD1.5":88.0,"eD2.0":102.0},"elong":{"L":12.0,"LT":10.0},"E":10.1,"Ec":10.4,"G":3.8,"mu":0.33}},{"id":"3.7.9.0b#4","table":"3.7.9.0b","caption":"Table 3.7.9.0(b). Design Mechanical and Physical Properties of 7249 Aluminum Alloy Hand Forging","alloy":"7249 Aluminum Alloy","family":"7249 Aluminum Alloy","group":"Aluminum Alloys","clad":false,"spec":"AMS 4334","form":"Hand forging","formGroup":"Forging","temper":"T7452","thickness":{"min":3.001,"max":3.5,"raw":"3.001-3.500"},"basis":"S","props":{"Ftu":{"L":72.0,"LT":72.0,"ST":72.0},"Fty":{"L":63.0,"LT":63.0,"ST":59.0},"Fcy":{"L":61.0,"LT":65.0,"ST":67.0},"Fsu":{"L":46.0,"LT":45.0},"Fbru":{"eD1.5":101.0,"eD2.0":130.0},"Fbry":{"eD1.5":87.0,"eD2.0":101.0},"elong":{"L":12.0,"LT":10.0,"ST":5.0},"E":10.1,"Ec":10.4,"G":3.8,"mu":0.33}},{"id":"3.7.9.0b#5","table":"3.7.9.0b","caption":"Table 3.7.9.0(b). Design Mechanical and Physical Properties of 7249 Aluminum Alloy Hand Forging","alloy":"7249 Aluminum Alloy","family":"7249 Aluminum Alloy","group":"Aluminum Alloys","clad":false,"spec":"AMS 4334","form":"Hand forging","formGroup":"Forging","temper":"T7452","thickness":{"min":3.501,"max":3.9,"raw":"3.501-3.900"},"basis":"S","props":{"Ftu":{"L":71.0,"LT":71.0,"ST":71.0},"Fty":{"L":61.0,"LT":61.0,"ST":58.0},"Fcy":{"L":59.0,"LT":63.0,"ST":65.0},"Fsu":{"L":46.0,"LT":44.0},"Fbru":{"eD1.5":100.0,"eD2.0":128.0},"Fbry":{"eD1.5":84.0,"eD2.0":98.0},"elong":{"L":12.0,"LT":10.0,"ST":5.0},"E":10.1,"Ec":10.4,"G":3.8,"mu":0.33}},{"id":"3.7.9.0b#6","table":"3.7.9.0b","caption":"Table 3.7.9.0(b). Design Mechanical and Physical Properties of 7249 Aluminum Alloy Hand Forging","alloy":"7249 Aluminum Alloy","family":"7249 Aluminum Alloy","group":"Aluminum Alloys","clad":false,"spec":"AMS 4334","form":"Hand forging","formGroup":"Forging","temper":"T7452","thickness":{"min":3.901,"max":4.5,"raw":"3.901-4.500"},"basis":"S","props":{"Ftu":{"L":69.0,"LT":69.0,"ST":69.0},"Fty":{"L":59.0,"LT":59.0,"ST":57.0},"Fcy":{"L":57.0,"LT":61.0,"ST":63.0},"Fsu":{"L":44.0,"LT":43.0},"Fbru":{"eD1.5":97.0,"eD2.0":125.0},"Fbry":{"eD1.5":82.0,"eD2.0":94.0},"elong":{"L":12.0,"LT":10.0,"ST":5.0},"E":10.1,"Ec":10.4,"G":3.8,"mu":0.33}},{"id":"3.7.9.0b#7","table":"3.7.9.0b","caption":"Table 3.7.9.0(b). Design Mechanical and Physical Properties of 7249 Aluminum Alloy Hand Forging","alloy":"7249 Aluminum Alloy","family":"7249 Aluminum Alloy","group":"Aluminum Alloys","clad":false,"spec":"AMS 4334","form":"Hand forging","formGroup":"Forging","temper":"T7452","thickness":{"min":4.501,"max":5.0,"raw":"4.501-5.000"},"basis":"S","props":{"Ftu":{"L":68.0,"LT":68.0,"ST":68.0},"Fty":{"L":58.0,"LT":58.0,"ST":56.0},"Fcy":{"L":56.0,"LT":60.0,"ST":62.0},"Fsu":{"L":44.0,"LT":42.0},"Fbru":{"eD1.5":96.0,"eD2.0":123.0},"Fbry":{"eD1.5":80.0,"eD2.0":93.0},"elong":{"L":12.0,"LT":10.0,"ST":5.0},"E":10.1,"Ec":10.4,"G":3.8,"mu":0.33}},{"id":"3.7.9.0b#8","table":"3.7.9.0b","caption":"Table 3.7.9.0(b). Design Mechanical and Physical Properties of 7249 Aluminum Alloy Hand Forging","alloy":"7249 Aluminum Alloy","family":"7249 Aluminum Alloy","group":"Aluminum Alloys","clad":false,"spec":"AMS 4334","form":"Hand forging","formGroup":"Forging","temper":"T7452","thickness":{"min":5.001,"max":5.5,"raw":"5.001-5.500"},"basis":"S","props":{"Ftu":{"L":67.0,"LT":67.0,"ST":67.0},"Fty":{"L":56.0,"LT":56.0,"ST":54.0},"Fcy":{"L":54.0,"LT":58.0,"ST":60.0},"Fsu":{"L":43.0,"LT":41.0},"Fbru":{"eD1.5":94.0,"eD2.0":121.0},"Fbry":{"eD1.5":77.0,"eD2.0":90.0},"elong":{"L":12.0,"LT":10.0,"ST":5.0},"E":10.1,"Ec":10.4,"G":3.8,"mu":0.33}},{"id":"3.7.9.0b#9","table":"3.7.9.0b","caption":"Table 3.7.9.0(b). Design Mechanical and Physical Properties of 7249 Aluminum Alloy Hand Forging","alloy":"7249 Aluminum Alloy","family":"7249 Aluminum Alloy","group":"Aluminum Alloys","clad":false,"spec":"AMS 4334","form":"Hand forging","formGroup":"Forging","temper":"T7452","thickness":{"min":5.501,"max":6.0,"raw":"5.501-6.000"},"basis":"S","props":{"Ftu":{"L":66.0,"LT":66.0,"ST":66.0},"Fty":{"L":55.0,"LT":55.0,"ST":53.0},"Fcy":{"L":53.0,"LT":57.0,"ST":59.0},"Fsu":{"L":42.0,"LT":41.0},"Fbru":{"eD1.5":93.0,"eD2.0":119.0},"Fbry":{"eD1.5":76.0,"eD2.0":88.0},"elong":{"L":12.0,"LT":10.0,"ST":5.0},"E":10.1,"Ec":10.4,"G":3.8,"mu":0.33}},{"id":"3.7.10.0b#0","table":"3.7.10.0b","caption":"Table 3.7.10.0(b). Design Mechanical and Physical Properties of 7475 Aluminum Alloy Sheet and Plate","alloy":"7475 Aluminum Alloy","family":"7475 Aluminum Alloy","group":"Aluminum Alloys","clad":false,"spec":"AMS 4084","form":"Sheet","formGroup":"Sheet","temper":"T61","thickness":{"min":0.04,"max":0.249,"raw":"0.040-0.249"},"basis":"S","props":{"Ftu":{"L":75.0,"LT":75.0},"Fty":{"L":66.0,"LT":64.0},"Fcy":{"L":64.0,"LT":68.0},"Fsu":45.0,"Fbru":{"eD1.5":120.0,"eD2.0":154.0},"Fbry":{"eD1.5":97.0,"eD2.0":110.0},"elong":{"L":9.0,"LT":9.0},"E":10.0,"Ec":10.5,"G":3.8,"mu":0.33,"density":0.101}},{"id":"3.7.10.0b#1","table":"3.7.10.0b","caption":"Table 3.7.10.0(b). Design Mechanical and Physical Properties of 7475 Aluminum Alloy Sheet and Plate","alloy":"7475 Aluminum Alloy","family":"7475 Aluminum Alloy","group":"Aluminum Alloys","clad":false,"spec":"AMS 4090","form":"Plate","formGroup":"Plate","temper":"T651","thickness":{"min":0.25,"max":0.499,"raw":"0.250-0.499"},"basis":"S","props":{"Ftu":{"L":77.0,"LT":78.0},"Fty":{"L":69.0,"LT":67.0},"Fcy":{"L":67.0,"LT":70.0},"Fsu":44.0,"Fbru":{"eD1.5":113.0,"eD2.0":144.0},"Fbry":{"eD1.5":91.0,"eD2.0":106.0},"elong":{"L":10.0,"LT":10.0},"E":10.2,"Ec":10.6,"G":3.9,"mu":0.33,"density":0.101}},{"id":"3.7.10.0b#2","table":"3.7.10.0b","caption":"Table 3.7.10.0(b). Design Mechanical and Physical Properties of 7475 Aluminum Alloy Sheet and Plate","alloy":"7475 Aluminum Alloy","family":"7475 Aluminum Alloy","group":"Aluminum Alloys","clad":false,"spec":"AMS 4090","form":"Plate","formGroup":"Plate","temper":"T651","thickness":{"min":0.5,"max":1.0,"raw":"0.500-1.000"},"basis":"S","props":{"Ftu":{"L":77.0,"LT":78.0},"Fty":{"L":70.0,"LT":68.0},"Fcy":{"L":68.0,"LT":71.0},"Fsu":43.0,"Fbru":{"eD1.5":113.0,"eD2.0":144.0},"Fbry":{"eD1.5":93.0,"eD2.0":107.0},"elong":{"L":9.0,"LT":9.0},"E":10.2,"Ec":10.6,"G":3.9,"mu":0.33,"density":0.101}},{"id":"3.7.10.0b#3","table":"3.7.10.0b","caption":"Table 3.7.10.0(b). Design Mechanical and Physical Properties of 7475 Aluminum Alloy Sheet and Plate","alloy":"7475 Aluminum Alloy","family":"7475 Aluminum Alloy","group":"Aluminum Alloys","clad":false,"spec":"AMS 4090","form":"Plate","formGroup":"Plate","temper":"T651","thickness":{"min":1.001,"max":1.5,"raw":"1.001-1.500"},"basis":"S","props":{"Ftu":{"L":77.0,"LT":78.0},"Fty":{"L":70.0,"LT":68.0},"Fcy":{"L":67.0,"LT":71.0},"Fsu":41.0,"Fbru":{"eD1.5":113.0,"eD2.0":144.0},"Fbry":{"eD1.5":93.0,"eD2.0":107.0},"elong":{"L":9.0,"LT":9.0},"E":10.2,"Ec":10.6,"G":3.9,"mu":0.33,"density":0.101}},{"id":"3.7.10.0b#4","table":"3.7.10.0b","caption":"Table 3.7.10.0(b). Design Mechanical and Physical Properties of 7475 Aluminum Alloy Sheet and Plate","alloy":"7475 Aluminum Alloy","family":"7475 Aluminum Alloy","group":"Aluminum Alloys","clad":false,"spec":"AMS 4085","form":"Sheet","formGroup":"Sheet","temper":"T761","thickness":{"min":0.04,"max":0.062,"raw":"0.040-0.062"},"basis":"S","props":{"Ftu":{"L":71.0,"LT":71.0},"Fty":{"L":61.0,"LT":60.0},"Fcy":{"L":60.0,"LT":61.0},"Fsu":43.0,"Fbru":{"eD1.5":112.0,"eD2.0":143.0},"Fbry":{"eD1.5":90.0,"eD2.0":104.0},"elong":{"L":9.0,"LT":9.0},"E":10.0,"Ec":10.5,"G":3.8,"mu":0.33,"density":0.101}},{"id":"3.7.10.0b#5","table":"3.7.10.0b","caption":"Table 3.7.10.0(b). Design Mechanical and Physical Properties of 7475 Aluminum Alloy Sheet and Plate","alloy":"7475 Aluminum Alloy","family":"7475 Aluminum Alloy","group":"Aluminum Alloys","clad":false,"spec":"AMS 4085","form":"Sheet","formGroup":"Sheet","temper":"T761","thickness":{"min":0.063,"max":0.187,"raw":"0.063-0.187"},"basis":"S","props":{"Ftu":{"L":71.0,"LT":71.0},"Fty":{"L":61.0,"LT":60.0},"Fcy":{"L":59.0,"LT":63.0},"Fsu":42.0,"Fbru":{"eD1.5":112.0,"eD2.0":143.0},"Fbry":{"eD1.5":90.0,"eD2.0":104.0},"elong":{"L":9.0,"LT":9.0},"E":10.0,"Ec":10.5,"G":3.8,"mu":0.33,"density":0.101}},{"id":"3.7.10.0b#6","table":"3.7.10.0b","caption":"Table 3.7.10.0(b). Design Mechanical and Physical Properties of 7475 Aluminum Alloy Sheet and Plate","alloy":"7475 Aluminum Alloy","family":"7475 Aluminum Alloy","group":"Aluminum Alloys","clad":false,"spec":"AMS 4085","form":"Sheet","formGroup":"Sheet","temper":"T761","thickness":{"min":0.188,"max":0.249,"raw":"0.188-0.249"},"basis":"S","props":{"Ftu":{"L":71.0,"LT":71.0},"Fty":{"L":61.0,"LT":60.0},"Fcy":{"L":58.0,"LT":63.0},"Fsu":41.0,"Fbru":{"eD1.5":111.0,"eD2.0":142.0},"Fbry":{"eD1.5":90.0,"eD2.0":104.0},"elong":{"L":9.0,"LT":9.0},"E":10.0,"Ec":10.5,"G":3.8,"mu":0.33,"density":0.101}},{"id":"3.7.10.0b#7","table":"3.7.10.0b","caption":"Table 3.7.10.0(b). Design Mechanical and Physical Properties of 7475 Aluminum Alloy Sheet and Plate","alloy":"7475 Aluminum Alloy","family":"7475 Aluminum Alloy","group":"Aluminum Alloys","clad":false,"spec":"AMS 4089","form":"Plate","formGroup":"Plate","temper":"T7651","thickness":{"min":0.25,"max":0.499,"raw":"0.250-0.499"},"basis":"S","props":{"Ftu":{"L":70.0,"LT":71.0},"Fty":{"L":60.0,"LT":60.0},"Fcy":{"L":60.0,"LT":63.0},"Fsu":41.0,"Fbru":{"eD1.5":104.0,"eD2.0":136.0},"Fbry":{"eD1.5":82.0,"eD2.0":97.0},"elong":{"L":9.0,"LT":9.0},"E":10.2,"Ec":10.6,"G":3.9,"mu":0.33,"density":0.101}},{"id":"3.7.10.0b#8","table":"3.7.10.0b","caption":"Table 3.7.10.0(b). Design Mechanical and Physical Properties of 7475 Aluminum Alloy Sheet and Plate","alloy":"7475 Aluminum Alloy","family":"7475 Aluminum Alloy","group":"Aluminum Alloys","clad":false,"spec":"AMS 4089","form":"Plate","formGroup":"Plate","temper":"T7651","thickness":{"min":0.5,"max":1.0,"raw":"0.500-1.000"},"basis":"S","props":{"Ftu":{"L":69.0,"LT":70.0},"Fty":{"L":59.0,"LT":59.0},"Fcy":{"L":59.0,"LT":62.0},"Fsu":39.0,"Fbru":{"eD1.5":103.0,"eD2.0":134.0},"Fbry":{"eD1.5":81.0,"eD2.0":95.0},"elong":{"L":8.0,"LT":8.0},"E":10.2,"Ec":10.6,"G":3.9,"mu":0.33,"density":0.101}},{"id":"3.7.10.0b#9","table":"3.7.10.0b","caption":"Table 3.7.10.0(b). Design Mechanical and Physical Properties of 7475 Aluminum Alloy Sheet and Plate","alloy":"7475 Aluminum Alloy","family":"7475 Aluminum Alloy","group":"Aluminum Alloys","clad":false,"spec":"AMS 4089","form":"Plate","formGroup":"Plate","temper":"T7651","thickness":{"min":1.001,"max":1.5,"raw":"1.001-1.500"},"basis":"S","props":{"Ftu":{"L":69.0,"LT":70.0},"Fty":{"L":59.0,"LT":59.0},"Fcy":{"L":59.0,"LT":59.0},"Fsu":37.0,"Fbru":{"eD1.5":103.0,"eD2.0":134.0},"Fbry":{"eD1.5":81.0,"eD2.0":95.0},"elong":{"L":6.0,"LT":6.0},"E":10.2,"Ec":10.6,"G":3.9,"mu":0.33,"density":0.101}},{"id":"3.7.10.0c#0","table":"3.7.10.0c","caption":"Table 3.7.10.0(c). Design Mechanical and Physical Properties of 7475 Aluminum Alloy Plate","alloy":"7475 Aluminum Alloy","family":"7475 Aluminum Alloy","group":"Aluminum Alloys","clad":false,"spec":"AMS 4202","form":"Plate","formGroup":"Plate","temper":"T7351","thickness":{"min":0.25,"max":1.5,"raw":"0.250-1.500"},"basis":"A","props":{"Ftu":{"L":70.0,"LT":71.0,"ST":66.0},"Fty":{"L":59.0,"LT":60.0,"ST":54.0},"Fcy":{"L":58.0,"LT":61.0,"ST":62.0},"Fsu":41.0,"Fbru":{"eD1.5":102.0,"eD2.0":132.0},"Fbry":{"eD1.5":81.0,"eD2.0":97.0},"elong":{"L":10.0,"LT":9.0,"ST":4.0},"E":10.3,"Ec":10.6,"G":3.9,"mu":0.33,"density":0.101}},{"id":"3.7.10.0c#1","table":"3.7.10.0c","caption":"Table 3.7.10.0(c). Design Mechanical and Physical Properties of 7475 Aluminum Alloy Plate","alloy":"7475 Aluminum Alloy","family":"7475 Aluminum Alloy","group":"Aluminum Alloys","clad":false,"spec":"AMS 4202","form":"Plate","formGroup":"Plate","temper":"T7351","thickness":{"min":0.25,"max":1.5,"raw":"0.250-1.500"},"basis":"B","props":{"Ftu":{"L":72.0,"LT":73.0,"ST":70.0},"Fty":{"L":62.0,"LT":62.0,"ST":57.0},"Fcy":{"L":60.0,"LT":63.0,"ST":64.0},"Fsu":42.0,"Fbru":{"eD1.5":105.0,"eD2.0":136.0},"Fbry":{"eD1.5":84.0,"eD2.0":101.0},"E":10.3,"Ec":10.6,"G":3.9,"mu":0.33,"density":0.101}},{"id":"3.7.10.0c#2","table":"3.7.10.0c","caption":"Table 3.7.10.0(c). Design Mechanical and Physical Properties of 7475 Aluminum Alloy Plate","alloy":"7475 Aluminum Alloy","family":"7475 Aluminum Alloy","group":"Aluminum Alloys","clad":false,"spec":"AMS 4202","form":"Plate","formGroup":"Plate","temper":"T7351","thickness":{"min":1.501,"max":2.0,"raw":"1.501-2.000"},"basis":"A","props":{"Ftu":{"L":70.0,"LT":70.0,"ST":65.0},"Fty":{"L":58.0,"LT":58.0,"ST":53.0},"Fcy":{"L":56.0,"LT":60.0,"ST":60.0},"Fsu":42.0,"Fbru":{"eD1.5":103.0,"eD2.0":134.0},"Fbry":{"eD1.5":82.0,"eD2.0":97.0},"elong":{"L":10.0,"LT":8.0,"ST":4.0},"E":10.3,"Ec":10.6,"G":3.9,"mu":0.33,"density":0.101}},{"id":"3.7.10.0c#3","table":"3.7.10.0c","caption":"Table 3.7.10.0(c). Design Mechanical and Physical Properties of 7475 Aluminum Alloy Plate","alloy":"7475 Aluminum Alloy","family":"7475 Aluminum Alloy","group":"Aluminum Alloys","clad":false,"spec":"AMS 4202","form":"Plate","formGroup":"Plate","temper":"T7351","thickness":{"min":1.501,"max":2.0,"raw":"1.501-2.000"},"basis":"B","props":{"Ftu":{"L":71.0,"LT":72.0,"ST":69.0},"Fty":{"L":60.0,"LT":61.0,"ST":56.0},"Fcy":{"L":59.0,"LT":63.0,"ST":63.0},"Fsu":43.0,"Fbru":{"eD1.5":106.0,"eD2.0":138.0},"Fbry":{"eD1.5":86.0,"eD2.0":102.0},"E":10.3,"Ec":10.6,"G":3.9,"mu":0.33,"density":0.101}},{"id":"3.7.10.0c#4","table":"3.7.10.0c","caption":"Table 3.7.10.0(c). Design Mechanical and Physical Properties of 7475 Aluminum Alloy Plate","alloy":"7475 Aluminum Alloy","family":"7475 Aluminum Alloy","group":"Aluminum Alloys","clad":false,"spec":"AMS 4202","form":"Plate","formGroup":"Plate","temper":"T7351","thickness":{"min":2.001,"max":2.5,"raw":"2.001-2.500"},"basis":"A","props":{"Ftu":{"L":68.0,"LT":68.0,"ST":65.0},"Fty":{"L":56.0,"LT":56.0,"ST":53.0},"Fcy":{"L":54.0,"LT":58.0,"ST":58.0},"Fsu":41.0,"Fbru":{"eD1.5":101.0,"eD2.0":131.0},"Fbry":{"eD1.5":81.0,"eD2.0":95.0},"elong":{"L":10.0,"LT":8.0,"ST":4.0},"E":10.3,"Ec":10.6,"G":3.9,"mu":0.33,"density":0.101}},{"id":"3.7.10.0c#5","table":"3.7.10.0c","caption":"Table 3.7.10.0(c). Design Mechanical and Physical Properties of 7475 Aluminum Alloy Plate","alloy":"7475 Aluminum Alloy","family":"7475 Aluminum Alloy","group":"Aluminum Alloys","clad":false,"spec":"AMS 4202","form":"Plate","formGroup":"Plate","temper":"T7351","thickness":{"min":2.001,"max":2.5,"raw":"2.001-2.500"},"basis":"B","props":{"Ftu":{"L":70.0,"LT":70.0,"ST":69.0},"Fty":{"L":59.0,"LT":59.0,"ST":56.0},"Fcy":{"L":57.0,"LT":61.0,"ST":61.0},"Fsu":42.0,"Fbru":{"eD1.5":104.0,"eD2.0":135.0},"Fbry":{"eD1.5":84.0,"eD2.0":100.0},"E":10.3,"Ec":10.6,"G":3.9,"mu":0.33,"density":0.101}},{"id":"3.7.10.0c#6","table":"3.7.10.0c","caption":"Table 3.7.10.0(c). Design Mechanical and Physical Properties of 7475 Aluminum Alloy Plate","alloy":"7475 Aluminum Alloy","family":"7475 Aluminum Alloy","group":"Aluminum Alloys","clad":false,"spec":"AMS 4202","form":"Plate","formGroup":"Plate","temper":"T7351","thickness":{"min":2.501,"max":3.0,"raw":"2.501-3.000"},"basis":"A","props":{"Ftu":{"L":68.0,"LT":68.0,"ST":65.0},"Fty":{"L":56.0,"LT":56.0,"ST":53.0},"Fcy":{"L":53.0,"LT":58.0,"ST":58.0},"Fsu":41.0,"Fbru":{"eD1.5":101.0,"eD2.0":131.0},"Fbry":{"eD1.5":81.0,"eD2.0":95.0},"elong":{"L":10.0,"LT":8.0,"ST":3.0},"E":10.3,"Ec":10.6,"G":3.9,"mu":0.33,"density":0.101}},{"id":"3.7.10.0c#7","table":"3.7.10.0c","caption":"Table 3.7.10.0(c). Design Mechanical and Physical Properties of 7475 Aluminum Alloy Plate","alloy":"7475 Aluminum Alloy","family":"7475 Aluminum Alloy","group":"Aluminum Alloys","clad":false,"spec":"AMS 4202","form":"Plate","formGroup":"Plate","temper":"T7351","thickness":{"min":2.501,"max":3.0,"raw":"2.501-3.000"},"basis":"B","props":{"Ftu":{"L":69.0,"LT":69.0,"ST":68.0},"Fty":{"L":58.0,"LT":58.0,"ST":55.0},"Fcy":{"L":55.0,"LT":60.0,"ST":60.0},"Fsu":42.0,"Fbru":{"eD1.5":103.0,"eD2.0":134.0},"Fbry":{"eD1.5":84.0,"eD2.0":99.0},"E":10.3,"Ec":10.6,"G":3.9,"mu":0.33,"density":0.101}},{"id":"3.7.10.0c#8","table":"3.7.10.0c","caption":"Table 3.7.10.0(c). Design Mechanical and Physical Properties of 7475 Aluminum Alloy Plate","alloy":"7475 Aluminum Alloy","family":"7475 Aluminum Alloy","group":"Aluminum Alloys","clad":false,"spec":"AMS 4202","form":"Plate","formGroup":"Plate","temper":"T7351","thickness":{"min":3.001,"max":3.5,"raw":"3.001-3.500"},"basis":"A","props":{"Ftu":{"L":64.0,"LT":64.0,"ST":63.0},"Fty":{"L":52.0,"LT":52.0,"ST":50.0},"Fcy":{"L":49.0,"LT":54.0,"ST":54.0},"Fsu":39.0,"Fbru":{"eD1.5":97.0,"eD2.0":125.0},"Fbry":{"eD1.5":77.0,"eD2.0":89.0},"elong":{"L":10.0,"LT":8.0,"ST":3.0},"E":10.3,"Ec":10.6,"G":3.9,"mu":0.33,"density":0.101}},{"id":"3.7.10.0c#9","table":"3.7.10.0c","caption":"Table 3.7.10.0(c). Design Mechanical and Physical Properties of 7475 Aluminum Alloy Plate","alloy":"7475 Aluminum Alloy","family":"7475 Aluminum Alloy","group":"Aluminum Alloys","clad":false,"spec":"AMS 4202","form":"Plate","formGroup":"Plate","temper":"T7351","thickness":{"min":3.001,"max":3.5,"raw":"3.001-3.500"},"basis":"B","props":{"Ftu":{"L":67.0,"LT":68.0,"ST":67.0},"Fty":{"L":56.0,"LT":56.0,"ST":53.0},"Fcy":{"L":53.0,"LT":58.0,"ST":58.0},"Fsu":42.0,"Fbru":{"eD1.5":102.0,"eD2.0":133.0},"Fbry":{"eD1.5":82.0,"eD2.0":96.0},"E":10.3,"Ec":10.6,"G":3.9,"mu":0.33,"density":0.101}},{"id":"3.7.10.0c#10","table":"3.7.10.0c","caption":"Table 3.7.10.0(c). Design Mechanical and Physical Properties of 7475 Aluminum Alloy Plate","alloy":"7475 Aluminum Alloy","family":"7475 Aluminum Alloy","group":"Aluminum Alloys","clad":false,"spec":"AMS 4202","form":"Plate","formGroup":"Plate","temper":"T7351","thickness":{"min":3.501,"max":4.0,"raw":"3.501-4.000"},"basis":"A","props":{"Ftu":{"L":64.0,"LT":64.0,"ST":63.0},"Fty":{"L":52.0,"LT":52.0,"ST":50.0},"Fcy":{"L":49.0,"LT":54.0,"ST":54.0},"Fsu":39.0,"Fbru":{"eD1.5":97.0,"eD2.0":125.0},"Fbry":{"eD1.5":77.0,"eD2.0":89.0},"elong":{"L":9.0,"LT":7.0,"ST":3.0},"E":10.3,"Ec":10.6,"G":3.9,"mu":0.33,"density":0.101}},{"id":"3.7.10.0c#11","table":"3.7.10.0c","caption":"Table 3.7.10.0(c). Design Mechanical and Physical Properties of 7475 Aluminum Alloy Plate","alloy":"7475 Aluminum Alloy","family":"7475 Aluminum Alloy","group":"Aluminum Alloys","clad":false,"spec":"AMS 4202","form":"Plate","formGroup":"Plate","temper":"T7351","thickness":{"min":3.501,"max":4.0,"raw":"3.501-4.000"},"basis":"B","props":{"Ftu":{"L":66.0,"LT":67.0,"ST":66.0},"Fty":{"L":54.0,"LT":54.0,"ST":52.0},"Fcy":{"L":51.0,"LT":56.0,"ST":56.0},"Fsu":41.0,"Fbru":{"eD1.5":101.0,"eD2.0":131.0},"Fbry":{"eD1.5":80.0,"eD2.0":93.0},"E":10.3,"Ec":10.6,"G":3.9,"mu":0.33,"density":0.101}},{"id":"3.7.10.0d#0","table":"3.7.10.0d","caption":"Table 3.7.10.0(d). Design Mechanical and Physical Properties of Clad 7475 Aluminum Alloy Sheet","alloy":"7475 Aluminum Alloy","family":"7475 Aluminum Alloy","group":"Aluminum Alloys","clad":true,"spec":"AMS 4207","form":"Sheet","formGroup":"Sheet","temper":"T61","thickness":{"min":0.04,"max":0.062,"raw":"0.040-0.062"},"basis":"S","props":{"Ftu":{"L":69.0,"LT":69.0},"Fty":{"L":61.0,"LT":59.0},"Fcy":{"L":60.0,"LT":63.0},"Fsu":42.0,"Fbru":{"eD1.5":110.0,"eD2.0":140.0},"Fbry":{"eD1.5":89.0,"eD2.0":102.0},"elong":{"LT":9.0},"G":3.8,"mu":0.33,"density":0.101}},{"id":"3.7.10.0d#1","table":"3.7.10.0d","caption":"Table 3.7.10.0(d). Design Mechanical and Physical Properties of Clad 7475 Aluminum Alloy Sheet","alloy":"7475 Aluminum Alloy","family":"7475 Aluminum Alloy","group":"Aluminum Alloys","clad":true,"spec":"AMS 4207","form":"Sheet","formGroup":"Sheet","temper":"T61","thickness":{"min":0.063,"max":0.187,"raw":"0.063-0.187"},"basis":"A","props":{"Ftu":{"L":69.0,"LT":70.0},"Fty":{"L":64.0,"LT":60.0},"Fcy":{"L":61.0,"LT":64.0},"Fsu":40.0,"Fbru":{"eD1.5":111.0,"eD2.0":142.0},"Fbry":{"eD1.5":90.0,"eD2.0":104.0},"elong":{"LT":9.0},"G":3.8,"mu":0.33,"density":0.101}},{"id":"3.7.10.0d#2","table":"3.7.10.0d","caption":"Table 3.7.10.0(d). Design Mechanical and Physical Properties of Clad 7475 Aluminum Alloy Sheet","alloy":"7475 Aluminum Alloy","family":"7475 Aluminum Alloy","group":"Aluminum Alloys","clad":true,"spec":"AMS 4207","form":"Sheet","formGroup":"Sheet","temper":"T61","thickness":{"min":0.063,"max":0.187,"raw":"0.063-0.187"},"basis":"B","props":{"Ftu":{"L":73.0,"LT":73.0},"Fty":{"L":67.0,"LT":64.0},"Fcy":{"L":65.0,"LT":68.0},"Fsu":41.0,"Fbru":{"eD1.5":116.0,"eD2.0":148.0},"Fbry":{"eD1.5":96.0,"eD2.0":111.0},"G":3.8,"mu":0.33,"density":0.101}},{"id":"3.7.10.0d#3","table":"3.7.10.0d","caption":"Table 3.7.10.0(d). Design Mechanical and Physical Properties of Clad 7475 Aluminum Alloy Sheet","alloy":"7475 Aluminum Alloy","family":"7475 Aluminum Alloy","group":"Aluminum Alloys","clad":true,"spec":"AMS 4207","form":"Sheet","formGroup":"Sheet","temper":"T61","thickness":{"min":0.188,"max":0.249,"raw":"0.188-0.249"},"basis":"S","props":{"Ftu":{"L":72.0,"LT":72.0},"Fty":{"L":63.0,"LT":61.0},"Fcy":{"L":62.0,"LT":65.0},"Fsu":39.0,"Fbru":{"eD1.5":115.0,"eD2.0":146.0},"Fbry":{"eD1.5":92.0,"eD2.0":106.0},"elong":{"LT":9.0},"G":3.8,"mu":0.33,"density":0.101}},{"id":"3.7.10.0d#4","table":"3.7.10.0d","caption":"Table 3.7.10.0(d). Design Mechanical and Physical Properties of Clad 7475 Aluminum Alloy Sheet","alloy":"7475 Aluminum Alloy","family":"7475 Aluminum Alloy","group":"Aluminum Alloys","clad":true,"spec":"AMS 4100","form":"Sheet","formGroup":"Sheet","temper":"T761","thickness":{"min":0.04,"max":0.062,"raw":"0.040-0.062"},"basis":"S","props":{"Ftu":{"L":66.0,"LT":66.0},"Fty":{"L":56.0,"LT":55.0},"Fcy":{"L":55.0,"LT":58.0},"Fsu":41.0,"Fbru":{"eD1.5":104.0,"eD2.0":133.0},"Fbry":{"eD1.5":83.0,"eD2.0":97.0},"elong":{"LT":9.0},"G":3.8,"mu":0.33,"density":0.101}},{"id":"3.7.10.0d#5","table":"3.7.10.0d","caption":"Table 3.7.10.0(d). Design Mechanical and Physical Properties of Clad 7475 Aluminum Alloy Sheet","alloy":"7475 Aluminum Alloy","family":"7475 Aluminum Alloy","group":"Aluminum Alloys","clad":true,"spec":"AMS 4100","form":"Sheet","formGroup":"Sheet","temper":"T761","thickness":{"min":0.063,"max":0.187,"raw":"0.063-0.187"},"basis":"A","props":{"Ftu":{"L":67.0,"LT":68.0},"Fty":{"L":58.0,"LT":57.0},"Fcy":{"L":56.0,"LT":59.0},"Fsu":40.0,"Fbru":{"eD1.5":107.0,"eD2.0":136.0},"Fbry":{"eD1.5":86.0,"eD2.0":101.0},"elong":{"LT":9.0},"G":3.8,"mu":0.33,"density":0.101}},{"id":"3.7.10.0d#6","table":"3.7.10.0d","caption":"Table 3.7.10.0(d). Design Mechanical and Physical Properties of Clad 7475 Aluminum Alloy Sheet","alloy":"7475 Aluminum Alloy","family":"7475 Aluminum Alloy","group":"Aluminum Alloys","clad":true,"spec":"AMS 4100","form":"Sheet","formGroup":"Sheet","temper":"T761","thickness":{"min":0.063,"max":0.187,"raw":"0.063-0.187"},"basis":"B","props":{"Ftu":{"L":70.0,"LT":70.0},"Fty":{"L":61.0,"LT":60.0},"Fcy":{"L":59.0,"LT":62.0},"Fsu":41.0,"Fbru":{"eD1.5":110.0,"eD2.0":140.0},"Fbry":{"eD1.5":90.0,"eD2.0":106.0},"G":3.8,"mu":0.33,"density":0.101}},{"id":"3.7.10.0d#7","table":"3.7.10.0d","caption":"Table 3.7.10.0(d). Design Mechanical and Physical Properties of Clad 7475 Aluminum Alloy Sheet","alloy":"7475 Aluminum Alloy","family":"7475 Aluminum Alloy","group":"Aluminum Alloys","clad":true,"spec":"AMS 4100","form":"Sheet","formGroup":"Sheet","temper":"T761","thickness":{"min":0.188,"max":0.249,"raw":"0.188-0.249"},"basis":"A","props":{"Ftu":{"L":68.0,"LT":70.0},"Fty":{"L":59.0,"LT":60.0},"Fcy":{"L":58.0,"LT":61.0},"Fsu":40.0,"Fbru":{"eD1.5":108.0,"eD2.0":138.0},"Fbry":{"eD1.5":90.0,"eD2.0":106.0},"elong":{"LT":9.0},"G":3.8,"mu":0.33,"density":0.101}},{"id":"3.7.10.0d#8","table":"3.7.10.0d","caption":"Table 3.7.10.0(d). Design Mechanical and Physical Properties of Clad 7475 Aluminum Alloy Sheet","alloy":"7475 Aluminum Alloy","family":"7475 Aluminum Alloy","group":"Aluminum Alloys","clad":true,"spec":"AMS 4100","form":"Sheet","formGroup":"Sheet","temper":"T761","thickness":{"min":0.188,"max":0.249,"raw":"0.188-0.249"},"basis":"B","props":{"Ftu":{"L":71.0,"LT":72.0},"Fty":{"L":63.0,"LT":62.0},"Fcy":{"L":60.0,"LT":63.0},"Fsu":41.0,"Fbru":{"eD1.5":111.0,"eD2.0":142.0},"Fbry":{"eD1.5":93.0,"eD2.0":110.0},"G":3.8,"mu":0.33,"density":0.101}},{"id":"3.8.1.0b#0","table":"3.8.1.0b","caption":"Table 3.8.1.0(b). Design Mechanical and Physical Properties of A201.0 Aluminum Alloy Casting","alloy":"A201.0 Aluminum Alloy","family":"A201.0 Aluminum Alloy","group":"Aluminum Alloys","clad":false,"spec":"AMS-A-21180","form":"Casting","formGroup":"Casting","temper":"T7","thickness":null,"basis":"S","props":{"Ftu":60.0,"Fty":50.0,"Fcy":51.0,"Fsu":36.0,"Fbru":{"eD1.5":95.0,"eD2.0":122.0},"Fbry":{"eD1.5":74.0,"eD2.0":87.0},"elong":3.0,"E":10.3,"Ec":10.7,"G":4.0,"mu":0.33,"density":0.101}},{"id":"3.8.1.0b#1","table":"3.8.1.0b","caption":"Table 3.8.1.0(b). Design Mechanical and Physical Properties of A201.0 Aluminum Alloy Casting","alloy":"A201.0 Aluminum Alloy","family":"A201.0 Aluminum Alloy","group":"Aluminum Alloys","clad":false,"spec":"AMS-A-21180","form":"Casting","formGroup":"Casting","temper":"T7","thickness":null,"basis":"S","props":{"Ftu":60.0,"Fty":50.0,"Fcy":51.0,"Fsu":36.0,"Fbru":{"eD1.5":95.0,"eD2.0":122.0},"Fbry":{"eD1.5":74.0,"eD2.0":87.0},"elong":5.0,"E":10.3,"Ec":10.7,"G":4.0,"mu":0.33,"density":0.101}},{"id":"3.8.1.0b#2","table":"3.8.1.0b","caption":"Table 3.8.1.0(b). Design Mechanical and Physical Properties of A201.0 Aluminum Alloy Casting","alloy":"A201.0 Aluminum Alloy","family":"A201.0 Aluminum Alloy","group":"Aluminum Alloys","clad":false,"spec":"AMS-A-21180","form":"Casting","formGroup":"Casting","temper":"T7","thickness":null,"basis":"S","props":{"Ftu":60.0,"Fty":50.0,"Fcy":51.0,"Fsu":36.0,"Fbru":{"eD1.5":95.0,"eD2.0":122.0},"Fbry":{"eD1.5":74.0,"eD2.0":87.0},"elong":3.0,"E":10.3,"Ec":10.7,"G":4.0,"mu":0.33,"density":0.101}},{"id":"3.8.1.0b#3","table":"3.8.1.0b","caption":"Table 3.8.1.0(b). Design Mechanical and Physical Properties of A201.0 Aluminum Alloy Casting","alloy":"A201.0 Aluminum Alloy","family":"A201.0 Aluminum Alloy","group":"Aluminum Alloys","clad":false,"spec":"AMS-A-21180","form":"Casting","formGroup":"Casting","temper":"T7","thickness":null,"basis":"S","props":{"Ftu":56.0,"Fty":48.0,"Fcy":49.0,"Fsu":34.0,"Fbru":{"eD1.5":88.0,"eD2.0":114.0},"Fbry":{"eD1.5":71.0,"eD2.0":83.0},"elong":1.5,"E":10.3,"Ec":10.7,"G":4.0,"mu":0.33,"density":0.101}},{"id":"3.9.1.0b#0","table":"3.9.1.0b","caption":"Table 3.9.1.0(b). Design Mechanical and Physical Properties of 354.0 Aluminum Alloy Casting","alloy":"354.0 Aluminum Alloy","family":"354.0 Aluminum Alloy","group":"Aluminum Alloys","clad":false,"spec":"AMS-A-21180","form":"Casting","formGroup":"Casting","temper":"T6","thickness":null,"basis":"S","props":{"Ftu":47.0,"Fty":36.0,"Fcy":36.0,"Fsu":29.0,"Fbru":{"eD1.5":81.0,"eD2.0":101.0},"Fbry":{"eD1.5":57.0,"eD2.0":67.0},"elong":3.0,"E":10.6,"Ec":10.8,"G":4.0,"mu":0.33,"density":0.098}},{"id":"3.9.1.0b#1","table":"3.9.1.0b","caption":"Table 3.9.1.0(b). Design Mechanical and Physical Properties of 354.0 Aluminum Alloy Casting","alloy":"354.0 Aluminum Alloy","family":"354.0 Aluminum Alloy","group":"Aluminum Alloys","clad":false,"spec":"AMS-A-21180","form":"Casting","formGroup":"Casting","temper":"T6","thickness":null,"basis":"S","props":{"Ftu":50.0,"Fty":42.0,"Fcy":42.0,"Fsu":31.0,"Fbru":{"eD1.5":86.0,"eD2.0":107.0},"Fbry":{"eD1.5":66.0,"eD2.0":78.0},"elong":2.0,"E":10.6,"Ec":10.8,"G":4.0,"mu":0.33,"density":0.098}},{"id":"3.9.1.0b#2","table":"3.9.1.0b","caption":"Table 3.9.1.0(b). Design Mechanical and Physical Properties of 354.0 Aluminum Alloy Casting","alloy":"354.0 Aluminum Alloy","family":"354.0 Aluminum Alloy","group":"Aluminum Alloys","clad":false,"spec":"AMS-A-21180","form":"Casting","formGroup":"Casting","temper":"T6","thickness":null,"basis":"S","props":{"Ftu":47.0,"Fty":36.0,"Fcy":36.0,"Fsu":29.0,"Fbru":{"eD1.5":81.0,"eD2.0":101.0},"Fbry":{"eD1.5":57.0,"eD2.0":67.0},"elong":3.0,"E":10.6,"Ec":10.8,"G":4.0,"mu":0.33,"density":0.098}},{"id":"3.9.1.0b#3","table":"3.9.1.0b","caption":"Table 3.9.1.0(b). Design Mechanical and Physical Properties of 354.0 Aluminum Alloy Casting","alloy":"354.0 Aluminum Alloy","family":"354.0 Aluminum Alloy","group":"Aluminum Alloys","clad":false,"spec":"AMS-A-21180","form":"Casting","formGroup":"Casting","temper":"T6","thickness":null,"basis":"S","props":{"Ftu":43.0,"Fty":33.0,"Fcy":33.0,"Fsu":27.0,"Fbru":{"eD1.5":74.0,"eD2.0":92.0},"Fbry":{"eD1.5":52.0,"eD2.0":62.0},"elong":2.0,"E":10.6,"Ec":10.8,"G":4.0,"mu":0.33,"density":0.098}},{"id":"3.9.2.0b#0","table":"3.9.2.0b","caption":"Table 3.9.2.0(b). Design Mechanical and Physical Properties of 355.0 Aluminum Alloy","alloy":"355.0 Aluminum Alloy","family":"355.0 Aluminum Alloy","group":"Aluminum Alloys","clad":false,"spec":"AMS 4281","form":"Permanent mold casting","formGroup":"Casting","temper":"T6","thickness":null,"basis":"S","props":{"Ftu":27.0,"Fty":17.0,"Fcy":17.0,"Fsu":17.0,"Fbru":{"eD1.5":46.0,"eD2.0":58.0},"Fbry":{"eD1.5":27.0,"eD2.0":32.0},"elong":0.4,"E":10.3,"Ec":10.3,"G":3.8,"mu":0.33,"density":0.098}},{"id":"3.9.3.0b#0","table":"3.9.3.0b","caption":"Table 3.9.3.0(b). Design Mechanical and Physical Properties of C355.0 Aluminum Alloy Casting","alloy":"C355.0 Aluminum Alloy","family":"C355.0 Aluminum
