Repository: Teased-oChroid-orrA/powershell_tool

# GS Engineering Toolbench

A Rust engineering application with native GPU workbenches for modelling,
finite-element analysis, aircraft frame/truss members, bushings and eccentric
bushings. The dashboard also opens the terminal tools for search, fastener holes,
lug analysis, pressure vessels, preload and material lookup.

The search engine handles text, Office documents, archives and PDFs, with live
progress, an optional persistent index and streamed reports. Rust is the sole
implementation; the earlier PowerShell and C# applications remain in git history.

File: mechanics-core/data/mil-hdbk-5j.json (part 17 of 21)
Alloy","group":"Aluminum Alloys","clad":false,"spec":"AMS-A-21180","form":"Casting","formGroup":"Casting","temper":null,"thickness":null,"basis":"S","props":{"Ftu":41.0,"Fty":31.0,"Fcy":31.0,"Fsu":26.0,"Fbru":{"eD1.5":70.0,"eD2.0":88.0},"Fbry":{"eD1.5":49.0,"eD2.0":58.0},"elong":3.0,"E":10.1,"Ec":10.3,"G":3.85,"mu":0.33,"density":0.098}},{"id":"3.9.3.0b#1","table":"3.9.3.0b","caption":"Table 3.9.3.0(b). Design Mechanical and Physical Properties of C355.0 Aluminum Alloy Casting","alloy":"C355.0 Aluminum Alloy","family":"C355.0 Aluminum Alloy","group":"Aluminum Alloys","clad":false,"spec":"AMS-A-21180","form":"Casting","formGroup":"Casting","temper":null,"thickness":null,"basis":"S","props":{"Ftu":44.0,"Fty":33.0,"Fcy":33.0,"Fsu":28.0,"Fbru":{"eD1.5":75.0,"eD2.0":94.0},"Fbry":{"eD1.5":52.0,"eD2.0":62.0},"elong":3.0,"E":10.1,"Ec":10.3,"G":3.85,"mu":0.33,"density":0.098}},{"id":"3.9.3.0b#2","table":"3.9.3.0b","caption":"Table 3.9.3.0(b). Design Mechanical and Physical Properties of C355.0 Aluminum Alloy Casting","alloy":"C355.0 Aluminum Alloy","family":"C355.0 Aluminum Alloy","group":"Aluminum Alloys","clad":false,"spec":"AMS-A-21180","form":"Casting","formGroup":"Casting","temper":null,"thickness":null,"basis":"S","props":{"Ftu":50.0,"Fty":40.0,"Fcy":40.0,"Fsu":31.0,"Fbru":{"eD1.5":86.0,"eD2.0":107.0},"Fbry":{"eD1.5":63.0,"eD2.0":75.0},"elong":2.0,"E":10.1,"Ec":10.3,"G":3.85,"mu":0.33,"density":0.098}},{"id":"3.9.3.0b#3","table":"3.9.3.0b","caption":"Table 3.9.3.0(b). Design Mechanical and Physical Properties of C355.0 Aluminum Alloy Casting","alloy":"C355.0 Aluminum Alloy","family":"C355.0 Aluminum Alloy","group":"Aluminum Alloys","clad":false,"spec":"AMS-A-21180","form":"Casting","formGroup":"Casting","temper":null,"thickness":null,"basis":"S","props":{"Ftu":41.0,"Fty":31.0,"Fcy":31.0,"Fsu":26.0,"Fbru":{"eD1.5":70.0,"eD2.0":88.0},"Fbry":{"eD1.5":49.0,"eD2.0":58.0},"elong":3.0,"E":10.1,"Ec":10.3,"G":3.85,"mu":0.33,"density":0.098}},{"id":"3.9.3.0b#4","table":"3.9.3.0b","caption":"Table 3.9.3.0(b). Design Mechanical and Physical Properties of C355.0 Aluminum Alloy Casting","alloy":"C355.0 Aluminum Alloy","family":"C355.0 Aluminum Alloy","group":"Aluminum Alloys","clad":false,"spec":"AMS-A-21180","form":"Casting","formGroup":"Casting","temper":null,"thickness":null,"basis":"S","props":{"Ftu":37.0,"Fty":30.0,"Fcy":30.0,"Fsu":23.0,"Fbru":{"eD1.5":63.0,"eD2.0":79.0},"Fbry":{"eD1.5":47.0,"eD2.0":59.0},"elong":1.0,"E":10.1,"Ec":10.3,"G":3.85,"mu":0.33,"density":0.098}},{"id":"3.9.3.0b#5","table":"3.9.3.0b","caption":"Table 3.9.3.0(b). Design Mechanical and Physical Properties of C355.0 Aluminum Alloy Casting","alloy":"C355.0 Aluminum Alloy","family":"C355.0 Aluminum Alloy","group":"Aluminum Alloys","clad":false,"spec":"AMS-A-21180","form":"Casting","formGroup":"Casting","temper":null,"thickness":null,"basis":"S","props":{"Ftu":35.0,"Fty":28.0,"Fcy":28.0,"Fsu":22.0,"Fbru":{"eD1.5":60.0,"eD2.0":75.0},"Fbry":{"eD1.5":44.0,"eD2.0":52.0},"elong":1.0,"E":10.1,"Ec":10.3,"G":3.85,"mu":0.33,"density":0.098}},{"id":"3.9.4.0b#0","table":"3.9.4.0b","caption":"Table 3.9.4.0(b). Design Mechanical and Physical Properties of 356.0 Aluminum Alloy","alloy":"356.0 Aluminum Alloy","family":"356.0 Aluminum Alloy","group":"Aluminum Alloys","clad":false,"spec":"AMS 4217","form":"Sand casting","formGroup":"Casting","temper":"T6","thickness":null,"basis":"S","props":{"Ftu":22.0,"Fty":15.0,"Fcy":15.0,"Fsu":14.0,"Fbru":{"eD1.5":38.0,"eD2.0":47.0},"Fbry":{"eD1.5":24.0,"eD2.0":28.0},"elong":0.7,"E":10.3,"Ec":10.3,"G":3.85,"mu":0.33,"density":0.097}},{"id":"3.9.4.0b#1","table":"3.9.4.0b","caption":"Table 3.9.4.0(b). Design Mechanical and Physical Properties of 356.0 Aluminum Alloy","alloy":"356.0 Aluminum Alloy","family":"356.0 Aluminum Alloy","group":"Aluminum Alloys","clad":false,"spec":"AMS 4260","form":"Investment casting","formGroup":"Casting","temper":"T6","thickness":null,"basis":"S","props":{"Ftu":25.0,"Fty":16.0,"Fcy":16.0,"Fsu":16.0,"Fbru":{"eD1.5":43.0,"eD2.0":53.0},"Fbry":{"eD1.5":25.0,"eD2.0":30.0},"elong":1.0,"E":10.3,"Ec":10.3,"G":3.85,"mu":0.33,"density":0.097}},{"id":"3.9.4.0b#2","table":"3.9.4.0b","caption":"Table 3.9.4.0(b). Design Mechanical and Physical Properties of 356.0 Aluminum Alloy","alloy":"356.0 Aluminum Alloy","family":"356.0 Aluminum Alloy","group":"Aluminum Alloys","clad":false,"spec":"AMS 4284","form":"Permanent mold casting","formGroup":"Casting","temper":"T6","thickness":null,"basis":"S","props":{"Ftu":25.0,"Fty":16.0,"Fcy":16.0,"Fsu":16.0,"Fbru":{"eD1.5":43.0,"eD2.0":53.0},"Fbry":{"eD1.5":25.0,"eD2.0":30.0},"elong":0.7,"E":10.3,"Ec":10.3,"G":3.85,"mu":0.33,"density":0.097}},{"id":"3.9.5.0b#0","table":"3.9.5.0b","caption":"Table 3.9.5.0(b). Design Mechanical and Physical Properties of A356.0 Aluminum Alloy Casting","alloy":"A356.0 Aluminum Alloy","family":"A356.0 Aluminum Alloy","group":"Aluminum Alloys","clad":false,"spec":"AMS-A-21180","form":"Casting","formGroup":"Casting","temper":"T6","thickness":null,"basis":"S","props":{"Ftu":38.0,"Fty":28.0,"Fcy":28.0,"Fsu":24.0,"Fbru":{"eD1.5":65.0,"eD2.0":81.0},"Fbry":{"eD1.5":44.0,"eD2.0":52.0},"elong":5.0,"E":10.4,"Ec":10.5,"G":3.9,"mu":0.33,"density":0.097}},{"id":"3.9.5.0b#1","table":"3.9.5.0b","caption":"Table 3.9.5.0(b). Design Mechanical and Physical Properties of A356.0 Aluminum Alloy Casting","alloy":"A356.0 Aluminum Alloy","family":"A356.0 Aluminum Alloy","group":"Aluminum Alloys","clad":false,"spec":"AMS-A-21180","form":"Casting","formGroup":"Casting","temper":"T6","thickness":null,"basis":"S","props":{"Ftu":40.0,"Fty":30.0,"Fcy":30.0,"Fsu":25.0,"Fbru":{"eD1.5":69.0,"eD2.0":86.0},"Fbry":{"eD1.5":47.0,"eD2.0":56.0},"elong":3.0,"E":10.4,"Ec":10.5,"G":3.9,"mu":0.33,"density":0.097}},{"id":"3.9.5.0b#2","table":"3.9.5.0b","caption":"Table 3.9.5.0(b). Design Mechanical and Physical Properties of A356.0 Aluminum Alloy Casting","alloy":"A356.0 Aluminum Alloy","family":"A356.0 Aluminum Alloy","group":"Aluminum Alloys","clad":false,"spec":"AMS-A-21180","form":"Casting","formGroup":"Casting","temper":"T6","thickness":null,"basis":"S","props":{"Ftu":45.0,"Fty":34.0,"Fcy":34.0,"Fsu":28.0,"Fbru":{"eD1.5":77.0,"eD2.0":96.0},"Fbry":{"eD1.5":54.0,"eD2.0":63.0},"elong":3.0,"E":10.4,"Ec":10.5,"G":3.9,"mu":0.33,"density":0.097}},{"id":"3.9.5.0b#3","table":"3.9.5.0b","caption":"Table 3.9.5.0(b). Design Mechanical and Physical Properties of A356.0 Aluminum Alloy Casting","alloy":"A356.0 Aluminum Alloy","family":"A356.0 Aluminum Alloy","group":"Aluminum Alloys","clad":false,"spec":"AMS-A-21180","form":"Casting","formGroup":"Casting","temper":"T6","thickness":null,"basis":"S","props":{"Ftu":38.0,"Fty":28.0,"Fcy":28.0,"Fsu":24.0,"Fbru":{"eD1.5":65.0,"eD2.0":81.0},"Fbry":{"eD1.5":44.0,"eD2.0":52.0},"elong":5.0,"E":10.4,"Ec":10.5,"G":3.9,"mu":0.33,"density":0.097}},{"id":"3.9.5.0b#4","table":"3.9.5.0b","caption":"Table 3.9.5.0(b). Design Mechanical and Physical Properties of A356.0 Aluminum Alloy Casting","alloy":"A356.0 Aluminum Alloy","family":"A356.0 Aluminum Alloy","group":"Aluminum Alloys","clad":false,"spec":"AMS-A-21180","form":"Casting","formGroup":"Casting","temper":"T6","thickness":null,"basis":"S","props":{"Ftu":33.0,"Fty":27.0,"Fcy":27.0,"Fsu":21.0,"Fbru":{"eD1.5":57.0,"eD2.0":71.0},"Fbry":{"eD1.5":43.0,"eD2.0":50.0},"elong":3.0,"E":10.4,"Ec":10.5,"G":3.9,"mu":0.33,"density":0.097}},{"id":"3.9.5.0b#5","table":"3.9.5.0b","caption":"Table 3.9.5.0(b). Design Mechanical and Physical Properties of A356.0 Aluminum Alloy Casting","alloy":"A356.0 Aluminum Alloy","family":"A356.0 Aluminum Alloy","group":"Aluminum Alloys","clad":false,"spec":"AMS-A-21180","form":"Casting","formGroup":"Casting","temper":"T6","thickness":null,"basis":"S","props":{"Ftu":32.0,"Fty":22.0,"Fcy":22.0,"Fsu":20.0,"Fbru":{"eD1.5":55.0,"eD2.0":68.0},"Fbry":{"eD1.5":35.0,"eD2.0":41.0},"elong":2.0,"E":10.4,"Ec":10.5,"G":3.9,"mu":0.33,"density":0.097}},{"id":"3.9.5.0c#0","table":"3.9.5.0c","caption":"Table 3.9.5.0(c). Design and Physical Properties of A356.0 Aluminum Alloy Casting","alloy":"A356.0 Aluminum Alloy","family":"A356.0 Aluminum Alloy","group":"Aluminum Alloys","clad":false,"spec":"AMS 4218","form":"Sand, investment, permanent mold, and composite castings","formGroup":"Casting","temper":"T6P","thickness":null,"basis":"S","props":{"Ftu":32.0,"Fty":22.0,"Fcy":22.0,"Fsu":20.0,"Fbru":{"eD1.5":55.0,"eD2.0":68.0},"Fbry":{"eD1.5":35.0,"eD2.0":41.0},"elong":2.0,"E":10.4,"Ec":10.5,"G":3.9,"mu":0.33,"density":0.097}},{"id":"3.9.6.0b#0","table":"3.9.6.0b","caption":"Table 3.9.6.0(b). Design Mechanical and Physical Properties of A357.0 Aluminum Alloy Casting","alloy":"A357.0 Aluminum Alloy","family":"A357.0 Aluminum Alloy","group":"Aluminum Alloys","clad":false,"spec":"AMS-A-21180","form":"Casting","formGroup":"Casting","temper":"T6","thickness":null,"basis":"S","props":{"Ftu":45.0,"Fty":35.0,"Fcy":35.0,"Fsu":28.0,"Fbru":{"eD1.5":77.0,"eD2.0":96.0},"Fbry":{"eD1.5":55.0,"eD2.0":65.0},"elong":3.0,"E":10.4,"Ec":10.5,"G":3.9,"mu":0.33,"density":0.097}},{"id":"3.9.6.0b#1","table":"3.9.6.0b","caption":"Table 3.9.6.0(b). Design Mechanical and Physical Properties of A357.0 Aluminum Alloy Casting","alloy":"A357.0 Aluminum Alloy","family":"A357.0 Aluminum Alloy","group":"Aluminum Alloys","clad":false,"spec":"AMS-A-21180","form":"Casting","formGroup":"Casting","temper":"T6","thickness":null,"basis":"S","props":{"Ftu":50.0,"Fty":40.0,"Fcy":40.0,"Fsu":31.0,"Fbru":{"eD1.5":86.0,"eD2.0":107.0},"Fbry":{"eD1.5":63.0,"eD2.0":75.0},"elong":5.0,"E":10.4,"Ec":10.5,"G":3.9,"mu":0.33,"density":0.097}},{"id":"3.9.6.0b#2","table":"3.9.6.0b","caption":"Table 3.9.6.0(b). Design Mechanical and Physical Properties of A357.0 Aluminum Alloy Casting","alloy":"A357.0 Aluminum Alloy","family":"A357.0 Aluminum Alloy","group":"Aluminum Alloys","clad":false,"spec":"AMS-A-21180","form":"Casting","formGroup":"Casting","temper":"T6","thickness":null,"basis":"S","props":{"Ftu":38.0,"Fty":28.0,"Fcy":28.0,"Fsu":24.0,"Fbru":{"eD1.5":65.0,"eD2.0":81.0},"Fbry":{"eD1.5":44.0,"eD2.0":52.0},"elong":5.0,"E":10.4,"Ec":10.5,"G":3.9,"mu":0.33,"density":0.097}},{"id":"3.9.6.0b#3","table":"3.9.6.0b","caption":"Table 3.9.6.0(b). Design Mechanical and Physical Properties of A357.0 Aluminum Alloy Casting","alloy":"A357.0 Aluminum Alloy","family":"A357.0 Aluminum Alloy","group":"Aluminum Alloys","clad":false,"spec":"AMS-A-21180","form":"Casting","formGroup":"Casting","temper":"T6","thickness":null,"basis":"S","props":{"Ftu":41.0,"Fty":31.0,"Fcy":31.0,"Fsu":26.0,"Fbru":{"eD1.5":70.0,"eD2.0":88.0},"Fbry":{"eD1.5":49.0,"eD2.0":58.0},"elong":3.0,"E":10.4,"Ec":10.5,"G":3.9,"mu":0.33,"density":0.097}},{"id":"3.9.6.0b#4","table":"3.9.6.0b","caption":"Table 3.9.6.0(b). Design Mechanical and Physical Properties of A357.0 Aluminum Alloy Casting","alloy":"A357.0 Aluminum Alloy","family":"A357.0 Aluminum Alloy","group":"Aluminum Alloys","clad":false,"spec":"AMS-A-21180","form":"Casting","formGroup":"Casting","temper":"T6","thickness":null,"basis":"S","props":{"Ftu":45.0,"Fty":35.0,"Fcy":35.0,"Fsu":28.0,"Fbru":{"eD1.5":77.0,"eD2.0":96.0},"Fbry":{"eD1.5":55.0,"eD2.0":65.0},"elong":3.0,"E":10.4,"Ec":10.5,"G":3.9,"mu":0.33,"density":0.097}},{"id":"3.9.7.0b#0","table":"3.9.7.0b","caption":"Table 3.9.7.0(b). Design Mechanical and Physical Properties of D357.0 Aluminum Alloy Casting","alloy":"D357.0 Aluminum Alloy","family":"D357.0 Aluminum Alloy","group":"Aluminum Alloys","clad":false,"spec":"AMS 4241","form":"Casting","formGroup":"Casting","temper":"T6","thickness":{"min":null,"max":2.5,"raw":"≤2.500"},"basis":"A","props":{"Ftu":46.0,"Fty":39.0,"Fcy":39.0,"Fsu":29.0,"Fbru":{"eD1.5":79.0,"eD2.0":99.0},"Fbry":{"eD1.5":62.0,"eD2.0":73.0},"elong":3.0,"E":10.4,"Ec":10.5,"G":3.9,"mu":0.33,"density":0.097}},{"id":"3.9.7.0b#1","table":"3.9.7.0b","caption":"Table 3.9.7.0(b). Design Mechanical and Physical Properties of D357.0 Aluminum Alloy Casting","alloy":"D357.0 Aluminum Alloy","family":"D357.0 Aluminum Alloy","group":"Aluminum Alloys","clad":false,"spec":"AMS 4241","form":"Casting","formGroup":"Casting","temper":"T6","thickness":{"min":null,"max":2.5,"raw":"≤2.500"},"basis":"B","props":{"Ftu":49.0,"Fty":41.0,"Fcy":41.0,"Fsu":31.0,"Fbru":{"eD1.5":84.0,"eD2.0":105.0},"Fbry":{"eD1.5":65.0,"eD2.0":77.0},"E":10.4,"Ec":10.5,"G":3.9,"mu":0.33,"density":0.097}},{"id":"3.9.7.0b#2","table":"3.9.7.0b","caption":"Table 3.9.7.0(b). Design Mechanical and Physical Properties of D357.0 Aluminum Alloy Casting","alloy":"D357.0 Aluminum Alloy","family":"D357.0 Aluminum Alloy","group":"Aluminum Alloys","clad":false,"spec":"AMS 4241","form":"Casting","formGroup":"Casting","temper":"T6","thickness":{"min":null,"max":null,"raw":"···"},"basis":"S","props":{"Ftu":45.0,"Fty":36.0,"Fcy":36.0,"Fsu":28.0,"Fbru":{"eD1.5":77.0,"eD2.0":96.0},"Fbry":{"eD1.5":57.0,"eD2.0":67.0},"elong":2.0,"E":10.4,"Ec":10.5,"G":3.9,"mu":0.33,"density":0.097}},{"id":"3.9.8.0b#0","table":"3.9.8.0b","caption":"Table 3.9.8.0(b). Design Mechanical and Physical Properties of 359.0 Aluminum Alloy Casting","alloy":"359.0 Aluminum Alloy","family":"359.0 Aluminum Alloy","group":"Aluminum Alloys","clad":false,"spec":"AMS-A-21180","form":"Casting","formGroup":"Casting","temper":"T6","thickness":null,"basis":"S","props":{"Ftu":45.0,"Fty":35.0,"Fcy":35.0,"Fsu":28.0,"Fbru":{"eD1.5":77.0,"eD2.0":96.0},"Fbry":{"eD1.5":55.0,"eD2.0":65.0},"elong":4.0,"E":10.5,"Ec":10.7,"G":4.0,"mu":0.33,"density":0.097}},{"id":"3.9.8.0b#1","table":"3.9.8.0b","caption":"Table 3.9.8.0(b). Design Mechanical and Physical Properties of 359.0 Aluminum Alloy Casting","alloy":"359.0 Aluminum Alloy","family":"359.0 Aluminum Alloy","group":"Aluminum Alloys","clad":false,"spec":"AMS-A-21180","form":"Casting","formGroup":"Casting","temper":"T6","thickness":null,"basis":"S","props":{"Ftu":47.0,"Fty":38.0,"Fcy":38.0,"Fsu":29.0,"Fbru":{"eD1.5":81.0,"eD2.0":101.0},"Fbry":{"eD1.5":60.0,"eD2.0":71.0},"elong":3.0,"E":10.5,"Ec":10.7,"G":4.0,"mu":0.33,"density":0.097}},{"id":"3.9.8.0b#2","table":"3.9.8.0b","caption":"Table 3.9.8.0(b). Design Mechanical and Physical Properties of 359.0 Aluminum Alloy Casting","alloy":"359.0 Aluminum Alloy","family":"359.0 Aluminum Alloy","group":"Aluminum Alloys","clad":false,"spec":"AMS-A-21180","form":"Casting","formGroup":"Casting","temper":"T6","thickness":null,"basis":"S","props":{"Ftu":45.0,"Fty":34.0,"Fcy":34.0,"Fsu":28.0,"Fbru":{"eD1.5":77.0,"eD2.0":96.0},"Fbry":{"eD1.5":54.0,"eD2.0":63.0},"elong":4.0,"E":10.5,"Ec":10.7,"G":4.0,"mu":0.33,"density":0.097}},{"id":"3.9.8.0b#3","table":"3.9.8.0b","caption":"Table 3.9.8.0(b). Design Mechanical and Physical Properties of 359.0 Aluminum Alloy Casting","alloy":"359.0 Aluminum Alloy","family":"359.0 Aluminum Alloy","group":"Aluminum Alloys","clad":false,"spec":"AMS-A-21180","form":"Casting","formGroup":"Casting","temper":"T6","thickness":null,"basis":"S","props":{"Ftu":40.0,"Fty":30.0,"Fcy":30.0,"Fsu":25.0,"Fbru":{"eD1.5":69.0,"eD2.0":86.0},"Fbry":{"eD1.5":47.0,"eD2.0":56.0},"elong":3.0,"E":10.5,"Ec":10.7,"G":4.0,"mu":0.33,"density":0.097}},{"id":"4.2.1.0b#0","table":"4.2.1.0b","caption":"Table 4.2.1.0(b). Design Mechanical and Physical Properties of AZ31B Magnesium Alloy Sheet and Plate","alloy":"AZ31B Magnesium Alloy","family":"AZ31B Magnesium Alloy","group":"Magnesium Alloys","clad":false,"spec":"AMS 4375","form":"Sheet","formGroup":"Sheet","temper":"O","thickness":{"min":0.016,"max":0.06,"raw":"0.016-0.060"},"basis":"S","props":{"Ftu":{"L":32.0},"Fty":{"L":18.0},"Fsu":17.0,"Fbru":{"eD1.5":50.0,"eD2.0":60.0},"Fbry":{"eD1.5":29.0,"eD2.0":29.0},"elong":{"L":12.0},"E":6.5,"Ec":6.5,"G":2.4,"mu":0.35,"density":0.0639}},{"id":"4.2.1.0b#1","table":"4.2.1.0b","caption":"Table 4.2.1.0(b). Design Mechanical and Physical Properties of AZ31B Magnesium Alloy Sheet and Plate","alloy":"AZ31B Magnesium Alloy","family":"AZ31B Magnesium Alloy","group":"Magnesium Alloys","clad":false,"spec":"AMS 4375","form":"Sheet","formGroup":"Sheet","temper":"O","thickness":{"min":0.061,"max":0.249,"raw":"0.061-0.249"},"basis":"S","props":{"Ftu":{"L":32.0},"Fty":{"L":15.0},"Fcy":{"L":12.0},"Fsu":17.0,"Fbru":{"eD1.5":50.0,"eD2.0":60.0},"Fbry":{"eD1.5":29.0,"eD2.0":29.0},"elong":{"L":12.0},"E":6.5,"Ec":6.5,"G":2.4,"mu":0.35,"density":0.0639}},{"id":"4.2.1.0b#2","table":"4.2.1.0b","caption":"Table 4.2.1.0(b). Design Mechanical and Physical Properties of AZ31B Magnesium Alloy Sheet and Plate","alloy":"AZ31B Magnesium Alloy","family":"AZ31B Magnesium Alloy","group":"Magnesium Alloys","clad":false,"spec":"AMS 4375","form":"Plate","formGroup":"Plate","temper":"O","thickness":{"min":0.25,"max":0.5,"raw":"0.250-0.500"},"basis":"S","props":{"Ftu":{"L":32.0},"Fty":{"L":15.0},"Fcy":{"L":10.0},"Fsu":17.0,"Fbru":{"eD1.5":50.0,"eD2.0":60.0},"Fbry":{"eD1.5":27.0,"eD2.0":27.0},"elong":{"L":12.0},"E":6.5,"Ec":6.5,"G":2.4,"mu":0.35,"density":0.0639}},{"id":"4.2.1.0b#3","table":"4.2.1.0b","caption":"Table 4.2.1.0(b). Design Mechanical and Physical Properties of AZ31B Magnesium Alloy Sheet and Plate","alloy":"AZ31B Magnesium Alloy","family":"AZ31B Magnesium Alloy","group":"Magnesium Alloys","clad":false,"spec":"AMS 4375","form":"Plate","formGroup":"Plate","temper":"O","thickness":{"min":0.501,"max":2.0,"raw":"0.501-2.000"},"basis":"S","props":{"Ftu":{"L":32.0},"Fty":{"L":15.0},"Fcy":{"L":10.0},"elong":{"L":10.0},"E":6.5,"Ec":6.5,"G":2.4,"mu":0.35,"density":0.0639}},{"id":"4.2.1.0b#4","table":"4.2.1.0b","caption":"Table 4.2.1.0(b). Design Mechanical and Physical Properties of AZ31B Magnesium Alloy Sheet and Plate","alloy":"AZ31B Magnesium Alloy","family":"AZ31B Magnesium Alloy","group":"Magnesium Alloys","clad":false,"spec":"AMS 4375","form":"Plate","formGroup":"Plate","temper":"O","thickness":{"min":2.001,"max":3.0,"raw":"2.001-3.000"},"basis":"S","props":{"Ftu":{"L":32.0},"Fty":{"L":15.0},"Fcy":{"L":8.0},"elong":{"L":9.0},"E":6.5,"Ec":6.5,"G":2.4,"mu":0.35,"density":0.0639}},{"id":"4.2.1.0b#5","table":"4.2.1.0b","caption":"Table 4.2.1.0(b). Design Mechanical and Physical Properties of AZ31B Magnesium Alloy Sheet and Plate","alloy":"AZ31B Magnesium Alloy","family":"AZ31B Magnesium Alloy","group":"Magnesium Alloys","clad":false,"spec":"AMS 4377","form":"Sheet","formGroup":"Sheet","temper":"H24","thickness":{"min":0.016,"max":0.062,"raw":"0.016-0.062"},"basis":"S","props":{"Ftu":{"L":39.0,"LT":40.0},"Fty":{"L":29.0,"LT":32.0},"Fsu":18.0,"Fbru":{"eD1.5":58.0,"eD2.0":68.0},"Fbry":{"eD1.5":43.0,"eD2.0":43.0},"elong":{"L":6.0},"E":6.5,"Ec":6.5,"G":2.4,"mu":0.35,"density":0.0639}},{"id":"4.2.1.0b#6","table":"4.2.1.0b","caption":"Table 4.2.1.0(b). Design Mechanical and Physical Properties of AZ31B Magnesium Alloy Sheet and Plate","alloy":"AZ31B Magnesium Alloy","family":"AZ31B Magnesium Alloy","group":"Magnesium Alloys","clad":false,"spec":"AMS 4377","form":"Sheet","formGroup":"Sheet","temper":"H24","thickness":{"min":0.063,"max":0.249,"raw":"0.063-0.249"},"basis":"S","props":{"Ftu":{"L":39.0,"LT":40.0},"Fty":{"L":29.0,"LT":32.0},"Fcy":{"L":24.0},"Fsu":18.0,"Fbru":{"eD1.5":58.0,"eD2.0":68.0},"Fbry":{"eD1.5":43.0,"eD2.0":43.0},"elong":{"L":6.0},"E":6.5,"Ec":6.5,"G":2.4,"mu":0.35,"density":0.0639}},{"id":"4.2.1.0b#7","table":"4.2.1.0b","caption":"Table 4.2.1.0(b). Design Mechanical and Physical Properties of AZ31B Magnesium Alloy Sheet and Plate","alloy":"AZ31B Magnesium Alloy","family":"AZ31B Magnesium Alloy","group":"Magnesium Alloys","clad":false,"spec":"AMS 4377","form":"Plate","formGroup":"Plate","temper":"H24","thickness":{"min":0.25,"max":0.374,"raw":"0.250-0.374"},"basis":"S","props":{"Ftu":{"L":38.0,"LT":39.0},"Fty":{"L":26.0,"LT":29.0},"Fcy":{"L":20.0},"Fsu":18.0,"Fbru":{"eD1.5":56.0,"eD2.0":65.0},"Fbry":{"eD1.5":38.0,"eD2.0":38.0},"elong":{"L":8.0},"E":6.5,"Ec":6.5,"G":2.4,"mu":0.35,"density":0.0639}},{"id":"4.2.1.0b#8","table":"4.2.1.0b","caption":"Table 4.2.1.0(b). Design Mechanical and Physical Properties of AZ31B Magnesium Alloy Sheet and Plate","alloy":"AZ31B Magnesium Alloy","family":"AZ31B Magnesium Alloy","group":"Magnesium Alloys","clad":false,"spec":"AMS 4377","form":"Plate","formGroup":"Plate","temper":"H24","thickness":{"min":0.375,"max":0.5,"raw":"0.375-0.500"},"basis":"S","props":{"Ftu":{"L":37.0,"LT":38.0},"Fty":{"L":24.0,"LT":27.0},"Fcy":{"L":16.0},"Fsu":18.0,"Fbru":{"eD1.5":54.0,"eD2.0":63.0},"Fbry":{"eD1.5":34.0,"eD2.0":34.0},"elong":{"L":8.0},"E":6.5,"Ec":6.5,"G":2.4,"mu":0.35,"density":0.0639}},{"id":"4.2.1.0b#9","table":"4.2.1.0b","caption":"Table 4.2.1.0(b). Design Mechanical and Physical Properties of AZ31B Magnesium Alloy Sheet and Plate","alloy":"AZ31B Magnesium Alloy","family":"AZ31B Magnesium Alloy","group":"Magnesium Alloys","clad":false,"spec":"AMS 4377","form":"Plate","formGroup":"Plate","temper":"H24","thickness":{"min":0.501,"max":1.0,"raw":"0.501-1.000"},"basis":"S","props":{"Ftu":{"L":36.0,"LT":37.0},"Fty":{"L":22.0,"LT":25.0},"Fcy":{"L":13.0},"elong":{"L":8.0},"E":6.5,"Ec":6.5,"G":2.4,"mu":0.35,"density":0.0639}},{"id":"4.2.1.0b#10","table":"4.2.1.0b","caption":"Table 4.2.1.0(b). Design Mechanical and Physical Properties of AZ31B Magnesium Alloy Sheet and Plate","alloy":"AZ31B Magnesium Alloy","family":"AZ31B Magnesium Alloy","group":"Magnesium Alloys","clad":false,"spec":"AMS 4377","form":"Plate","formGroup":"Plate","temper":"H24","thickness":{"min":1.001,"max":2.0,"raw":"1.001-2.000"},"basis":"S","props":{"Ftu":{"L":34.0,"LT":35.0},"Fty":{"L":20.0,"LT":23.0},"Fcy":{"L":10.0},"elong":{"L":8.0},"E":6.5,"Ec":6.5,"G":2.4,"mu":0.35,"density":0.0639}},{"id":"4.2.1.0b#11","table":"4.2.1.0b","caption":"Table 4.2.1.0(b). Design Mechanical and Physical Properties of AZ31B Magnesium Alloy Sheet and Plate","alloy":"AZ31B Magnesium Alloy","family":"AZ31B Magnesium Alloy","group":"Magnesium Alloys","clad":false,"spec":"AMS 4377","form":"Plate","formGroup":"Plate","temper":"H24","thickness":{"min":2.001,"max":3.0,"raw":"2.001-3.000"},"basis":"S","props":{"Ftu":{"L":34.0},"Fty":{"L":18.0},"Fcy":{"L":9.0},"elong":{"L":8.0},"E":6.5,"Ec":6.5,"G":2.4,"mu":0.35,"density":0.0639}},{"id":"4.2.1.0c#0","table":"4.2.1.0c","caption":"Table 4.2.1.0(c). Design Mechanical and Physical Properties of AZ31B Magnesium Alloy Plate","alloy":"AZ31B Magnesium Alloy","family":"AZ31B Magnesium Alloy","group":"Magnesium Alloys","clad":false,"spec":"AMS 4376","form":"Plate","formGroup":"Plate","temper":"H26","thickness":{"min":0.25,"max":0.375,"raw":"0.250-0.375"},"basis":"S","props":{"Ftu":{"L":39.0,"LT":40.0},"Fty":{"L":27.0,"LT":30.0},"Fcy":{"L":22.0},"Fsu":18.0,"Fbru":{"eD1.5":58.0,"eD2.0":68.0},"Fbry":{"eD1.5":40.0,"eD2.0":40.0},"elong":{"L":6.0},"E":6.5,"Ec":6.5,"G":2.4,"mu":0.35,"density":0.0639}},{"id":"4.2.1.0c#1","table":"4.2.1.0c","caption":"Table 4.2.1.0(c). Design Mechanical and Physical Properties of AZ31B Magnesium Alloy Plate","alloy":"AZ31B Magnesium Alloy","family":"AZ31B Magnesium Alloy","group":"Magnesium Alloys","clad":false,"spec":"AMS 4376","form":"Plate","formGroup":"Plate","temper":"H26","thickness":{"min":0.376,"max":0.438,"raw":"0.376-0.438"},"basis":"S","props":{"Ftu":{"L":38.0,"LT":39.0},"Fty":{"L":26.0,"LT":29.0},"Fcy":{"L":21.0},"Fsu":18.0,"Fbru":{"eD1.5":56.0,"eD2.0":65.0},"Fbry":{"eD1.5":39.0,"eD2.0":39.0},"elong":{"L":6.0},"E":6.5,"Ec":6.5,"G":2.4,"mu":0.35,"density":0.0639}},{"id":"4.2.1.0c#2","table":"4.2.1.0c","caption":"Table 4.2.1.0(c). Design Mechanical and Physical Properties of AZ31B Magnesium Alloy Plate","alloy":"AZ31B Magnesium Alloy","family":"AZ31B Magnesium Alloy","group":"Magnesium Alloys","clad":false,"spec":"AMS 4376","form":"Plate","formGroup":"Plate","temper":"H26","thickness":{"min":0.439,"max":0.5,"raw":"0.439-0.500"},"basis":"S","props":{"Ftu":{"L":38.0,"LT":39.0},"Fty":{"L":26.0,"LT":29.0},"Fcy":{"L":18.0},"Fsu":18.0,"Fbru":{"eD1.5":56.0,"eD2.0":65.0},"Fbry":{"eD1.5":36.0,"eD2.0":36.0},"elong":{"L":6.0},"E":6.5,"Ec":6.5,"G":2.4,"mu":0.35,"density":0.0639}},{"id":"4.2.1.0c#3","table":"4.2.1.0c","caption":"Table 4.2.1.0(c). Design Mechanical and Physical Properties of AZ31B Magnesium Alloy Plate","alloy":"AZ31B Magnesium Alloy","family":"AZ31B Magnesium Alloy","group":"Magnesium Alloys","clad":false,"spec":"AMS 4376","form":"Plate","formGroup":"Plate","temper":"H26","thickness":{"min":0.501,"max":0.75,"raw":"0.501-0.750"},"basis":"S","props":{"Ftu":{"L":37.0,"LT":38.0},"Fty":{"L":25.0,"LT":28.0},"Fcy":{"L":17.0},"elong":{"L":6.0},"E":6.5,"Ec":6.5,"G":2.4,"mu":0.35,"density":0.0639}},{"id":"4.2.1.0c#4","table":"4.2.1.0c","caption":"Table 4.2.1.0(c). Design Mechanical and Physical Properties of AZ31B Magnesium Alloy Plate","alloy":"AZ31B Magnesium Alloy","family":"AZ31B Magnesium Alloy","group":"Magnesium Alloys","clad":false,"spec":"AMS 4376","form":"Plate","formGroup":"Plate","temper":"H26","thickness":{"min":0.751,"max":1.0,"raw":"0.751-1.000"},"basis":"S","props":{"Ftu":{"L":37.0,"LT":38.0},"Fty":{"L":23.0,"LT":26.0},"Fcy":{"L":16.0},"elong":{"L":6.0},"E":6.5,"Ec":6.5,"G":2.4,"mu":0.35,"density":0.0639}},{"id":"4.2.1.0c#5","table":"4.2.1.0c","caption":"Table 4.2.1.0(c). Design Mechanical and Physical Properties of AZ31B Magnesium Alloy Plate","alloy":"AZ31B Magnesium Alloy","family":"AZ31B Magnesium Alloy","group":"Magnesium Alloys","clad":false,"spec":"AMS 4376","form":"Plate","formGroup":"Plate","temper":"H26","thickness":{"min":1.001,"max":1.5,"raw":"1.001-1.500"},"basis":"S","props":{"Ftu":{"L":35.0,"LT":36.0},"Fty":{"L":22.0,"LT":25.0},"Fcy":{"L":15.0},"elong":{"L":6.0},"E":6.5,"Ec":6.5,"G":2.4,"mu":0.35,"density":0.0639}},{"id":"4.2.1.0c#6","table":"4.2.1.0c","caption":"Table 4.2.1.0(c). Design Mechanical and Physical Properties of AZ31B Magnesium Alloy Plate","alloy":"AZ31B Magnesium Alloy","family":"AZ31B Magnesium Alloy","group":"Magnesium Alloys","clad":false,"spec":"AMS 4376","form":"Plate","formGroup":"Plate","temper":"H26","thickness":{"min":1.501,"max":2.0,"raw":"1.501-2.000"},"basis":"S","props":{"Ftu":{"L":35.0,"LT":36.0},"Fty":{"L":21.0,"LT":24.0},"Fcy":{"L":14.0},"elong":{"L":6.0},"E":6.5,"Ec":6.5,"G":2.4,"mu":0.35,"density":0.0639}},{"id":"4.2.1.0d#0","table":"4.2.1.0d","caption":"Table 4.2.1.0(d). Design Mechanical and Physical Properties of AZ31B Magnesium Alloy Extrusion and Forging","alloy":"AZ31B Magnesium Alloy","family":"AZ31B Magnesium Alloy","group":"Magnesium Alloys","clad":false,"spec":"ASTM B 107","form":"Extruded bar, rod, and solid shapes","formGroup":"Extrusion","temper":"F","thickness":{"min":null,"max":0.249,"raw":"≤0.249"},"basis":"S","props":{"Ftu":{"L":35.0},"Fty":{"L":21.0},"Fsu":17.0,"Fbru":{"eD1.5":36.0,"eD2.0":45.0},"Fbry":{"eD1.5":23.0,"eD2.0":23.0},"elong":{"L":7.0},"E":6.5,"Ec":6.5,"G":2.4,"mu":0.35,"density":0.0639}},{"id":"4.2.1.0d#1","table":"4.2.1.0d","caption":"Table 4.2.1.0(d). Design Mechanical and Physical Properties of AZ31B Magnesium Alloy Extrusion and Forging","alloy":"AZ31B Magnesium Alloy","family":"AZ31B Magnesium Alloy","group":"Magnesium Alloys","clad":false,"spec":"ASTM B 107","form":"Extruded bar, rod, and solid shapes","formGroup":"Extrusion","temper":"F","thickness":{"min":0.25,"max":1.499,"raw":"0.250-1.499"},"basis":"S","props":{"Ftu":{"L":35.0},"Fty":{"L":22.0},"Fcy":{"L":12.0},"Fsu":17.0,"Fbru":{"eD1.5":36.0,"eD2.0":45.0},"Fbry":{"eD1.5":23.0,"eD2.0":23.0},"elong":{"L":7.0},"E":6.5,"Ec":6.5,"G":2.4,"mu":0.35,"density":0.0639}},{"id":"4.2.1.0d#2","table":"4.2.1.0d","caption":"Table 4.2.1.0(d). Design Mechanical and Physical Properties of AZ31B Magnesium Alloy Extrusion and Forging","alloy":"AZ31B Magnesium Alloy","family":"AZ31B Magnesium Alloy","group":"Magnesium Alloys","clad":false,"spec":"ASTM B 107","form":"Extruded bar, rod, and solid shapes","formGroup":"Extrusion","temper":"F","thickness":{"min":1.5,"max":2.499,"raw":"1.500-2.499"},"basis":"S","props":{"Ftu":{"L":34.0},"Fty":{"L":22.0},"Fcy":{"L":12.0},"Fsu":17.0,"Fbru":{"eD1.5":36.0,"eD2.0":45.0},"Fbry":{"eD1.5":23.0,"eD2.0":23.0},"elong":{"L":7.0},"E":6.5,"Ec":6.5,"G":2.4,"mu":0.35,"density":0.0639}},{"id":"4.2.1.0d#3","table":"4.2.1.0d","caption":"Table 4.2.1.0(d). Design Mechanical and Physical Properties of AZ31B Magnesium Alloy Extrusion and Forging","alloy":"AZ31B Magnesium Alloy","family":"AZ31B Magnesium Alloy","group":"Magnesium Alloys","clad":false,"spec":"ASTM B 107","form":"Extruded bar, rod, and solid shapes","formGroup":"Extrusion","temper":"F","thickness":{"min":2.5,"max":4.999,"raw":"2.500-4.999"},"basis":"S","props":{"Ftu":{"L":32.0},"Fty":{"L":20.0},"Fcy":{"L":10.0},"elong":{"L":7.0},"E":6.5,"Ec":6.5,"G":2.4,"mu":0.35,"density":0.0639}},{"id":"4.2.1.0d#4","table":"4.2.1.0d","caption":"Table 4.2.1.0(d). Design Mechanical and Physical Properties of AZ31B Magnesium Alloy Extrusion and Forging","alloy":"AZ31B Magnesium Alloy","family":"AZ31B Magnesium Alloy","group":"Magnesium Alloys","clad":false,"spec":"ASTM B 107","form":"Extruded hollow shapes","formGroup":"Extrusion","temper":"F","thickness":{"min":null,"max":null,"raw":"All"},"basis":"S","props":{"Ftu":{"L":32.0},"Fty":{"L":16.0},"Fcy":{"L":10.0},"elong":{"L":8.0},"E":6.5,"Ec":6.5,"G":2.4,"mu":0.35,"density":0.0639}},{"id":"4.2.1.0d#5","table":"4.2.1.0d","caption":"Table 4.2.1.0(d). Design Mechanical and Physical Properties of AZ31B Magnesium Alloy Extrusion and Forging","alloy":"AZ31B Magnesium Alloy","family":"AZ31B Magnesium Alloy","group":"Magnesium Alloys","clad":false,"spec":"ASTM B 107","form":"Extruded tube","formGroup":"Extrusion","temper":"F","thickness":{"min":0.028,"max":0.25,"raw":"0.028-0.250"},"basis":"S","props":{"Ftu":{"L":32.0},"Fty":{"L":16.0},"Fcy":{"L":10.0},"elong":{"L":8.0},"E":6.5,"Ec":6.5,"G":2.4,"mu":0.35,"density":0.0639}},{"id":"4.2.1.0d#6","table":"4.2.1.0d","caption":"Table 4.2.1.0(d). Design Mechanical and Physical Properties of AZ31B Magnesium Alloy Extrusion and Forging","alloy":"AZ31B Magnesium Alloy","family":"AZ31B Magnesium Alloy","group":"Magnesium Alloys","clad":false,"spec":"ASTM B 107","form":"Extruded tube","formGroup":"Extrusion","temper":"F","thickness":{"min":0.251,"max":0.75,"raw":"0.251-0.750"},"basis":"S","props":{"Ftu":{"L":32.0},"Fty":{"L":16.0},"Fcy":{"L":10.0},"elong":{"L":4.0},"E":6.5,"Ec":6.5,"G":2.4,"mu":0.35,"density":0.0639}},{"id":"4.2.1.0d#7","table":"4.2.1.0d","caption":"Table 4.2.1.0(d). Design Mechanical and Physical Properties of AZ31B Magnesium Alloy Extrusion and Forging","alloy":"AZ31B Magnesium Alloy","family":"AZ31B Magnesium Alloy","group":"Magnesium Alloys","clad":false,"spec":"ASTM B 91","form":"Forging","formGroup":"Forging","temper":"F","thickness":{"min":null,"max":null,"raw":"···"},"basis":"S","props":{"Ftu":{"L":34.0},"Fty":{"L":19.0},"elong":{"L":6.0},"E":6.5,"Ec":6.5,"G":2.4,"mu":0.35,"density":0.0639}},{"id":"4.2.2.0b#0","table":"4.2.2.0b","caption":"Table 4.2.2.0(b). Design Mechanical and Physical Properties of AZ61A Magnesium Alloy Extrusion and Forging","alloy":"AZ61A Magnesium Alloy","family":"AZ61A Magnesium Alloy","group":"Magnesium Alloys","clad":false,"spec":"AMS 4350","form":"Extruded bar, rod, and solid shapes","formGroup":"Extrusion","temper":"F","thickness":{"min":null,"max":0.249,"raw":"≤0.249"},"basis":"S","props":{"Ftu":{"L":38.0},"Fty":{"L":21.0},"Fcy":{"L":14.0},"Fsu":19.0,"Fbru":{"eD1.5":45.0,"eD2.0":55.0},"Fbry":{"eD1.5":28.0,"eD2.0":32.0},"elong":{"L":8.0},"E":6.3,"Ec":6.3,"G":2.4,"mu":0.31,"density":0.0647}},{"id":"4.2.2.0b#1","table":"4.2.2.0b","caption":"Table 4.2.2.0(b). Design Mechanical and Physical Properties of AZ61A Magnesium Alloy Extrusion and Forging","alloy":"AZ61A Magnesium Alloy","family":"AZ61A Magnesium Alloy","group":"Magnesium Alloys","clad":false,"spec":"AMS 4350","form":"Extruded bar, rod, and solid shapes","formGroup":"Extrusion","temper":"F","thickness":{"min":0.25,"max":2.499,"raw":"0.250-2.499"},"basis":"S","props":{"Ftu":{"L":40.0},"Fty":{"L":24.0},"Fcy":{"L":14.0},"Fsu":19.0,"Fbru":{"eD1.5":45.0,"eD2.0":55.0},"Fbry":{"eD1.5":28.0,"eD2.0":32.0},"elong":{"L":9.0},"E":6.3,"Ec":6.3,"G":2.4,"mu":0.31,"density":0.0647}},{"id":"4.2.2.0b#2","table":"4.2.2.0b","caption":"Table 4.2.2.0(b). Design Mechanical and Physical Properties of AZ61A Magnesium Alloy Extrusion and Forging","alloy":"AZ61A Magnesium Alloy","family":"AZ61A Magnesium Alloy","group":"Magnesium Alloys","clad":false,"spec":"AMS 4350","form":"Extruded bar, rod, and solid shapes","formGroup":"Extrusion","temper":"F","thickness":{"min":2.5,"max":4.499,"raw":"2.500-4.499"},"basis":"S","props":{"Ftu":{"L":40.0},"Fty":{"L":22.0},"Fcy":{"L":14.0},"elong":{"L":7.0},"E":6.3,"Ec":6.3,"G":2.4,"mu":0.31,"density":0.0647}},{"id":"4.2.2.0b#3","table":"4.2.2.0b","caption":"Table 4.2.2.0(b). Design Mechanical and Physical Properties of AZ61A Magnesium Alloy Extrusion and Forging","alloy":"AZ61A Magnesium Alloy","family":"AZ61A Magnesium Alloy","group":"Magnesium Alloys","clad":false,"spec":"AMS 4350","form":"Extruded hollow shapes","formGroup":"Extrusion","temper":"F","thickness":{"min":null,"max":null,"raw":"All"},"basis":"S","props":{"Ftu":{"L":36.0},"Fty":{"L":16.0},"Fcy":{"L":11.0},"elong":{"L":7.0},"E":6.3,"Ec":6.3,"G":2.4,"mu":0.31,"density":0.0647}},{"id":"4.2.2.0b#4","table":"4.2.2.0b","caption":"Table 4.2.2.0(b). Design Mechanical and Physical Properties of AZ61A Magnesium Alloy Extrusion and Forging","alloy":"AZ61A Magnesium Alloy","family":"AZ61A Magnesium Alloy","group":"Magnesium Alloys","clad":false,"spec":"AMS 4350","form":"Extruded tube","formGroup":"Extrusion","temper":"F","thickness":{"min":0.028,"max":0.75,"raw":"0.028-0.750"},"basis":"S","props":{"Ftu":{"L":36.0},"Fty":{"L":16.0},"Fcy":{"L":11.0},"elong":{"L":7.0},"E":6.3,"Ec":6.3,"G":2.4,"mu":0.31,"density":0.0647}},{"id":"4.2.2.0b#5","table":"4.2.2.0b","caption":"Table 4.2.2.0(b). Design Mechanical and Physical Properties of AZ61A Magnesium Alloy Extrusion and Forging","alloy":"AZ61A Magnesium Alloy","family":"AZ61A Magnesium Alloy","group":"Magnesium Alloys","clad":false,"spec":"ASTM B 91","form":"Forging","formGroup":"Forging","temper":"F","thickness":{"min":null,"max":null,"raw":"···"},"basis":"S","props":{"Ftu":{"L":38.0},"Fty":{"L":22.0},"Fcy":{"L":14.0},"Fsu":19.0,"Fbru":{"eD1.5":50.0,"eD2.0":60.0},"Fbry":{"eD1.5":28.0,"eD2.0":32.0},"elong":{"L":6.0},"E":6.3,"Ec":6.3,"G":2.4,"mu":0.31,"density":0.0647}},{"id":"4.2.3.0b#0","table":"4.2.3.0b","caption":"Table 4.2.3.0(b). Design Mechanical and Physical Properties of ZK60A Magnesium Alloy Extrusion","alloy":"ZK60A Magnesium Alloy","family":"ZK60A Magnesium Alloy","group":"Magnesium Alloys","clad":false,"spec":"ASTM B 107","form":"Extruded rod, bar, and solid shapes","formGroup":"Extrusion","temper":"F","thickness":{"min":null,"max":null,"raw":"All"},"basis":"S","props":{"Ftu":{"L":43.0},"Fty":{"L":31.0},"Fcy":{"L":27.0},"Fsu":22.0,"Fbru":{"eD2.0":70.0},"Fbry":{"eD2.0":45.0},"elong":{"L":5.0},"E":6.5,"Ec":6.5,"G":2.4,"mu":0.35,"density":0.0659}},{"id":"4.2.3.0b#1","table":"4.2.3.0b","caption":"Table 4.2.3.0(b). Design Mechanical and Physical Properties of ZK60A Magnesium Alloy Extrusion","alloy":"ZK60A Magnesium Alloy","family":"ZK60A Magnesium Alloy","group":"Magnesium Alloys","clad":false,"spec":"ASTM B 107","form":"Extruded rod, bar, and solid shapes","formGroup":"Extrusion","temper":"F","thickness":{"min":null,"max":null,"raw":"All"},"basis":"S","props":{"Ftu":{"L":43.0},"Fty":{"L":31.0},"Fcy":{"L":26.0},"Fsu":22.0,"Fbru":{"eD2.0":70.0},"Fbry":{"eD2.0":45.0},"elong":{"L":5.0},"E":6.5,"Ec":6.5,"G":2.4,"mu":0.35,"density":0.0659}},{"id":"4.2.3.0b#2","table":"4.2.3.0b","caption":"Table 4.2.3.0(b). Design Mechanical and Physical Properties of ZK60A Magnesium Alloy Extrusion","alloy":"ZK60A Magnesium Alloy","family":"ZK60A Magnesium Alloy","group":"Magnesium Alloys","clad":false,"spec":"ASTM B 107","form":"Extruded rod, bar, and solid shapes","formGroup":"Extrusion","temper":"F","thickness":{"min":null,"max":null,"raw":"All"},"basis":"S","props":{"Ftu":{"L":43.0},"Fty":{"L":31.0},"Fcy":{"L":25.0},"Fsu":22.0,"Fbru":{"eD2.0":70.0},"Fbry":{"eD2.0":45.0},"elong":{"L":5.0},"E":6.5,"Ec":6.5,"G":2.4,"mu":0.35,"density":0.0659}},{"id":"4.2.3.0b#3","table":"4.2.3.0b","caption":"Table 4.2.3.0(b). Design Mechanical and Physical Properties of ZK60A Magnesium Alloy Extrusion","alloy":"ZK60A Magnesium Alloy","family":"ZK60A Magnesium Alloy","group":"Magnesium Alloys","clad":false,"spec":"ASTM B 107","form":"Extruded rod, bar, and solid shapes","formGroup":"Extrusion","temper":"F","thickness":{"min":null,"max":null,"raw":"All"},"basis":"S","props":{"Ftu":{"L":43.0},"Fty":{"L":31.0},"Fcy":{"L":20.0},"elong":{"L":4.0},"E":6.5,"Ec":6.5,"G":2.4,"mu":0.35,"density":0.0659}},{"id":"4.2.3.0b#4","table":"4.2.3.0b","caption":"Table 4.2.3.0(b). Design Mechanical and Physical Properties of ZK60A Magnesium Alloy Extrusion","alloy":"ZK60A Magnesium Alloy","family":"ZK60A Magnesium Alloy","group":"Magnesium Alloys","clad":false,"spec":"ASTM B 107","form":"Extruded hollow shapes","formGroup":"Extrusion","temper":"F","thickness":{"min":null,"max":null,"raw":"All"},"basis":"S","props":{"Ftu":{"L":40.0},"Fty":{"L":28.0},"Fcy":{"L":20.0},"elong":{"L":5.0},"E":6.5,"Ec":6.5,"G":2.4,"mu":0.35,"density":0.0659}},{"id":"4.2.3.0b#5","table":"4.2.3.0b","caption":"Table 4.2.3.0(b). Design Mechanical and Physical Properties of ZK60A Magnesium Alloy Extrusion","alloy":"ZK60A Magnesium Alloy","family":"ZK60A Magnesium Alloy","group":"Magnesium Alloys","clad":false,"spec":"ASTM B 107","form":"Extruded tube","formGroup":"Extrusion","temper":"F","thickness":{"min":null,"max":null,"raw":"0.028-0.750wall"},"basis":"S","props":{"Ftu":{"L":40.0},"Fty":{"L":28.0},"Fcy":{"L":20.0},"elong":{"L":5.0},"E":6.5,"Ec":6.5,"G":2.4,"mu":0.35,"density":0.0659}},{"id":"4.2.3.0c#0","table":"4.2.3.0c","caption":"Table 4.2.3.0(c). Design Mechanical and Physical Properties of ZK60A Magnesium Alloy Extrusion and Forging","alloy":"ZK60A Magnesium Alloy","family":"ZK60A Magnesium Alloy","group":"Magnesium Alloys","clad":false,"spec":"AMS 4352","form":"Extruded rod, bar, and solid shapes","formGroup":"Extrusion","temper":"T5","thickness":{"min":null,"max":null,"raw":"All"},"basis":"S","props":{"Ftu":{"L":45.0},"Fty":{"L":36.0},"Fcy":{"L":30.0},"Fsu":22.0,"Fbru":{"eD2.0":71.0},"Fbry":{"eD2.0":47.0},"elong":{"L":4.0},"E":6.5,"Ec":6.5,"G":2.4,"mu":0.35,"density":0.0659}},{"id":"4.2.3.0c#1","table":"4.2.3.0c","caption":"Table 4.2.3.0(c). Design Mechanical and Physical Properties of ZK60A Magnesium Alloy Extrusion and Forging","alloy":"ZK60A Magnesium Alloy","family":"ZK60A Magnesium Alloy","group":"Magnesium Alloys","clad":false,"spec":"AMS 4352","form":"Extruded rod, bar, and solid shapes","formGroup":"Extrusion","temper":"T5","thickness":{"min":null,"max":null,"raw":"All"},"basis":"S","props":{"Ftu":{"L":45.0},"Fty":{"L":36.0},"Fcy":{"L":28.0},"Fsu":22.0,"Fbru":{"eD2.0":71.0},"Fbry":{"eD2.0":47.0},"elong":{"L":4.0},"E":6.5,"Ec":6.5,"G":2.4,"mu":0.35,"density":0.0659}},{"id":"4.2.3.0c#2","table":"4.2.3.0c","caption":"Table 4.2.3.0(c). Design Mechanical and Physical Properties of ZK60A Magnesium Alloy Extrusion and Forging","alloy":"ZK60A Magnesium Alloy","family":"ZK60A Magnesium Alloy","group":"Magnesium Alloys","clad":false,"spec":"AMS 4352","form":"Extruded rod, bar, and solid shapes","formGroup":"Extrusion","temper":"T5","thickness":{"min":null,"max":null,"raw":"All"},"basis":"S","props":{"Ftu":{"L":45.0},"Fty":{"L":36.0},"Fcy":{"L":25.0},"Fsu":22.0,"Fbru":{"eD2.0":71.0},"Fbry":{"eD2.0":47.0},"elong":{"L":4.0},"E":6.5,"Ec":6.5,"G":2.4,"mu":0.35,"density":0.0659}},{"id":"4.2.3.0c#3","table":"4.2.3.0c","caption":"Table 4.2.3.0(c). Design Mechanical and Physical Properties of ZK60A Magnesium Alloy Extrusion and Forging","alloy":"ZK60A Magnesium Alloy","family":"ZK60A Magnesium Alloy","group":"Magnesium Alloys","clad":false,"spec":"AMS 4352","form":"Extruded rod, bar, and solid shapes","formGroup":"Extrusion","temper":"T5","thickness":{"min":null,"max":null,"raw":"All"},"basis":"S","props":{"Ftu":{"L":45.0},"Fty":{"L":34.0},"Fcy":{"L":23.0},"elong":{"L":6.0},"E":6.5,"Ec":6.5,"G":2.4,"mu":0.35,"density":0.0659}},{"id":"4.2.3.0c#4","table":"4.2.3.0c","caption":"Table 4.2.3.0(c). Design Mechanical and Physical Properties of
