Repository: Teased-oChroid-orrA/powershell_tool

# GS Engineering Toolbench

A Rust engineering application with native GPU workbenches for modelling,
finite-element analysis, aircraft frame/truss members, bushings and eccentric
bushings. The dashboard also opens the terminal tools for search, fastener holes,
lug analysis, pressure vessels, preload and material lookup.

The search engine handles text, Office documents, archives and PDFs, with live
progress, an optional persistent index and streamed reports. Rust is the sole
implementation; the earlier PowerShell and C# applications remain in git history.

File: mechanics-core/data/mil-hdbk-5j.json (part 18 of 21)
ZK60A Magnesium Alloy Extrusion and Forging","alloy":"ZK60A Magnesium Alloy","family":"ZK60A Magnesium Alloy","group":"Magnesium Alloys","clad":false,"spec":"AMS 4352","form":"Extruded rod, bar, and solid shapes","formGroup":"Extrusion","temper":"T5","thickness":{"min":null,"max":null,"raw":"All"},"basis":"S","props":{"Ftu":{"L":45.0},"Fty":{"L":34.0},"Fcy":{"L":22.0},"elong":{"L":6.0},"E":6.5,"Ec":6.5,"G":2.4,"mu":0.35,"density":0.0659}},{"id":"4.2.3.0c#5","table":"4.2.3.0c","caption":"Table 4.2.3.0(c). Design Mechanical and Physical Properties of ZK60A Magnesium Alloy Extrusion and Forging","alloy":"ZK60A Magnesium Alloy","family":"ZK60A Magnesium Alloy","group":"Magnesium Alloys","clad":false,"spec":"AMS 4352","form":"Extruded rod, bar, and solid shapes","formGroup":"Extrusion","temper":"T5","thickness":{"min":null,"max":null,"raw":"All"},"basis":"S","props":{"Ftu":{"L":43.0},"Fty":{"L":31.0},"Fcy":{"L":20.0},"elong":{"L":6.0},"E":6.5,"Ec":6.5,"G":2.4,"mu":0.35,"density":0.0659}},{"id":"4.2.3.0c#6","table":"4.2.3.0c","caption":"Table 4.2.3.0(c). Design Mechanical and Physical Properties of ZK60A Magnesium Alloy Extrusion and Forging","alloy":"ZK60A Magnesium Alloy","family":"ZK60A Magnesium Alloy","group":"Magnesium Alloys","clad":false,"spec":"AMS 4352","form":"Extruded hollow shapes","formGroup":"Extrusion","temper":"T5","thickness":{"min":null,"max":null,"raw":"All"},"basis":"S","props":{"Ftu":{"L":46.0},"Fty":{"L":38.0},"Fcy":{"L":26.0},"elong":{"L":4.0},"E":6.5,"Ec":6.5,"G":2.4,"mu":0.35,"density":0.0659}},{"id":"4.2.3.0c#7","table":"4.2.3.0c","caption":"Table 4.2.3.0(c). Design Mechanical and Physical Properties of ZK60A Magnesium Alloy Extrusion and Forging","alloy":"ZK60A Magnesium Alloy","family":"ZK60A Magnesium Alloy","group":"Magnesium Alloys","clad":false,"spec":"AMS 4352","form":"Extruded tube","formGroup":"Extrusion","temper":"T5","thickness":{"min":null,"max":null,"raw":"0.028-0.250wall"},"basis":"S","props":{"Ftu":{"L":46.0},"Fty":{"L":38.0},"Fcy":{"L":26.0},"elong":{"L":4.0},"E":6.5,"Ec":6.5,"G":2.4,"mu":0.35,"density":0.0659}},{"id":"4.2.3.0c#8","table":"4.2.3.0c","caption":"Table 4.2.3.0(c). Design Mechanical and Physical Properties of ZK60A Magnesium Alloy Extrusion and Forging","alloy":"ZK60A Magnesium Alloy","family":"ZK60A Magnesium Alloy","group":"Magnesium Alloys","clad":false,"spec":"AMS 4352","form":"Extruded tube","formGroup":"Extrusion","temper":"T5","thickness":{"min":null,"max":null,"raw":"0.094-1.188wall"},"basis":"S","props":{"Ftu":{"L":44.0},"Fty":{"L":33.0},"Fcy":{"L":21.0},"elong":{"L":4.0},"E":6.5,"Ec":6.5,"G":2.4,"mu":0.35,"density":0.0659}},{"id":"4.2.3.0c#9","table":"4.2.3.0c","caption":"Table 4.2.3.0(c). Design Mechanical and Physical Properties of ZK60A Magnesium Alloy Extrusion and Forging","alloy":"ZK60A Magnesium Alloy","family":"ZK60A Magnesium Alloy","group":"Magnesium Alloys","clad":false,"spec":"AMS 4362","form":"Die forging","formGroup":"Forging","temper":"T5","thickness":{"min":null,"max":3.0,"raw":"≤3.000"},"basis":"S","props":{"Ftu":{"L":42.0},"Fty":{"L":26.0},"elong":{"L":7.0},"E":6.5,"Ec":6.5,"G":2.4,"mu":0.35,"density":0.0659}},{"id":"4.2.3.0c#10","table":"4.2.3.0c","caption":"Table 4.2.3.0(c). Design Mechanical and Physical Properties of ZK60A Magnesium Alloy Extrusion and Forging","alloy":"ZK60A Magnesium Alloy","family":"ZK60A Magnesium Alloy","group":"Magnesium Alloys","clad":false,"spec":"AMS 4362","form":"Hand forging","formGroup":"Forging","temper":"T5","thickness":{"min":null,"max":6.0,"raw":"≤6.000"},"basis":"S","props":{"Ftu":{"L":38.0},"Fty":{"L":20.0},"elong":{"L":7.0},"E":6.5,"Ec":6.5,"G":2.4,"mu":0.35,"density":0.0659}},{"id":"4.3.1.0b#0","table":"4.3.1.0b","caption":"Table 4.3.1.0(b). Design Mechanical and Physical Properties of AM100A Magnesium Alloy Casting","alloy":"AM100A Magnesium Alloy","family":"AM100A Magnesium Alloy","group":"Magnesium Alloys","clad":false,"spec":"AMS 4455","form":"Investment casting","formGroup":"Casting","temper":"T6","thickness":null,"basis":"S","props":{"Ftu":17.0,"Fty":9.5,"Fcy":9.5,"elong":1.0,"E":6.5,"Ec":6.5,"G":2.4,"mu":0.35,"density":0.0651}},{"id":"4.3.1.0b#1","table":"4.3.1.0b","caption":"Table 4.3.1.0(b). Design Mechanical and Physical Properties of AM100A Magnesium Alloy Casting","alloy":"AM100A Magnesium Alloy","family":"AM100A Magnesium Alloy","group":"Magnesium Alloys","clad":false,"spec":"AMS 4483","form":"Permanent mold casting","formGroup":"Casting","temper":"T6","thickness":null,"basis":"S","props":{"Ftu":17.0,"Fty":10.0,"Fcy":10.0,"E":6.5,"Ec":6.5,"G":2.4,"mu":0.35,"density":0.0651}},{"id":"4.3.2.0b#0","table":"4.3.2.0b","caption":"Table 4.3.2.0(b). Design Mechanical and Physical Properties of AZ91C Magnesium Alloy Casting","alloy":"AZ91C Magnesium Alloy","family":"AZ91C Magnesium Alloy","group":"Magnesium Alloys","clad":false,"spec":"AMS 4437","form":"Sand casting","formGroup":"Casting","temper":"T6","thickness":null,"basis":"S","props":{"Ftu":17.0,"Fty":12.0,"Fcy":12.0,"elong":0.75,"E":6.5,"Ec":6.5,"G":2.4,"mu":0.35,"density":0.0652}},{"id":"4.3.2.0b#1","table":"4.3.2.0b","caption":"Table 4.3.2.0(b). Design Mechanical and Physical Properties of AZ91C Magnesium Alloy Casting","alloy":"AZ91C Magnesium Alloy","family":"AZ91C Magnesium Alloy","group":"Magnesium Alloys","clad":false,"spec":"AMS 4452","form":"Investment casting","formGroup":"Casting","temper":"T6","thickness":null,"basis":"S","props":{"Ftu":17.0,"Fty":12.0,"Fcy":12.0,"elong":1.0,"E":6.5,"Ec":6.5,"G":2.4,"mu":0.35,"density":0.0652}},{"id":"4.3.2.0c#0","table":"4.3.2.0c","caption":"Table 4.3.2.0(c). Design Mechanical and Physical Properties of AZ91E Magnesium Alloy Casting","alloy":"AZ91C Magnesium Alloy","family":"AZ91E Magnesium Alloy","group":"Magnesium Alloys","clad":false,"spec":"AMS 4446","form":"Sand casting","formGroup":"Casting","temper":"T6","thickness":null,"basis":"S","props":{"Ftu":17.0,"Fty":12.0,"Fcy":12.0,"E":6.5,"Ec":6.5,"G":2.4,"mu":0.35,"density":0.0652}},{"id":"4.3.3.0b#0","table":"4.3.3.0b","caption":"Table 4.3.3.0(b). Design Mechanical and Physical Properties of AZ92A Magnesium Alloy Casting","alloy":"AZ92A Magnesium Alloy","family":"AZ92A Magnesium Alloy","group":"Magnesium Alloys","clad":false,"spec":"AMS 4484","form":"Permanent mold casting","formGroup":"Casting","temper":"T6","thickness":null,"basis":"S","props":{"Ftu":17.0,"Fty":13.5,"Fcy":13.5,"E":6.5,"Ec":6.5,"G":2.4,"mu":0.35,"density":0.0659}},{"id":"4.3.3.0b#1","table":"4.3.3.0b","caption":"Table 4.3.3.0(b). Design Mechanical and Physical Properties of AZ92A Magnesium Alloy Casting","alloy":"AZ92A Magnesium Alloy","family":"AZ92A Magnesium Alloy","group":"Magnesium Alloys","clad":false,"spec":"AMS 4434","form":"Sand casting","formGroup":"Casting","temper":"T6","thickness":null,"basis":"S","props":{"Ftu":17.0,"Fty":13.5,"Fcy":13.5,"E":6.5,"Ec":6.5,"G":2.4,"mu":0.35,"density":0.0659}},{"id":"4.3.3.0b#2","table":"4.3.3.0b","caption":"Table 4.3.3.0(b). Design Mechanical and Physical Properties of AZ92A Magnesium Alloy Casting","alloy":"AZ92A Magnesium Alloy","family":"AZ92A Magnesium Alloy","group":"Magnesium Alloys","clad":false,"spec":"AMS 4453","form":"Investment Casting","formGroup":"Casting","temper":"T6","thickness":null,"basis":"S","props":{"Ftu":19.0,"Fty":15.0,"elong":0.7,"E":6.5,"Ec":6.5,"G":2.4,"mu":0.35,"density":0.0659}},{"id":"4.3.4.0b#0","table":"4.3.4.0b","caption":"Table 4.3.4.0(b). Design Mechanical and Physical Properties of EZ33A Magnesium Alloy Casting","alloy":"EZ33A Magnesium Alloy","family":"EZ33A Magnesium Alloy","group":"Magnesium Alloys","clad":false,"spec":"AMS 4442","form":"Sand casting","formGroup":"Casting","temper":"T5","thickness":null,"basis":"S","props":{"Ftu":13.0,"Fty":11.0,"Fcy":11.0,"elong":1.5,"E":6.5,"Ec":6.5,"G":2.4,"mu":0.35,"density":0.0659}},{"id":"4.3.5.0b#0","table":"4.3.5.0b","caption":"Table 4.3.5.0(b). Design Mechanical and Physical Properties of QE22A Magnesium Alloy Casting","alloy":"QE22A Magnesium Alloy","family":"QE22A Magnesium Alloy","group":"Magnesium Alloys","clad":false,"spec":"AMS 4418","form":"Sand casting","formGroup":"Casting","temper":"T6","thickness":null,"basis":"S","props":{"Ftu":32.0,"Fty":23.0,"Fcy":23.0,"elong":2.0,"E":6.5,"Ec":6.5,"G":2.4,"mu":0.35,"density":0.0653}},{"id":"4.3.6.0b#0","table":"4.3.6.0b","caption":"Table 4.3.6.0(b). Design Mechanical and Physical Properties of ZE41A Magnesium Alloy Casting","alloy":"ZE41A Magnesium Alloy","family":"ZE41A Magnesium Alloy","group":"Magnesium Alloys","clad":false,"spec":"AMS 4439","form":"Sand casting","formGroup":"Casting","temper":"T5","thickness":{"min":null,"max":null,"raw":"Any area"},"basis":"S","props":{"Ftu":26.0,"Fty":17.5,"Fcy":15.0,"Fsu":17.0,"Fbru":{"eD1.5":38.0,"eD2.0":49.0},"Fbry":{"eD1.5":31.0,"eD2.0":35.0},"elong":2.0,"E":6.5,"Ec":6.5,"G":2.4,"mu":0.35,"density":0.0656}},{"id":"5.2.1.0b#0","table":"5.2.1.0b","caption":"Table 5.2.1.0(b). Design Mechanical and Physical Properties of Commercially Pure Titanium","alloy":"Commercially Pure Titanium","family":"Commercially Pure Titanium","group":"Unalloyed Titanium","clad":false,"spec":"AMS-T-9046","form":"Sheet, strip, and plate","formGroup":"Sheet & Plate","temper":"Annealed","thickness":{"min":null,"max":1.0,"raw":"≤1.000"},"basis":"S","props":{"Ftu":{"L":35.0,"LT":35.0},"Fty":{"L":25.0,"LT":25.0},"elong":{"L":24.0,"LT":24.0},"E":15.5,"Ec":16.0,"G":6.5,"density":0.163}},{"id":"5.2.1.0b#1","table":"5.2.1.0b","caption":"Table 5.2.1.0(b). Design Mechanical and Physical Properties of Commercially Pure Titanium","alloy":"Commercially Pure Titanium","family":"Commercially Pure Titanium","group":"Unalloyed Titanium","clad":false,"spec":"AMS 4902and AMS-T-9046","form":"Sheet, strip, and plate","formGroup":"Sheet & Plate","temper":"Annealed","thickness":{"min":null,"max":1.0,"raw":"≤1.000"},"basis":"S","props":{"Ftu":{"L":50.0,"LT":50.0},"Fty":{"L":40.0,"LT":40.0},"elong":{"L":20.0,"LT":20.0},"E":15.5,"Ec":16.0,"G":6.5,"density":0.163}},{"id":"5.2.1.0b#2","table":"5.2.1.0b","caption":"Table 5.2.1.0(b). Design Mechanical and Physical Properties of Commercially Pure Titanium","alloy":"Commercially Pure Titanium","family":"Commercially Pure Titanium","group":"Unalloyed Titanium","clad":false,"spec":"AMS 4900and AMS-T-9046","form":"Sheet, strip, and plate","formGroup":"Sheet & Plate","temper":"Annealed","thickness":{"min":null,"max":1.0,"raw":"≤1.000"},"basis":"S","props":{"Ftu":{"L":65.0,"LT":65.0},"Fty":{"L":55.0,"LT":55.0},"elong":{"L":18.0,"LT":18.0},"E":15.5,"Ec":16.0,"G":6.5,"density":0.163}},{"id":"5.2.1.0b#3","table":"5.2.1.0b","caption":"Table 5.2.1.0(b). Design Mechanical and Physical Properties of Commercially Pure Titanium","alloy":"Commercially Pure Titanium","family":"Commercially Pure Titanium","group":"Unalloyed Titanium","clad":false,"spec":"AMS 4901and AMS-T-9046","form":"Sheet, strip, and plate","formGroup":"Sheet & Plate","temper":"Annealed","thickness":{"min":null,"max":1.0,"raw":"≤1.000"},"basis":"S","props":{"Ftu":{"L":80.0,"LT":80.0},"Fty":{"L":70.0,"LT":70.0},"Fcy":{"L":70.0,"LT":70.0},"Fsu":42.0,"Fbru":{"eD1.5":120.0},"Fbry":{"eD1.5":101.0},"elong":{"L":15.0,"LT":15.0},"E":15.5,"Ec":16.0,"G":6.5,"density":0.163}},{"id":"5.2.1.0b#4","table":"5.2.1.0b","caption":"Table 5.2.1.0(b). Design Mechanical and Physical Properties of Commercially Pure Titanium","alloy":"Commercially Pure Titanium","family":"Commercially Pure Titanium","group":"Unalloyed Titanium","clad":false,"spec":"AMS 4921and MIL-T-9047","form":"Bar","formGroup":"Bar, Rod & Shapes","temper":"Annealed","thickness":{"min":null,"max":2.999,"raw":"≤2.999"},"basis":"S","props":{"Ftu":{"L":80.0,"LT":80.0},"Fty":{"L":70.0,"LT":70.0},"elong":{"L":15.0,"LT":15.0},"E":15.5,"Ec":16.0,"G":6.5,"density":0.163}},{"id":"5.2.1.0b#5","table":"5.2.1.0b","caption":"Table 5.2.1.0(b). Design Mechanical and Physical Properties of Commercially Pure Titanium","alloy":"Commercially Pure Titanium","family":"Commercially Pure Titanium","group":"Unalloyed Titanium","clad":false,"spec":"MIL-T-9047","form":"Bar","formGroup":"Bar, Rod & Shapes","temper":"Annealed","thickness":{"min":3.0,"max":4.0,"raw":"3.000-4.000"},"basis":"S","props":{"Ftu":{"L":80.0,"LT":80.0,"ST":80.0},"Fty":{"L":70.0,"LT":70.0,"ST":70.0},"elong":{"L":15.0,"LT":15.0,"ST":15.0},"E":15.5,"Ec":16.0,"G":6.5,"density":0.163}},{"id":"5.2.1.0c#0","table":"5.2.1.0c","caption":"Table 5.2.1.0(c). Design Mechanical and Physical Properties of Commercially Pure Titanium Extruded Bars and Shapes","alloy":"Commercially Pure Titanium","family":"Commercially Pure Titanium","group":"Unalloyed Titanium","clad":false,"spec":"AMS-T-81556","form":"Extruded bars and shapes","formGroup":"Extrusion","temper":"Annealed","thickness":{"min":0.188,"max":3.0,"raw":"0.188-3.000"},"basis":"S","props":{"Ftu":{"L":40.0},"Fty":{"L":30.0},"E":15.5,"Ec":16.0,"G":6.5,"density":0.163}},{"id":"5.2.1.0c#1","table":"5.2.1.0c","caption":"Table 5.2.1.0(c). Design Mechanical and Physical Properties of Commercially Pure Titanium Extruded Bars and Shapes","alloy":"Commercially Pure Titanium","family":"Commercially Pure Titanium","group":"Unalloyed Titanium","clad":false,"spec":"AMS-T-81556","form":"Extruded bars and shapes","formGroup":"Extrusion","temper":"Annealed","thickness":{"min":0.188,"max":3.0,"raw":"0.188-3.000"},"basis":"S","props":{"Ftu":{"L":50.0},"Fty":{"L":40.0},"E":15.5,"Ec":16.0,"G":6.5,"density":0.163}},{"id":"5.2.1.0c#2","table":"5.2.1.0c","caption":"Table 5.2.1.0(c). Design Mechanical and Physical Properties of Commercially Pure Titanium Extruded Bars and Shapes","alloy":"Commercially Pure Titanium","family":"Commercially Pure Titanium","group":"Unalloyed Titanium","clad":false,"spec":"AMS-T-81556","form":"Extruded bars and shapes","formGroup":"Extrusion","temper":"Annealed","thickness":{"min":0.188,"max":3.0,"raw":"0.188-3.000"},"basis":"S","props":{"Ftu":{"L":65.0},"Fty":{"L":55.0},"E":15.5,"Ec":16.0,"G":6.5,"density":0.163}},{"id":"5.2.1.0c#3","table":"5.2.1.0c","caption":"Table 5.2.1.0(c). Design Mechanical and Physical Properties of Commercially Pure Titanium Extruded Bars and Shapes","alloy":"Commercially Pure Titanium","family":"Commercially Pure Titanium","group":"Unalloyed Titanium","clad":false,"spec":"AMS-T-81556","form":"Extruded bars and shapes","formGroup":"Extrusion","temper":"Annealed","thickness":{"min":0.188,"max":3.0,"raw":"0.188-3.000"},"basis":"S","props":{"Ftu":{"L":80.0},"Fty":{"L":70.0},"E":15.5,"Ec":16.0,"G":6.5,"density":0.163}},{"id":"5.3.1.0b#0","table":"5.3.1.0b","caption":"Table 5.3.1.0(b). Design Mechanical and Physical Properties of Ti-5Al-2.5Sn Sheet, Strip, and Plate","alloy":"Ti-5Al-2.5Sn","family":"Ti-5Al-2.5Sn","group":"Alpha and Near-Alpha Titanium Alloys","clad":false,"spec":"AMS 4910 and AMS-T-9046, Comp. A-1","form":"Strip","formGroup":"Sheet","temper":"Annealed","thickness":{"min":null,"max":0.187,"raw":"<0.187"},"basis":"S","props":{"Ftu":{"L":120.0,"LT":120.0},"Fty":{"L":113.0,"LT":113.0},"Fcy":{"L":115.0,"LT":118.0},"Fsu":75.0,"Fbru":{"eD1.5":167.0,"eD2.0":250.0},"Fbry":{"eD1.5":133.0,"eD2.0":190.0},"elong":{"L":10.0,"LT":10.0},"E":15.5,"Ec":15.5,"density":0.162}},{"id":"5.3.1.0b#1","table":"5.3.1.0b","caption":"Table 5.3.1.0(b). Design Mechanical and Physical Properties of Ti-5Al-2.5Sn Sheet, Strip, and Plate","alloy":"Ti-5Al-2.5Sn","family":"Ti-5Al-2.5Sn","group":"Alpha and Near-Alpha Titanium Alloys","clad":false,"spec":"AMS 4910 and AMS-T-9046, Comp. A-1","form":"Sheet","formGroup":"Sheet","temper":"Annealed","thickness":{"min":0.015,"max":0.079,"raw":"0.015-0.079"},"basis":"A","props":{"Ftu":{"L":120.0,"LT":120.0},"Fty":{"L":110.0,"LT":113.0},"Fcy":{"L":115.0,"LT":118.0},"Fsu":75.0,"Fbru":{"eD1.5":167.0,"eD2.0":250.0},"Fbry":{"eD1.5":133.0,"eD2.0":190.0},"elong":{"L":10.0,"LT":10.0},"E":15.5,"Ec":15.5,"density":0.162}},{"id":"5.3.1.0b#2","table":"5.3.1.0b","caption":"Table 5.3.1.0(b). Design Mechanical and Physical Properties of Ti-5Al-2.5Sn Sheet, Strip, and Plate","alloy":"Ti-5Al-2.5Sn","family":"Ti-5Al-2.5Sn","group":"Alpha and Near-Alpha Titanium Alloys","clad":false,"spec":"AMS 4910 and AMS-T-9046, Comp. A-1","form":"Sheet","formGroup":"Sheet","temper":"Annealed","thickness":{"min":0.015,"max":0.079,"raw":"0.015-0.079"},"basis":"B","props":{"Ftu":{"L":128.0,"LT":129.0},"Fty":{"L":115.0,"LT":118.0},"Fcy":{"L":120.0,"LT":123.0},"Fsu":80.0,"Fbru":{"eD1.5":179.0,"eD2.0":268.0},"Fbry":{"eD1.5":139.0,"eD2.0":198.0},"E":15.5,"Ec":15.5,"density":0.162}},{"id":"5.3.1.0b#3","table":"5.3.1.0b","caption":"Table 5.3.1.0(b). Design Mechanical and Physical Properties of Ti-5Al-2.5Sn Sheet, Strip, and Plate","alloy":"Ti-5Al-2.5Sn","family":"Ti-5Al-2.5Sn","group":"Alpha and Near-Alpha Titanium Alloys","clad":false,"spec":"AMS 4910 and AMS-T-9046, Comp. A-1","form":"Sheet","formGroup":"Sheet","temper":"Annealed","thickness":{"min":0.08,"max":0.187,"raw":"0.080-0.187"},"basis":"A","props":{"Ftu":{"L":120.0,"LT":120.0},"Fty":{"L":113.0,"LT":113.0},"Fcy":{"L":118.0,"LT":118.0},"Fsu":75.0,"Fbru":{"eD1.5":167.0,"eD2.0":250.0},"Fbry":{"eD1.5":133.0,"eD2.0":190.0},"elong":{"L":10.0,"LT":10.0},"E":15.5,"Ec":15.5,"density":0.162}},{"id":"5.3.1.0b#4","table":"5.3.1.0b","caption":"Table 5.3.1.0(b). Design Mechanical and Physical Properties of Ti-5Al-2.5Sn Sheet, Strip, and Plate","alloy":"Ti-5Al-2.5Sn","family":"Ti-5Al-2.5Sn","group":"Alpha and Near-Alpha Titanium Alloys","clad":false,"spec":"AMS 4910 and AMS-T-9046, Comp. A-1","form":"Sheet","formGroup":"Sheet","temper":"Annealed","thickness":{"min":0.08,"max":0.187,"raw":"0.080-0.187"},"basis":"B","props":{"Ftu":{"L":131.0,"LT":132.0},"Fty":{"L":118.0,"LT":121.0},"Fcy":{"L":123.0,"LT":126.0},"Fsu":82.0,"Fbru":{"eD1.5":183.0,"eD2.0":275.0},"Fbry":{"eD1.5":142.0,"eD2.0":203.0},"E":15.5,"Ec":15.5,"density":0.162}},{"id":"5.3.1.0b#5","table":"5.3.1.0b","caption":"Table 5.3.1.0(b). Design Mechanical and Physical Properties of Ti-5Al-2.5Sn Sheet, Strip, and Plate","alloy":"Ti-5Al-2.5Sn","family":"Ti-5Al-2.5Sn","group":"Alpha and Near-Alpha Titanium Alloys","clad":false,"spec":"AMS 4910 and AMS-T-9046, Comp. A-1","form":"Plate","formGroup":"Plate","temper":"Annealed","thickness":{"min":0.188,"max":0.25,"raw":"0.188-0.250"},"basis":"A","props":{"Ftu":{"L":120.0,"LT":120.0},"Fty":{"L":113.0,"LT":113.0},"Fcy":{"L":118.0,"LT":118.0},"Fsu":75.0,"Fbru":{"eD1.5":167.0,"eD2.0":250.0},"Fbry":{"eD1.5":133.0,"eD2.0":190.0},"elong":{"L":10.0,"LT":10.0},"E":15.5,"Ec":15.5,"density":0.162}},{"id":"5.3.1.0b#6","table":"5.3.1.0b","caption":"Table 5.3.1.0(b). Design Mechanical and Physical Properties of Ti-5Al-2.5Sn Sheet, Strip, and Plate","alloy":"Ti-5Al-2.5Sn","family":"Ti-5Al-2.5Sn","group":"Alpha and Near-Alpha Titanium Alloys","clad":false,"spec":"AMS 4910 and AMS-T-9046, Comp. A-1","form":"Plate","formGroup":"Plate","temper":"Annealed","thickness":{"min":0.188,"max":0.25,"raw":"0.188-0.250"},"basis":"B","props":{"Ftu":{"L":135.0,"LT":137.0},"Fty":{"L":123.0,"LT":125.0},"Fcy":{"L":128.0,"LT":130.0},"Fsu":85.0,"Fbru":{"eD1.5":190.0,"eD2.0":285.0},"Fbry":{"eD1.5":147.0,"eD2.0":210.0},"E":15.5,"Ec":15.5,"density":0.162}},{"id":"5.3.1.0b#7","table":"5.3.1.0b","caption":"Table 5.3.1.0(b). Design Mechanical and Physical Properties of Ti-5Al-2.5Sn Sheet, Strip, and Plate","alloy":"Ti-5Al-2.5Sn","family":"Ti-5Al-2.5Sn","group":"Alpha and Near-Alpha Titanium Alloys","clad":false,"spec":"AMS 4910 and AMS-T-9046, Comp. A-1","form":"Plate","formGroup":"Plate","temper":"Annealed","thickness":{"min":0.251,"max":1.5,"raw":"0.251-1.500"},"basis":"S","props":{"Ftu":{"L":120.0,"LT":120.0},"Fty":{"L":113.0,"LT":113.0},"Fcy":{"L":118.0,"LT":118.0},"Fsu":75.0,"Fbru":{"eD1.5":167.0,"eD2.0":250.0},"Fbry":{"eD1.5":133.0,"eD2.0":190.0},"elong":{"L":10.0,"LT":10.0},"E":15.5,"Ec":15.5,"density":0.162}},{"id":"5.3.1.0b#8","table":"5.3.1.0b","caption":"Table 5.3.1.0(b). Design Mechanical and Physical Properties of Ti-5Al-2.5Sn Sheet, Strip, and Plate","alloy":"Ti-5Al-2.5Sn","family":"Ti-5Al-2.5Sn","group":"Alpha and Near-Alpha Titanium Alloys","clad":false,"spec":"AMS 4910 and AMS-T-9046, Comp. A-1","form":"Plate","formGroup":"Plate","temper":"Annealed","thickness":{"min":1.501,"max":4.0,"raw":"1.501-4.000"},"basis":"S","props":{"Ftu":{"L":115.0,"LT":115.0},"Fty":{"L":110.0,"LT":110.0},"elong":{"L":10.0,"LT":10.0},"E":15.5,"Ec":15.5,"density":0.162}},{"id":"5.3.1.0c#0","table":"5.3.1.0c","caption":"Table 5.3.1.0(c). Design Mechanical and Physical Properties of Ti-5Al-2.5Sn Bar and Forging","alloy":"Ti-5Al-2.5Sn","family":"Ti-5Al-2.5Sn","group":"Alpha and Near-Alpha Titanium Alloys","clad":false,"spec":"AMS 4926 and MIL-T-9047","form":"Bar","formGroup":"Bar, Rod & Shapes","temper":"Annealed","thickness":{"min":null,"max":2.999,"raw":"≤2.999"},"basis":"A","props":{"Ftu":{"L":115.0,"LT":115.0},"Fty":{"L":110.0,"LT":110.0},"elong":{"L":10.0,"LT":10.0},"E":15.5,"Ec":15.5,"density":0.162}},{"id":"5.3.1.0c#1","table":"5.3.1.0c","caption":"Table 5.3.1.0(c). Design Mechanical and Physical Properties of Ti-5Al-2.5Sn Bar and Forging","alloy":"Ti-5Al-2.5Sn","family":"Ti-5Al-2.5Sn","group":"Alpha and Near-Alpha Titanium Alloys","clad":false,"spec":"AMS 4926 and MIL-T-9047","form":"Bar","formGroup":"Bar, Rod & Shapes","temper":"Annealed","thickness":{"min":null,"max":2.999,"raw":"≤2.999"},"basis":"B","props":{"Ftu":{"L":126.0},"Fty":{"L":120.0},"E":15.5,"Ec":15.5,"density":0.162}},{"id":"5.3.1.0c#2","table":"5.3.1.0c","caption":"Table 5.3.1.0(c). Design Mechanical and Physical Properties of Ti-5Al-2.5Sn Bar and Forging","alloy":"Ti-5Al-2.5Sn","family":"Ti-5Al-2.5Sn","group":"Alpha and Near-Alpha Titanium Alloys","clad":false,"spec":"AMS 4926 and MIL-T-9047","form":"Bar","formGroup":"Bar, Rod & Shapes","temper":"Annealed","thickness":{"min":3.0,"max":4.0,"raw":"3.000-4.000"},"basis":"S","props":{"Ftu":{"L":115.0,"LT":115.0,"ST":115.0},"Fty":{"L":110.0,"LT":110.0,"ST":110.0},"elong":{"L":10.0,"LT":10.0,"ST":8.0},"E":15.5,"Ec":15.5,"density":0.162}},{"id":"5.3.1.0c#3","table":"5.3.1.0c","caption":"Table 5.3.1.0(c). Design Mechanical and Physical Properties of Ti-5Al-2.5Sn Bar and Forging","alloy":"Ti-5Al-2.5Sn","family":"Ti-5Al-2.5Sn","group":"Alpha and Near-Alpha Titanium Alloys","clad":false,"spec":"AMS 4966","form":"Forging","formGroup":"Forging","temper":"Annealed","thickness":{"min":null,"max":null,"raw":"···"},"basis":null,"props":{"Ftu":{"L":115.0,"LT":115.0,"ST":115.0},"Fty":{"L":110.0,"LT":110.0,"ST":110.0},"elong":{"L":10.0,"LT":10.0,"ST":10.0},"E":15.5,"Ec":15.5,"density":0.162}},{"id":"5.3.1.0d#0","table":"5.3.1.0d","caption":"Table 5.3.1.0(d). Design Mechanical and Physical Properties of Ti-5Al-2.5Sn Extrusion","alloy":"Ti-5Al-2.5Sn","family":"Ti-5Al-2.5Sn","group":"Alpha and Near-Alpha Titanium Alloys","clad":false,"spec":"AMS-T-81556, Comp. A-1","form":"Extruded bars and shapes","formGroup":"Extrusion","temper":"Annealed","thickness":{"min":0.188,"max":1.0,"raw":"0.188-1.000"},"basis":"S","props":{"Ftu":{"L":120.0},"Fty":{"L":115.0},"elong":{"L":10.0},"E":15.5,"Ec":15.5,"density":0.162}},{"id":"5.3.1.0d#1","table":"5.3.1.0d","caption":"Table 5.3.1.0(d). Design Mechanical and Physical Properties of Ti-5Al-2.5Sn Extrusion","alloy":"Ti-5Al-2.5Sn","family":"Ti-5Al-2.5Sn","group":"Alpha and Near-Alpha Titanium Alloys","clad":false,"spec":"AMS-T-81556, Comp. A-1","form":"Extruded bars and shapes","formGroup":"Extrusion","temper":"Annealed","thickness":{"min":1.001,"max":2.0,"raw":"1.001-2.000"},"basis":"S","props":{"Ftu":{"L":115.0},"Fty":{"L":110.0},"elong":{"L":10.0},"E":15.5,"Ec":15.5,"density":0.162}},{"id":"5.3.1.0d#2","table":"5.3.1.0d","caption":"Table 5.3.1.0(d). Design Mechanical and Physical Properties of Ti-5Al-2.5Sn Extrusion","alloy":"Ti-5Al-2.5Sn","family":"Ti-5Al-2.5Sn","group":"Alpha and Near-Alpha Titanium Alloys","clad":false,"spec":"AMS-T-81556, Comp. A-1","form":"Extruded bars and shapes","formGroup":"Extrusion","temper":"Annealed","thickness":{"min":2.001,"max":3.0,"raw":"2.001-3.000"},"basis":"S","props":{"Ftu":{"L":115.0},"Fty":{"L":110.0},"elong":{"L":8.0},"E":15.5,"Ec":15.5,"density":0.162}},{"id":"5.3.1.0d#3","table":"5.3.1.0d","caption":"Table 5.3.1.0(d). Design Mechanical and Physical Properties of Ti-5Al-2.5Sn Extrusion","alloy":"Ti-5Al-2.5Sn","family":"Ti-5Al-2.5Sn","group":"Alpha and Near-Alpha Titanium Alloys","clad":false,"spec":"AMS-T-81556, Comp. A-1","form":"Extruded bars and shapes","formGroup":"Extrusion","temper":"Annealed","thickness":{"min":3.001,"max":4.0,"raw":"3.001-4.000"},"basis":"S","props":{"Ftu":{"L":115.0},"Fty":{"L":110.0},"elong":{"L":6.0},"E":15.5,"Ec":15.5,"density":0.162}},{"id":"5.3.2.0b1#0","table":"5.3.2.0b1","caption":"Table 5.3.2.0(b1). Design Mechanical and Physical Properties of Ti-8Al-1Mo-1V Sheet and Plate","alloy":"Ti-8Al-1Mo-1V","family":"Ti-8Al-1Mo-1V","group":"Alpha and Near-Alpha Titanium Alloys","clad":false,"spec":"AMS 4915, AMS-T-9046, and Comp A-4","form":"Sheet","formGroup":"Sheet","temper":"Single Annealed","thickness":{"min":null,"max":0.1875,"raw":"≤0.1875"},"basis":"S","props":{"Ftu":{"L":145.0,"LT":145.0},"Fty":{"L":135.0,"LT":135.0},"Fcy":{"L":144.0,"LT":149.0},"Fsu":93.0,"Fbru":{"eD1.5":239.0,"eD2.0":294.0},"Fbry":{"eD1.5":196.0,"eD2.0":214.0},"E":17.5,"Ec":18.0,"G":6.7,"mu":0.32,"density":0.158}},{"id":"5.3.2.0b1#1","table":"5.3.2.0b1","caption":"Table 5.3.2.0(b1). Design Mechanical and Physical Properties of Ti-8Al-1Mo-1V Sheet and Plate","alloy":"Ti-8Al-1Mo-1V","family":"Ti-8Al-1Mo-1V","group":"Alpha and Near-Alpha Titanium Alloys","clad":false,"spec":"AMS 4915, AMS-T-9046, and Comp A-4","form":"Plate","formGroup":"Plate","temper":"Single Annealed","thickness":{"min":0.1875,"max":0.5,"raw":"0.1875-0.500"},"basis":"S","props":{"Ftu":{"L":145.0,"LT":145.0},"Fty":{"L":135.0,"LT":135.0},"elong":{"L":10.0,"LT":10.0},"E":17.5,"Ec":18.0,"G":6.7,"mu":0.32,"density":0.158}},{"id":"5.3.2.0b1#2","table":"5.3.2.0b1","caption":"Table 5.3.2.0(b1). Design Mechanical and Physical Properties of Ti-8Al-1Mo-1V Sheet and Plate","alloy":"Ti-8Al-1Mo-1V","family":"Ti-8Al-1Mo-1V","group":"Alpha and Near-Alpha Titanium Alloys","clad":false,"spec":"AMS 4915, AMS-T-9046, and Comp A-4","form":"Plate","formGroup":"Plate","temper":"Single Annealed","thickness":{"min":0.501,"max":1.0,"raw":"0.501-1.000"},"basis":"S","props":{"Ftu":{"L":140.0,"LT":140.0},"Fty":{"L":130.0,"LT":130.0},"elong":{"L":10.0,"LT":10.0},"E":17.5,"Ec":18.0,"G":6.7,"mu":0.32,"density":0.158}},{"id":"5.3.2.0b1#3","table":"5.3.2.0b1","caption":"Table 5.3.2.0(b1). Design Mechanical and Physical Properties of Ti-8Al-1Mo-1V Sheet and Plate","alloy":"Ti-8Al-1Mo-1V","family":"Ti-8Al-1Mo-1V","group":"Alpha and Near-Alpha Titanium Alloys","clad":false,"spec":"AMS 4915, AMS-T-9046, and Comp A-4","form":"Plate","formGroup":"Plate","temper":"Single Annealed","thickness":{"min":1.001,"max":2.5,"raw":"1.001-2.500"},"basis":"S","props":{"Ftu":{"L":130.0,"LT":130.0},"Fty":{"L":120.0,"LT":120.0},"elong":{"L":10.0,"LT":10.0},"E":17.5,"Ec":18.0,"G":6.7,"mu":0.32,"density":0.158}},{"id":"5.3.2.0b1#4","table":"5.3.2.0b1","caption":"Table 5.3.2.0(b1). Design Mechanical and Physical Properties of Ti-8Al-1Mo-1V Sheet and Plate","alloy":"Ti-8Al-1Mo-1V","family":"Ti-8Al-1Mo-1V","group":"Alpha and Near-Alpha Titanium Alloys","clad":false,"spec":"AMS 4915, AMS-T-9046, and Comp A-4","form":"Plate","formGroup":"Plate","temper":"Single Annealed","thickness":{"min":2.501,"max":4.0,"raw":"2.501-4.000"},"basis":"S","props":{"Ftu":{"L":120.0,"LT":120.0,"ST":120.0},"Fty":{"L":110.0,"LT":110.0,"ST":110.0},"elong":{"L":8.0,"LT":8.0,"ST":8.0},"E":17.5,"Ec":18.0,"G":6.7,"mu":0.32,"density":0.158}},{"id":"5.3.2.0b2#0","table":"5.3.2.0b2","caption":"Table 5.3.2.0(b2). Design Mechanical and Physical Properties of Ti-8Al-1Mo-1V Sheet and Plate","alloy":"Ti-8Al-1Mo-1V","family":"Ti-8Al-1Mo-1V","group":"Alpha and Near-Alpha Titanium Alloys","clad":false,"spec":"AMS 4916, AMS-T-9046, and Comp A-4","form":"Sheet","formGroup":"Sheet","temper":"Duplex Annealed","thickness":{"min":0.015,"max":0.024,"raw":"0.015-0.024"},"basis":"S","props":{"Ftu":{"L":135.0,"LT":135.0},"Fty":{"L":120.0,"LT":120.0},"Fcy":{"L":126.0,"LT":126.0},"Fsu":84.0,"Fbru":{"eD1.5":223.0,"eD2.0":269.0},"Fbry":{"eD1.5":174.0,"eD2.0":191.0},"elong":{"L":8.0,"LT":8.0},"E":17.5,"Ec":18.0,"G":6.7,"mu":0.32,"density":0.158}},{"id":"5.3.2.0b2#1","table":"5.3.2.0b2","caption":"Table 5.3.2.0(b2). Design Mechanical and Physical Properties of Ti-8Al-1Mo-1V Sheet and Plate","alloy":"Ti-8Al-1Mo-1V","family":"Ti-8Al-1Mo-1V","group":"Alpha and Near-Alpha Titanium Alloys","clad":false,"spec":"AMS 4916, AMS-T-9046, and Comp A-4","form":"Sheet","formGroup":"Sheet","temper":"Duplex Annealed","thickness":{"min":0.025,"max":0.1875,"raw":"0.025-0.1875"},"basis":"S","props":{"Ftu":{"L":135.0,"LT":135.0},"Fty":{"L":120.0,"LT":120.0},"Fcy":{"L":126.0,"LT":126.0},"Fsu":84.0,"Fbru":{"eD1.5":223.0,"eD2.0":269.0},"Fbry":{"eD1.5":174.0,"eD2.0":191.0},"elong":{"L":10.0,"LT":10.0},"E":17.5,"Ec":18.0,"G":6.7,"mu":0.32,"density":0.158}},{"id":"5.3.2.0b2#2","table":"5.3.2.0b2","caption":"Table 5.3.2.0(b2). Design Mechanical and Physical Properties of Ti-8Al-1Mo-1V Sheet and Plate","alloy":"Ti-8Al-1Mo-1V","family":"Ti-8Al-1Mo-1V","group":"Alpha and Near-Alpha Titanium Alloys","clad":false,"spec":"AMS 4916, AMS-T-9046, and Comp A-4","form":"Plate","formGroup":"Plate","temper":"Duplex Annealed","thickness":{"min":0.1875,"max":0.5,"raw":"0.1875-0.500"},"basis":"S","props":{"Ftu":{"L":130.0,"LT":130.0},"Fty":{"L":120.0,"LT":120.0},"elong":{"L":10.0,"LT":10.0},"E":17.5,"Ec":18.0,"G":6.7,"mu":0.32,"density":0.158}},{"id":"5.3.2.0b2#3","table":"5.3.2.0b2","caption":"Table 5.3.2.0(b2). Design Mechanical and Physical Properties of Ti-8Al-1Mo-1V Sheet and Plate","alloy":"Ti-8Al-1Mo-1V","family":"Ti-8Al-1Mo-1V","group":"Alpha and Near-Alpha Titanium Alloys","clad":false,"spec":"AMS 4916, AMS-T-9046, and Comp A-4","form":"Plate","formGroup":"Plate","temper":"Duplex Annealed","thickness":{"min":0.501,"max":1.0,"raw":"0.501-1.000"},"basis":"S","props":{"Ftu":{"L":130.0,"LT":130.0},"Fty":{"L":120.0,"LT":120.0},"elong":{"L":10.0,"LT":10.0},"E":17.5,"Ec":18.0,"G":6.7,"mu":0.32,"density":0.158}},{"id":"5.3.2.0b2#4","table":"5.3.2.0b2","caption":"Table 5.3.2.0(b2). Design Mechanical and Physical Properties of Ti-8Al-1Mo-1V Sheet and Plate","alloy":"Ti-8Al-1Mo-1V","family":"Ti-8Al-1Mo-1V","group":"Alpha and Near-Alpha Titanium Alloys","clad":false,"spec":"AMS 4916, AMS-T-9046, and Comp A-4","form":"Plate","formGroup":"Plate","temper":"Duplex Annealed","thickness":{"min":1.001,"max":2.0,"raw":"1.001-2.000"},"basis":"S","props":{"Ftu":{"L":125.0,"LT":125.0},"Fty":{"L":115.0,"LT":115.0},"elong":{"L":10.0,"LT":10.0},"E":17.5,"Ec":18.0,"G":6.7,"mu":0.32,"density":0.158}},{"id":"5.3.2.0b2#5","table":"5.3.2.0b2","caption":"Table 5.3.2.0(b2). Design Mechanical and Physical Properties of Ti-8Al-1Mo-1V Sheet and Plate","alloy":"Ti-8Al-1Mo-1V","family":"Ti-8Al-1Mo-1V","group":"Alpha and Near-Alpha Titanium Alloys","clad":false,"spec":"AMS 4916, AMS-T-9046, and Comp A-4","form":"Plate","formGroup":"Plate","temper":"Duplex Annealed","thickness":{"min":2.001,"max":4.0,"raw":"2.001-4.000"},"basis":"S","props":{"Ftu":{"L":120.0,"LT":120.0},"Fty":{"L":110.0,"LT":110.0},"elong":{"L":8.0,"LT":8.0},"E":17.5,"Ec":18.0,"G":6.7,"mu":0.32,"density":0.158}},{"id":"5.3.2.0c#0","table":"5.3.2.0c","caption":"Table 5.3.2.0(c). Design Mechanical and Physical Properties of Ti-8Al-1Mo-1V Bar and Forging","alloy":"Ti-8Al-1Mo-1V","family":"Ti-8Al-1Mo-1V","group":"Alpha and Near-Alpha Titanium Alloys","clad":false,"spec":"MIL-T-9047","form":"Bar","formGroup":"Bar, Rod & Shapes","temper":"Duplex annealed","thickness":{"min":null,"max":2.5,"raw":"≤2.500"},"basis":"S","props":{"Ftu":{"L":130.0,"LT":130.0},"Fty":{"L":120.0,"LT":120.0},"elong":{"L":10.0,"LT":10.0},"E":17.5,"Ec":18.0,"G":6.7,"mu":0.32,"density":0.158}},{"id":"5.3.2.0c#1","table":"5.3.2.0c","caption":"Table 5.3.2.0(c). Design Mechanical and Physical Properties of Ti-8Al-1Mo-1V Bar and Forging","alloy":"Ti-8Al-1Mo-1V","family":"Ti-8Al-1Mo-1V","group":"Alpha and Near-Alpha Titanium Alloys","clad":false,"spec":"MIL-T-9047","form":"Bar","formGroup":"Bar, Rod & Shapes","temper":"Duplex annealed","thickness":{"min":2.501,"max":4.0,"raw":"2.501-4.000"},"basis":"S","props":{"Ftu":{"L":120.0,"LT":120.0,"ST":120.0},"Fty":{"L":110.0,"LT":110.0,"ST":110.0},"elong":{"L":10.0,"LT":10.0,"ST":8.0},"E":17.5,"Ec":18.0,"G":6.7,"mu":0.32,"density":0.158}},{"id":"5.3.2.0c#2","table":"5.3.2.0c","caption":"Table 5.3.2.0(c). Design Mechanical and Physical Properties of Ti-8Al-1Mo-1V Bar and Forging","alloy":"Ti-8Al-1Mo-1V","family":"Ti-8Al-1Mo-1V","group":"Alpha and Near-Alpha Titanium Alloys","clad":false,"spec":"AMS 4973","form":"Forging","formGroup":"Forging","temper":"Solution treated and stabilized","thickness":{"min":null,"max":2.499,"raw":"≤2.499"},"basis":"S","props":{"Ftu":{"L":130.0,"LT":130.0},"Fty":{"L":120.0,"LT":120.0},"elong":{"L":10.0,"LT":10.0},"E":17.5,"Ec":18.0,"G":6.7,"mu":0.32,"density":0.158}},{"id":"5.3.2.0c#3","table":"5.3.2.0c","caption":"Table 5.3.2.0(c). Design Mechanical and Physical Properties of Ti-8Al-1Mo-1V Bar and Forging","alloy":"Ti-8Al-1Mo-1V","family":"Ti-8Al-1Mo-1V","group":"Alpha and Near-Alpha Titanium Alloys","clad":false,"spec":"AMS 4973","form":"Forging","formGroup":"Forging","temper":"Solution treated and stabilized","thickness":{"min":2.5,"max":4.0,"raw":"2.500-4.000"},"basis":"S","props":{"Ftu":{"L":120.0,"LT":120.0,"ST":120.0},"Fty":{"L":110.0,"LT":110.0,"ST":110.0},"elong":{"L":10.0,"LT":10.0,"ST":10.0},"E":17.5,"Ec":18.0,"G":6.7,"mu":0.32,"density":0.158}},{"id":"5.3.3.0b#0","table":"5.3.3.0b","caption":"Table 5.3.3.0(b). Design Mechanical and Physical Properties of Ti-6Al-2Sn-4Zr-2Mo","alloy":"Ti-6Al-2Sn-4Zr-2Mo","family":"Ti-6Al-2Sn-4Zr-2Mo","group":"Alpha and Near-Alpha Titanium Alloys","clad":false,"spec":"AMS 4919","form":"Sheet","formGroup":"Sheet","temper":"Duplex annealed","thickness":{"min":null,"max":0.046,"raw":"≤0.046"},"basis":"A","props":{"Ftu":{"L":135.0,"LT":135.0},"Fty":{"L":125.0,"LT":125.0},"Fcy":{"L":132.0,"LT":132.0},"Fbru":{"eD1.5":195.0,"eD2.0":217.0},"Fbry":{"eD1.5":171.0,"eD2.0":202.0},"elong":{"L":8.0,"LT":8.0},"E":16.5,"Ec":18.0,"G":6.2,"mu":0.32,"density":0.164}},{"id":"5.3.3.0b#1","table":"5.3.3.0b","caption":"Table 5.3.3.0(b). Design Mechanical and Physical Properties of Ti-6Al-2Sn-4Zr-2Mo","alloy":"Ti-6Al-2Sn-4Zr-2Mo","family":"Ti-6Al-2Sn-4Zr-2Mo","group":"Alpha and Near-Alpha Titanium Alloys","clad":false,"spec":"AMS 4919","form":"Sheet","formGroup":"Sheet","temper":"Duplex annealed","thickness":{"min":null,"max":0.046,"raw":"≤0.046"},"basis":"B","props":{"Ftu":{"L":143.0,"LT":143.0},"Fty":{"L":136.0,"LT":134.0},"Fcy":{"L":142.0,"LT":142.0},"Fbru":{"eD1.5":206.0,"eD2.0":230.0},"Fbry":{"eD1.5":183.0,"eD2.0":217.0},"E":16.5,"Ec":18.0,"G":6.2,"mu":0.32,"density":0.164}},{"id":"5.3.3.0b#2","table":"5.3.3.0b","caption":"Table 5.3.3.0(b). Design Mechanical and Physical Properties of Ti-6Al-2Sn-4Zr-2Mo","alloy":"Ti-6Al-2Sn-4Zr-2Mo","family":"Ti-6Al-2Sn-4Zr-2Mo","group":"Alpha and Near-Alpha Titanium Alloys","clad":false,"spec":"AMS 4919","form":"Sheet","formGroup":"Sheet","temper":"Duplex annealed","thickness":{"min":0.047,"max":0.093,"raw":"0.047-0.093"},"basis":"A","props":{"Ftu":{"L":135.0,"LT":135.0},"Fty":{"L":125.0,"LT":125.0},"Fcy":{"L":132.0,"LT":132.0},"Fbru":{"eD1.5":205.0,"eD2.0":243.0},"Fbry":{"eD1.5":171.0,"eD2.0":202.0},"E":16.5,"Ec":18.0,"G":6.2,"mu":0.32,"density":0.164}},{"id":"5.3.3.0b#3","table":"5.3.3.0b","caption":"Table 5.3.3.0(b). Design Mechanical and Physical Properties of Ti-6Al-2Sn-4Zr-2Mo","alloy":"Ti-6Al-2Sn-4Zr-2Mo","family":"Ti-6Al-2Sn-4Zr-2Mo","group":"Alpha and Near-Alpha Titanium Alloys","clad":false,"spec":"AMS 4919","form":"Sheet","formGroup":"Sheet","temper":"Duplex annealed","thickness":{"min":0.047,"max":0.093,"raw":"0.047-0.093"},"basis":"B","props":{"Ftu":{"L":143.0,"LT":143.0},"Fty":{"L":136.0,"LT":134.0},"Fcy":{"L":142.0,"LT":142.0},"Fbru":{"eD1.5":217.0,"eD2.0":258.0},"Fbry":{"eD1.5":183.0,"eD2.0":217.0},"E":16.5,"Ec":18.0,"G":6.2,"mu":0.32,"density":0.164}},{"id":"5.3.3.0b#4","table":"5.3.3.0b","caption":"Table 5.3.3.0(b). Design Mechanical and Physical Properties of Ti-6Al-2Sn-4Zr-2Mo","alloy":"Ti-6Al-2Sn-4Zr-2Mo","family":"Ti-6Al-2Sn-4Zr-2Mo","group":"Alpha and Near-Alpha Titanium Alloys","clad":false,"spec":"AMS 4919","form":"Sheet","formGroup":"Sheet","temper":"Duplex annealed","thickness":{"min":0.094,"max":0.14,"raw":"0.094-0.140"},"basis":"A","props":{"Ftu":{"L":135.0,"LT":135.0},"Fty":{"L":125.0,"LT":125.0},"Fcy":{"L":132.0,"LT":132.0},"Fbru":{"eD1.5":214.0,"eD2.0":266.0},"Fbry":{"eD1.5":171.0,"eD2.0":202.0},"elong":{"L":10.0,"LT":10.0},"E":16.5,"Ec":18.0,"G":6.2,"mu":0.32,"density":0.164}},{"id":"5.3.3.0b#5","table":"5.3.3.0b","caption":"Table 5.3.3.0(b). Design Mechanical and Physical Properties of Ti-6Al-2Sn-4Zr-2Mo","alloy":"Ti-6Al-2Sn-4Zr-2Mo","family":"Ti-6Al-2Sn-4Zr-2Mo","group":"Alpha and Near-Alpha Titanium Alloys","clad":false,"spec":"AMS 4919","form":"Sheet","formGroup":"Sheet","temper":"Duplex annealed","thickness":{"min":0.094,"max":0.14,"raw":"0.094-0.140"},"basis":"B","props":{"Ftu":{"L":143.0,"LT":143.0},"Fty":{"L":136.0,"LT":134.0},"Fcy":{"L":142.0,"LT":142.0},"Fbru":{"eD1.5":227.0,"eD2.0":282.0},"Fbry":{"eD1.5":183.0,"eD2.0":217.0},"E":16.5,"Ec":18.0,"G":6.2,"mu":0.32,"density":0.164}},{"id":"5.3.3.0b#6","table":"5.3.3.0b","caption":"Table 5.3.3.0(b). Design Mechanical and Physical Properties of Ti-6Al-2Sn-4Zr-2Mo","alloy":"Ti-6Al-2Sn-4Zr-2Mo","family":"Ti-6Al-2Sn-4Zr-2Mo","group":"Alpha and Near-Alpha Titanium Alloys","clad":false,"spec":"AMS 4919","form":"Sheet","formGroup":"Sheet","temper":"Duplex annealed","thickness":{"min":0.141,"max":0.187,"raw":"0.141-0.187"},"basis":"A","props":{"Ftu":{"L":135.0,"LT":135.0},"Fty":{"L":125.0,"LT":125.0},"Fcy":{"L":132.0,"LT":132.0},"Fbru":{"eD1.5":219.0,"eD2.0":279.0},"Fbry":{"eD1.5":171.0,"eD2.0":202.0},"elong":{"L":10.0,"LT":10.0},"E":16.5,"Ec":18.0,"G":6.2,"mu":0.32,"density":0.164}},{"id":"5.3.3.0b#7","table":"5.3.3.0b","caption":"Table 5.3.3.0(b). Design Mechanical and Physical Properties of Ti-6Al-2Sn-4Zr-2Mo","alloy":"Ti-6Al-2Sn-4Zr-2Mo","family":"Ti-6Al-2Sn-4Zr-2Mo","group":"Alpha and Near-Alpha Titanium Alloys","clad":false,"spec":"AMS 4919","form":"Sheet","formGroup":"Sheet","temper":"Duplex annealed","thickness":{"min":0.141,"max":0.187,"raw":"0.141-0.187"},"basis":"B","props":{"Ftu":{"L":143.0,"LT":143.0},"Fty":{"L":136.0,"LT":134.0},"Fcy":{"L":142.0,"LT":142.0},"Fbru":{"eD1.5":232.0,"eD2.0":295.0},"Fbry":{"eD1.5":183.0,"eD2.0":217.0},"E":16.5,"Ec":18.0,"G":6.2,"mu":0.32,"density":0.164}},{"id":"5.3.3.0b#8","table":"5.3.3.0b","caption":"Table 5.3.3.0(b). Design Mechanical and Physical Properties of Ti-6Al-2Sn-4Zr-2Mo","alloy":"Ti-6Al-2Sn-4Zr-2Mo","family":"Ti-6Al-2Sn-4Zr-2Mo","group":"Alpha and Near-Alpha Titanium Alloys","clad":false,"spec":"AMS-T-9046, Comp. AB-4","form":"Sheet","formGroup":"Sheet","temper":"Triplex annealed","thickness":{"min":null,"max":0.187,"raw":"≤0.187"},"basis":"S","props":{"Ftu":{"L":145.0,"LT":145.0},"Fty":{"L":135.0,"LT":135.0},"E":16.5,"Ec":18.0,"G":6.2,"mu":0.32,"density":0.164}},{"id":"5.3.3.0c#0","table":"5.3.3.0c","caption":"Table 5.3.3.0(c). Design Mechanical and Physical Properties of Ti-6Al-2Sn-4Zr-2Mo","alloy":"Ti-6Al-2Sn-4Zr-2Mo","family":"Ti-6Al-2Sn-4Zr-2Mo","group":"Alpha and Near-Alpha Titanium Alloys","clad":false,"spec":"AMS 4975","form":"Bar","formGroup":"Bar, Rod & Shapes","temper":"STA (Duplex annealed)","thickness":{"min":null,"max":3.0,"raw":"≤3.000"},"basis":"A","props":{"Ftu":{"L":130.0,"LT":130.0,"ST":130.0},"Fty":{"L":120.0,"LT":120.0,"ST":120.0},"elong":{"L":10.0,"LT":10.0,"ST":10.0},"E":16.5,"Ec":18.0,"G":6.2,"mu":0.32,"density":0.164}},{"id":"5.3.3.0c#1","table":"5.3.3.0c","caption":"Table 5.3.3.0(c). Design Mechanical and Physical Properties of Ti-6Al-2Sn-4Zr-2Mo","alloy":"Ti-6Al-2Sn-4Zr-2Mo","family":"Ti-6Al-2Sn-4Zr-2Mo",
