Repository: Teased-oChroid-orrA/powershell_tool

# GS Engineering Toolbench

A Rust engineering application with native GPU workbenches for modelling,
finite-element analysis, aircraft frame/truss members, bushings and eccentric
bushings. The dashboard also opens the terminal tools for search, fastener holes,
lug analysis, pressure vessels, preload and material lookup.

The search engine handles text, Office documents, archives and PDFs, with live
progress, an optional persistent index and streamed reports. Rust is the sole
implementation; the earlier PowerShell and C# applications remain in git history.

File: mechanics-core/data/mil-hdbk-5j.json (part 19 of 21)
"group":"Alpha and Near-Alpha Titanium Alloys","clad":false,"spec":"AMS 4975","form":"Bar","formGroup":"Bar, Rod & Shapes","temper":"STA (Duplex annealed)","thickness":{"min":null,"max":3.0,"raw":"≤3.000"},"basis":"B","props":{"Ftu":{"L":144.0},"Fty":{"L":131.0},"E":16.5,"Ec":18.0,"G":6.2,"mu":0.32,"density":0.164}},{"id":"5.3.3.0c#2","table":"5.3.3.0c","caption":"Table 5.3.3.0(c). Design Mechanical and Physical Properties of Ti-6Al-2Sn-4Zr-2Mo","alloy":"Ti-6Al-2Sn-4Zr-2Mo","family":"Ti-6Al-2Sn-4Zr-2Mo","group":"Alpha and Near-Alpha Titanium Alloys","clad":false,"spec":"AMS 4976","form":"Forging","formGroup":"Forging","temper":"STA (Duplex annealed)","thickness":{"min":null,"max":3.0,"raw":"≤3.000"},"basis":"S","props":{"Ftu":{"L":130.0,"LT":130.0,"ST":130.0},"Fty":{"L":120.0,"LT":120.0,"ST":120.0},"elong":{"L":10.0,"LT":10.0,"ST":10.0},"E":16.5,"Ec":18.0,"G":6.2,"mu":0.32,"density":0.164}},{"id":"5.4.1.0b#0","table":"5.4.1.0b","caption":"Table 5.4.1.0(b). Design Mechanical and Physical Properties of Ti-6Al-4V Sheet, Strip, and Plate","alloy":"Ti-6Al-4V","family":"Ti-6Al-4V","group":"Alpha-Beta Titanium Alloys","clad":false,"spec":"AMS 4911 and AMS-T-9046, Comp. AB-1","form":"Sheet","formGroup":"Sheet","temper":"Annealed","thickness":{"min":null,"max":0.1875,"raw":"≤0.1875"},"basis":"A","props":{"Ftu":{"L":134.0,"LT":134.0},"Fty":{"L":126.0,"LT":126.0},"Fcy":{"L":133.0,"LT":135.0},"Fsu":87.0,"Fbru":{"eD1.5":213.0,"eD2.0":272.0},"Fbry":{"eD1.5":171.0,"eD2.0":208.0},"elong":{"L":8.0,"LT":8.0},"E":16.0,"Ec":16.4,"G":6.2,"mu":0.31,"density":0.16}},{"id":"5.4.1.0b#1","table":"5.4.1.0b","caption":"Table 5.4.1.0(b). Design Mechanical and Physical Properties of Ti-6Al-4V Sheet, Strip, and Plate","alloy":"Ti-6Al-4V","family":"Ti-6Al-4V","group":"Alpha-Beta Titanium Alloys","clad":false,"spec":"AMS 4911 and AMS-T-9046, Comp. AB-1","form":"Sheet","formGroup":"Sheet","temper":"Annealed","thickness":{"min":null,"max":0.1875,"raw":"≤0.1875"},"basis":"B","props":{"Ftu":{"L":139.0,"LT":139.0},"Fty":{"L":131.0,"LT":131.0},"Fcy":{"L":138.0,"LT":141.0},"Fsu":90.0,"Fbru":{"eD1.5":221.0,"eD2.0":283.0},"Fbry":{"eD1.5":178.0,"eD2.0":217.0},"E":16.0,"Ec":16.4,"G":6.2,"mu":0.31,"density":0.16}},{"id":"5.4.1.0b#2","table":"5.4.1.0b","caption":"Table 5.4.1.0(b). Design Mechanical and Physical Properties of Ti-6Al-4V Sheet, Strip, and Plate","alloy":"Ti-6Al-4V","family":"Ti-6Al-4V","group":"Alpha-Beta Titanium Alloys","clad":false,"spec":"AMS 4911 and AMS-T-9046, Comp. AB-1","form":"Plate","formGroup":"Plate","temper":"Annealed","thickness":{"min":0.1875,"max":2.0,"raw":"0.1875-2.000"},"basis":"A","props":{"Ftu":{"L":130.0,"LT":130.0},"Fty":{"L":120.0,"LT":120.0},"Fcy":{"L":124.0,"LT":130.0},"Fsu":79.0,"Fbru":{"eD1.5":206.0,"eD2.0":260.0},"Fbry":{"eD1.5":164.0,"eD2.0":194.0},"elong":{"L":10.0,"LT":10.0},"E":16.0,"Ec":16.4,"G":6.2,"mu":0.31,"density":0.16}},{"id":"5.4.1.0b#3","table":"5.4.1.0b","caption":"Table 5.4.1.0(b). Design Mechanical and Physical Properties of Ti-6Al-4V Sheet, Strip, and Plate","alloy":"Ti-6Al-4V","family":"Ti-6Al-4V","group":"Alpha-Beta Titanium Alloys","clad":false,"spec":"AMS 4911 and AMS-T-9046, Comp. AB-1","form":"Plate","formGroup":"Plate","temper":"Annealed","thickness":{"min":0.1875,"max":2.0,"raw":"0.1875-2.000"},"basis":"B","props":{"Ftu":{"L":135.0,"LT":138.0},"Fty":{"L":125.0,"LT":131.0},"Fcy":{"L":129.0,"LT":142.0},"Fsu":84.0,"Fbru":{"eD1.5":214.0,"eD2.0":276.0},"Fbry":{"eD1.5":179.0,"eD2.0":212.0},"E":16.0,"Ec":16.4,"G":6.2,"mu":0.31,"density":0.16}},{"id":"5.4.1.0b#4","table":"5.4.1.0b","caption":"Table 5.4.1.0(b). Design Mechanical and Physical Properties of Ti-6Al-4V Sheet, Strip, and Plate","alloy":"Ti-6Al-4V","family":"Ti-6Al-4V","group":"Alpha-Beta Titanium Alloys","clad":false,"spec":"AMS 4911 and AMS-T-9046, Comp. AB-1","form":"Plate","formGroup":"Plate","temper":"Annealed","thickness":{"min":2.001,"max":4.0,"raw":"2.001-4.000"},"basis":"A","props":{"Ftu":{"L":130.0,"LT":130.0},"Fty":{"L":118.0,"LT":118.0},"Fcy":{"L":122.0,"LT":128.0},"Fsu":79.0,"Fbru":{"eD1.5":206.0,"eD2.0":260.0},"Fbry":{"eD1.5":161.0,"eD2.0":191.0},"elong":{"L":10.0,"LT":10.0},"E":16.0,"Ec":16.4,"G":6.2,"mu":0.31,"density":0.16}},{"id":"5.4.1.0b#5","table":"5.4.1.0b","caption":"Table 5.4.1.0(b). Design Mechanical and Physical Properties of Ti-6Al-4V Sheet, Strip, and Plate","alloy":"Ti-6Al-4V","family":"Ti-6Al-4V","group":"Alpha-Beta Titanium Alloys","clad":false,"spec":"AMS 4911 and AMS-T-9046, Comp. AB-1","form":"Plate","formGroup":"Plate","temper":"Annealed","thickness":{"min":2.001,"max":4.0,"raw":"2.001-4.000"},"basis":"B","props":{"Ftu":{"L":137.0,"LT":137.0},"Fty":{"L":123.0,"LT":129.0},"Fcy":{"L":127.0,"LT":140.0},"Fsu":84.0,"Fbru":{"eD1.5":217.0,"eD2.0":274.0},"Fbry":{"eD1.5":176.0,"eD2.0":209.0},"E":16.0,"Ec":16.4,"G":6.2,"mu":0.31,"density":0.16}},{"id":"5.4.1.0b#6","table":"5.4.1.0b","caption":"Table 5.4.1.0(b). Design Mechanical and Physical Properties of Ti-6Al-4V Sheet, Strip, and Plate","alloy":"Ti-6Al-4V","family":"Ti-6Al-4V","group":"Alpha-Beta Titanium Alloys","clad":false,"spec":"AMS-T-9046, Comp. AB-1","form":"Sheet, strip, and plate","formGroup":"Sheet & Plate","temper":"Solution treated and aged","thickness":{"min":null,"max":0.1875,"raw":"≤0.1875"},"basis":"S","props":{"Ftu":{"L":160.0,"LT":160.0},"Fty":{"L":145.0,"LT":145.0},"Fcy":{"L":154.0,"LT":162.0},"Fsu":100.0,"Fbru":{"eD1.5":236.0,"eD2.0":286.0},"Fbry":{"eD1.5":210.0,"eD2.0":232.0},"elong":{"L":5.0,"LT":5.0},"E":16.0,"Ec":16.4,"G":6.2,"mu":0.31,"density":0.16}},{"id":"5.4.1.0b#7","table":"5.4.1.0b","caption":"Table 5.4.1.0(b). Design Mechanical and Physical Properties of Ti-6Al-4V Sheet, Strip, and Plate","alloy":"Ti-6Al-4V","family":"Ti-6Al-4V","group":"Alpha-Beta Titanium Alloys","clad":false,"spec":"AMS-T-9046, Comp. AB-1","form":"Sheet, strip, and plate","formGroup":"Sheet & Plate","temper":"Solution treated and aged","thickness":{"min":0.1875,"max":0.75,"raw":"0.1875-0.750"},"basis":"S","props":{"Ftu":{"L":160.0,"LT":160.0},"Fty":{"L":145.0,"LT":145.0},"Fcy":{"L":150.0},"Fsu":93.0,"Fbru":{"eD1.5":248.0,"eD2.0":308.0},"Fbry":{"eD1.5":210.0,"eD2.0":243.0},"elong":{"L":8.0,"LT":8.0},"E":16.0,"Ec":16.4,"G":6.2,"mu":0.31,"density":0.16}},{"id":"5.4.1.0b#8","table":"5.4.1.0b","caption":"Table 5.4.1.0(b). Design Mechanical and Physical Properties of Ti-6Al-4V Sheet, Strip, and Plate","alloy":"Ti-6Al-4V","family":"Ti-6Al-4V","group":"Alpha-Beta Titanium Alloys","clad":false,"spec":"AMS-T-9046, Comp. AB-1","form":"Sheet, strip, and plate","formGroup":"Sheet & Plate","temper":"Solution treated and aged","thickness":{"min":0.751,"max":1.0,"raw":"0.751-1.000"},"basis":"S","props":{"Ftu":{"L":150.0,"LT":150.0},"Fty":{"L":140.0,"LT":140.0},"Fcy":{"L":145.0},"Fsu":87.0,"Fbru":{"eD1.5":233.0,"eD2.0":289.0},"Fbry":{"eD1.5":203.0,"eD2.0":235.0},"elong":{"L":6.0,"LT":6.0},"E":16.0,"Ec":16.4,"G":6.2,"mu":0.31,"density":0.16}},{"id":"5.4.1.0b#9","table":"5.4.1.0b","caption":"Table 5.4.1.0(b). Design Mechanical and Physical Properties of Ti-6Al-4V Sheet, Strip, and Plate","alloy":"Ti-6Al-4V","family":"Ti-6Al-4V","group":"Alpha-Beta Titanium Alloys","clad":false,"spec":"AMS-T-9046, Comp. AB-1","form":"Sheet, strip, and plate","formGroup":"Sheet & Plate","temper":"Solution treated and aged","thickness":{"min":1.001,"max":2.0,"raw":"1.001-2.000"},"basis":"S","props":{"Ftu":{"L":145.0,"LT":145.0},"Fty":{"L":135.0,"LT":135.0},"elong":{"L":6.0,"LT":6.0},"E":16.0,"Ec":16.4,"G":6.2,"mu":0.31,"density":0.16}},{"id":"5.4.1.0c2#0","table":"5.4.1.0c2","caption":"Table 5.4.1.0(c2). Design Mechanical and Physical Properties of Ti-6Al-4V Bar","alloy":"Ti-6Al-4V","family":"Ti-6Al-4V","group":"Alpha-Beta Titanium Alloys","clad":false,"spec":"MIL-T-9047","form":"Bar","formGroup":"Bar, Rod & Shapes","temper":"Annealed","thickness":{"min":null,"max":0.5,"raw":"<0.500"},"basis":"S","props":{"Ftu":{"L":130.0,"LT":130.0},"Fty":{"L":120.0,"LT":120.0},"Fcy":{"L":124.0},"Fsu":80.0,"Fbru":{"eD1.5":194.0,"eD2.0":244.0},"Fbry":{"eD1.5":170.0,"eD2.0":197.0},"elong":{"L":10.0,"LT":10.0},"E":16.9,"Ec":17.2,"G":6.5,"mu":0.31,"density":0.16}},{"id":"5.4.1.0c2#1","table":"5.4.1.0c2","caption":"Table 5.4.1.0(c2). Design Mechanical and Physical Properties of Ti-6Al-4V Bar","alloy":"Ti-6Al-4V","family":"Ti-6Al-4V","group":"Alpha-Beta Titanium Alloys","clad":false,"spec":"MIL-T-9047","form":"Bar","formGroup":"Bar, Rod & Shapes","temper":"Annealed","thickness":{"min":0.5,"max":1.0,"raw":"0.500-1.000"},"basis":"A","props":{"Ftu":{"L":130.0,"LT":130.0},"Fty":{"L":120.0,"LT":120.0},"Fcy":{"L":124.0},"Fsu":80.0,"Fbru":{"eD1.5":194.0,"eD2.0":244.0},"Fbry":{"eD1.5":170.0,"eD2.0":197.0},"elong":{"L":10.0,"LT":10.0},"E":16.9,"Ec":17.2,"G":6.5,"mu":0.31,"density":0.16}},{"id":"5.4.1.0c2#2","table":"5.4.1.0c2","caption":"Table 5.4.1.0(c2). Design Mechanical and Physical Properties of Ti-6Al-4V Bar","alloy":"Ti-6Al-4V","family":"Ti-6Al-4V","group":"Alpha-Beta Titanium Alloys","clad":false,"spec":"MIL-T-9047","form":"Bar","formGroup":"Bar, Rod & Shapes","temper":"Annealed","thickness":{"min":0.5,"max":1.0,"raw":"0.500-1.000"},"basis":"B","props":{"Ftu":{"L":142.0,"LT":144.0},"Fty":{"L":134.0,"LT":134.0},"Fcy":{"L":138.0},"Fsu":87.0,"Fbru":{"eD1.5":212.0,"eD2.0":266.0},"Fbry":{"eD1.5":190.0,"eD2.0":220.0},"E":16.9,"Ec":17.2,"G":6.5,"mu":0.31,"density":0.16}},{"id":"5.4.1.0c2#3","table":"5.4.1.0c2","caption":"Table 5.4.1.0(c2). Design Mechanical and Physical Properties of Ti-6Al-4V Bar","alloy":"Ti-6Al-4V","family":"Ti-6Al-4V","group":"Alpha-Beta Titanium Alloys","clad":false,"spec":"MIL-T-9047","form":"Bar","formGroup":"Bar, Rod & Shapes","temper":"Annealed","thickness":{"min":1.001,"max":2.0,"raw":"1.001-2.000"},"basis":"A","props":{"Ftu":{"L":130.0,"LT":130.0},"Fty":{"L":120.0,"LT":120.0},"Fcy":{"L":124.0},"Fsu":80.0,"Fbru":{"eD1.5":194.0,"eD2.0":244.0},"Fbry":{"eD1.5":170.0,"eD2.0":197.0},"elong":{"L":10.0,"LT":10.0},"E":16.9,"Ec":17.2,"G":6.5,"mu":0.31,"density":0.16}},{"id":"5.4.1.0c2#4","table":"5.4.1.0c2","caption":"Table 5.4.1.0(c2). Design Mechanical and Physical Properties of Ti-6Al-4V Bar","alloy":"Ti-6Al-4V","family":"Ti-6Al-4V","group":"Alpha-Beta Titanium Alloys","clad":false,"spec":"MIL-T-9047","form":"Bar","formGroup":"Bar, Rod & Shapes","temper":"Annealed","thickness":{"min":1.001,"max":2.0,"raw":"1.001-2.000"},"basis":"B","props":{"Ftu":{"L":140.0,"LT":143.0},"Fty":{"L":131.0,"LT":132.0},"Fcy":{"L":135.0},"Fsu":86.0,"Fbru":{"eD1.5":209.0,"eD2.0":262.0},"Fbry":{"eD1.5":186.0,"eD2.0":215.0},"E":16.9,"Ec":17.2,"G":6.5,"mu":0.31,"density":0.16}},{"id":"5.4.1.0c2#5","table":"5.4.1.0c2","caption":"Table 5.4.1.0(c2). Design Mechanical and Physical Properties of Ti-6Al-4V Bar","alloy":"Ti-6Al-4V","family":"Ti-6Al-4V","group":"Alpha-Beta Titanium Alloys","clad":false,"spec":"MIL-T-9047","form":"Bar","formGroup":"Bar, Rod & Shapes","temper":"Annealed","thickness":{"min":2.001,"max":3.0,"raw":"2.001-3.000"},"basis":"A","props":{"Ftu":{"L":130.0,"LT":130.0},"Fty":{"L":120.0,"LT":120.0},"elong":{"L":10.0,"LT":10.0},"E":16.9,"Ec":17.2,"G":6.5,"mu":0.31,"density":0.16}},{"id":"5.4.1.0c2#6","table":"5.4.1.0c2","caption":"Table 5.4.1.0(c2). Design Mechanical and Physical Properties of Ti-6Al-4V Bar","alloy":"Ti-6Al-4V","family":"Ti-6Al-4V","group":"Alpha-Beta Titanium Alloys","clad":false,"spec":"MIL-T-9047","form":"Bar","formGroup":"Bar, Rod & Shapes","temper":"Annealed","thickness":{"min":2.001,"max":3.0,"raw":"2.001-3.000"},"basis":"B","props":{"Ftu":{"L":138.0,"LT":142.0},"Fty":{"L":128.0,"LT":131.0},"E":16.9,"Ec":17.2,"G":6.5,"mu":0.31,"density":0.16}},{"id":"5.4.1.0c2#7","table":"5.4.1.0c2","caption":"Table 5.4.1.0(c2). Design Mechanical and Physical Properties of Ti-6Al-4V Bar","alloy":"Ti-6Al-4V","family":"Ti-6Al-4V","group":"Alpha-Beta Titanium Alloys","clad":false,"spec":"MIL-T-9047","form":"Bar","formGroup":"Bar, Rod & Shapes","temper":"Annealed","thickness":{"min":3.001,"max":4.0,"raw":"3.001-4.000"},"basis":"A","props":{"Ftu":{"L":130.0,"LT":130.0},"Fty":{"L":120.0,"LT":120.0},"elong":{"L":10.0,"LT":10.0,"ST":8.0},"E":16.9,"Ec":17.2,"G":6.5,"mu":0.31,"density":0.16}},{"id":"5.4.1.0c2#8","table":"5.4.1.0c2","caption":"Table 5.4.1.0(c2). Design Mechanical and Physical Properties of Ti-6Al-4V Bar","alloy":"Ti-6Al-4V","family":"Ti-6Al-4V","group":"Alpha-Beta Titanium Alloys","clad":false,"spec":"MIL-T-9047","form":"Bar","formGroup":"Bar, Rod & Shapes","temper":"Annealed","thickness":{"min":3.001,"max":4.0,"raw":"3.001-4.000"},"basis":"B","props":{"Ftu":{"L":135.0,"LT":141.0},"Fty":{"L":125.0,"LT":129.0},"E":16.9,"Ec":17.2,"G":6.5,"mu":0.31,"density":0.16}},{"id":"5.4.1.0c2#9","table":"5.4.1.0c2","caption":"Table 5.4.1.0(c2). Design Mechanical and Physical Properties of Ti-6Al-4V Bar","alloy":"Ti-6Al-4V","family":"Ti-6Al-4V","group":"Alpha-Beta Titanium Alloys","clad":false,"spec":"MIL-T-9047","form":"Bar","formGroup":"Bar, Rod & Shapes","temper":"Annealed","thickness":{"min":4.001,"max":5.0,"raw":"4.001-5.000"},"basis":"A","props":{"Ftu":{"L":128.0,"LT":130.0},"Fty":{"L":117.0,"LT":120.0},"elong":{"L":10.0,"LT":10.0,"ST":8.0},"E":16.9,"Ec":17.2,"G":6.5,"mu":0.31,"density":0.16}},{"id":"5.4.1.0c2#10","table":"5.4.1.0c2","caption":"Table 5.4.1.0(c2). Design Mechanical and Physical Properties of Ti-6Al-4V Bar","alloy":"Ti-6Al-4V","family":"Ti-6Al-4V","group":"Alpha-Beta Titanium Alloys","clad":false,"spec":"MIL-T-9047","form":"Bar","formGroup":"Bar, Rod & Shapes","temper":"Annealed","thickness":{"min":4.001,"max":5.0,"raw":"4.001-5.000"},"basis":"B","props":{"Ftu":{"L":133.0,"LT":139.0},"Fty":{"L":122.0,"LT":127.0},"E":16.9,"Ec":17.2,"G":6.5,"mu":0.31,"density":0.16}},{"id":"5.4.1.0c2#11","table":"5.4.1.0c2","caption":"Table 5.4.1.0(c2). Design Mechanical and Physical Properties of Ti-6Al-4V Bar","alloy":"Ti-6Al-4V","family":"Ti-6Al-4V","group":"Alpha-Beta Titanium Alloys","clad":false,"spec":"MIL-T-9047","form":"Bar","formGroup":"Bar, Rod & Shapes","temper":"Annealed","thickness":{"min":5.001,"max":6.0,"raw":"5.001-6.000"},"basis":"A","props":{"Ftu":{"L":125.0,"LT":130.0},"Fty":{"L":114.0,"LT":119.0},"elong":{"L":10.0,"LT":10.0,"ST":8.0},"E":16.9,"Ec":17.2,"G":6.5,"mu":0.31,"density":0.16}},{"id":"5.4.1.0c2#12","table":"5.4.1.0c2","caption":"Table 5.4.1.0(c2). Design Mechanical and Physical Properties of Ti-6Al-4V Bar","alloy":"Ti-6Al-4V","family":"Ti-6Al-4V","group":"Alpha-Beta Titanium Alloys","clad":false,"spec":"MIL-T-9047","form":"Bar","formGroup":"Bar, Rod & Shapes","temper":"Annealed","thickness":{"min":5.001,"max":6.0,"raw":"5.001-6.000"},"basis":"B","props":{"Ftu":{"L":131.0,"LT":138.0},"Fty":{"L":119.0,"LT":125.0},"E":16.9,"Ec":17.2,"G":6.5,"mu":0.31,"density":0.16}},{"id":"5.4.1.0d#0","table":"5.4.1.0d","caption":"Table 5.4.1.0(d). Design Mechanical and Physical Properties of Ti-6Al-4V Bar","alloy":"Ti-6Al-4V","family":"Ti-6Al-4V","group":"Alpha-Beta Titanium Alloys","clad":false,"spec":"AMS 4965 and MIL-T-9047","form":"Rectangular bar","formGroup":"Bar, Rod & Shapes","temper":"Solution treated and aged","thickness":{"min":null,"max":0.5,"raw":"≤0.500"},"basis":"S","props":{"Ftu":{"L":160.0,"LT":160.0},"Fty":{"L":150.0,"LT":150.0},"Fsu":92.0,"elong":{"L":10.0,"LT":10.0},"E":16.9,"Ec":17.2,"G":6.2,"mu":0.31,"density":0.16}},{"id":"5.4.1.0d#1","table":"5.4.1.0d","caption":"Table 5.4.1.0(d). Design Mechanical and Physical Properties of Ti-6Al-4V Bar","alloy":"Ti-6Al-4V","family":"Ti-6Al-4V","group":"Alpha-Beta Titanium Alloys","clad":false,"spec":"AMS 4965 and MIL-T-9047","form":"Rectangular bar","formGroup":"Bar, Rod & Shapes","temper":"Solution treated and aged","thickness":{"min":0.501,"max":1.0,"raw":"0.501-1.000"},"basis":"S","props":{"Ftu":{"L":155.0,"LT":155.0},"Fty":{"L":145.0,"LT":145.0},"elong":{"L":10.0,"LT":10.0},"E":16.9,"Ec":17.2,"G":6.2,"mu":0.31,"density":0.16}},{"id":"5.4.1.0d#2","table":"5.4.1.0d","caption":"Table 5.4.1.0(d). Design Mechanical and Physical Properties of Ti-6Al-4V Bar","alloy":"Ti-6Al-4V","family":"Ti-6Al-4V","group":"Alpha-Beta Titanium Alloys","clad":false,"spec":"AMS 4965 and MIL-T-9047","form":"Rectangular bar","formGroup":"Bar, Rod & Shapes","temper":"Solution treated and aged","thickness":{"min":0.501,"max":1.0,"raw":"0.501-1.000"},"basis":"S","props":{"Ftu":{"L":150.0,"LT":150.0},"Fty":{"L":140.0,"LT":140.0},"elong":{"L":10.0,"LT":10.0},"E":16.9,"Ec":17.2,"G":6.2,"mu":0.31,"density":0.16}},{"id":"5.4.1.0d#3","table":"5.4.1.0d","caption":"Table 5.4.1.0(d). Design Mechanical and Physical Properties of Ti-6Al-4V Bar","alloy":"Ti-6Al-4V","family":"Ti-6Al-4V","group":"Alpha-Beta Titanium Alloys","clad":false,"spec":"AMS 4965 and MIL-T-9047","form":"Rectangular bar","formGroup":"Bar, Rod & Shapes","temper":"Solution treated and aged","thickness":{"min":1.001,"max":1.5,"raw":"1.001-1.500"},"basis":"S","props":{"Ftu":{"L":150.0,"LT":150.0},"Fty":{"L":140.0,"LT":140.0},"elong":{"L":10.0,"LT":10.0},"E":16.9,"Ec":17.2,"G":6.2,"mu":0.31,"density":0.16}},{"id":"5.4.1.0d#4","table":"5.4.1.0d","caption":"Table 5.4.1.0(d). Design Mechanical and Physical Properties of Ti-6Al-4V Bar","alloy":"Ti-6Al-4V","family":"Ti-6Al-4V","group":"Alpha-Beta Titanium Alloys","clad":false,"spec":"AMS 4965 and MIL-T-9047","form":"Rectangular bar","formGroup":"Bar, Rod & Shapes","temper":"Solution treated and aged","thickness":{"min":1.001,"max":1.5,"raw":"1.001-1.500"},"basis":"S","props":{"Ftu":{"L":145.0,"LT":145.0},"Fty":{"L":135.0,"LT":135.0},"elong":{"L":10.0,"LT":10.0},"E":16.9,"Ec":17.2,"G":6.2,"mu":0.31,"density":0.16}},{"id":"5.4.1.0d#5","table":"5.4.1.0d","caption":"Table 5.4.1.0(d). Design Mechanical and Physical Properties of Ti-6Al-4V Bar","alloy":"Ti-6Al-4V","family":"Ti-6Al-4V","group":"Alpha-Beta Titanium Alloys","clad":false,"spec":"AMS 4965 and MIL-T-9047","form":"Rectangular bar","formGroup":"Bar, Rod & Shapes","temper":"Solution treated and aged","thickness":{"min":1.501,"max":2.0,"raw":"1.501-2.000"},"basis":"S","props":{"Ftu":{"L":145.0,"LT":145.0},"Fty":{"L":135.0,"LT":135.0},"elong":{"L":10.0,"LT":10.0},"E":16.9,"Ec":17.2,"G":6.2,"mu":0.31,"density":0.16}},{"id":"5.4.1.0d#6","table":"5.4.1.0d","caption":"Table 5.4.1.0(d). Design Mechanical and Physical Properties of Ti-6Al-4V Bar","alloy":"Ti-6Al-4V","family":"Ti-6Al-4V","group":"Alpha-Beta Titanium Alloys","clad":false,"spec":"AMS 4965 and MIL-T-9047","form":"Rectangular bar","formGroup":"Bar, Rod & Shapes","temper":"Solution treated and aged","thickness":{"min":1.501,"max":2.0,"raw":"1.501-2.000"},"basis":"S","props":{"Ftu":{"L":140.0,"LT":140.0},"Fty":{"L":130.0,"LT":130.0},"elong":{"L":10.0,"LT":10.0},"E":16.9,"Ec":17.2,"G":6.2,"mu":0.31,"density":0.16}},{"id":"5.4.1.0d#7","table":"5.4.1.0d","caption":"Table 5.4.1.0(d). Design Mechanical and Physical Properties of Ti-6Al-4V Bar","alloy":"Ti-6Al-4V","family":"Ti-6Al-4V","group":"Alpha-Beta Titanium Alloys","clad":false,"spec":"AMS 4965 and MIL-T-9047","form":"Rectangular bar","formGroup":"Bar, Rod & Shapes","temper":"Solution treated and aged","thickness":{"min":2.001,"max":3.0,"raw":"2.001-3.000"},"basis":"S","props":{"Ftu":{"L":135.0,"LT":135.0},"Fty":{"L":125.0,"LT":125.0},"elong":{"L":10.0,"LT":10.0},"E":16.9,"Ec":17.2,"G":6.2,"mu":0.31,"density":0.16}},{"id":"5.4.1.0d#8","table":"5.4.1.0d","caption":"Table 5.4.1.0(d). Design Mechanical and Physical Properties of Ti-6Al-4V Bar","alloy":"Ti-6Al-4V","family":"Ti-6Al-4V","group":"Alpha-Beta Titanium Alloys","clad":false,"spec":"AMS 4965 and MIL-T-9047","form":"Rectangular bar","formGroup":"Bar, Rod & Shapes","temper":"Solution treated and aged","thickness":{"min":3.001,"max":4.0,"raw":"3.001-4.000"},"basis":"S","props":{"Ftu":{"L":130.0,"LT":130.0},"Fty":{"L":120.0,"LT":120.0},"elong":{"L":8.0,"LT":8.0},"E":16.9,"Ec":17.2,"G":6.2,"mu":0.31,"density":0.16}},{"id":"5.4.1.0d#9","table":"5.4.1.0d","caption":"Table 5.4.1.0(d). Design Mechanical and Physical Properties of Ti-6Al-4V Bar","alloy":"Ti-6Al-4V","family":"Ti-6Al-4V","group":"Alpha-Beta Titanium Alloys","clad":false,"spec":"MIL-T-9047","form":"Round, square, and hexagon bar","formGroup":"Bar, Rod & Shapes","temper":"Solution treated and aged","thickness":{"min":null,"max":0.5,"raw":"≤0.500"},"basis":"S","props":{"Ftu":{"L":165.0,"LT":165.0},"Fty":{"L":155.0,"LT":155.0},"elong":{"L":10.0,"LT":10.0},"E":16.9,"Ec":17.2,"G":6.2,"mu":0.31,"density":0.16}},{"id":"5.4.1.0d#10","table":"5.4.1.0d","caption":"Table 5.4.1.0(d). Design Mechanical and Physical Properties of Ti-6Al-4V Bar","alloy":"Ti-6Al-4V","family":"Ti-6Al-4V","group":"Alpha-Beta Titanium Alloys","clad":false,"spec":"MIL-T-9047","form":"Round, square, and hexagon bar","formGroup":"Bar, Rod & Shapes","temper":"Solution treated and aged","thickness":{"min":0.501,"max":1.0,"raw":"0.501-1.000"},"basis":"S","props":{"Ftu":{"L":160.0,"LT":160.0},"Fty":{"L":150.0,"LT":150.0},"elong":{"L":10.0,"LT":10.0},"E":16.9,"Ec":17.2,"G":6.2,"mu":0.31,"density":0.16}},{"id":"5.4.1.0d#11","table":"5.4.1.0d","caption":"Table 5.4.1.0(d). Design Mechanical and Physical Properties of Ti-6Al-4V Bar","alloy":"Ti-6Al-4V","family":"Ti-6Al-4V","group":"Alpha-Beta Titanium Alloys","clad":false,"spec":"MIL-T-9047","form":"Round, square, and hexagon bar","formGroup":"Bar, Rod & Shapes","temper":"Solution treated and aged","thickness":{"min":1.001,"max":1.5,"raw":"1.001-1.500"},"basis":"S","props":{"Ftu":{"L":155.0,"LT":155.0},"Fty":{"L":145.0,"LT":145.0},"elong":{"L":10.0,"LT":10.0},"E":16.9,"Ec":17.2,"G":6.2,"mu":0.31,"density":0.16}},{"id":"5.4.1.0d#12","table":"5.4.1.0d","caption":"Table 5.4.1.0(d). Design Mechanical and Physical Properties of Ti-6Al-4V Bar","alloy":"Ti-6Al-4V","family":"Ti-6Al-4V","group":"Alpha-Beta Titanium Alloys","clad":false,"spec":"MIL-T-9047","form":"Round, square, and hexagon bar","formGroup":"Bar, Rod & Shapes","temper":"Solution treated and aged","thickness":{"min":1.501,"max":2.0,"raw":"1.501-2.000"},"basis":"S","props":{"Ftu":{"L":150.0,"LT":150.0},"Fty":{"L":140.0,"LT":140.0},"elong":{"L":10.0,"LT":10.0},"E":16.9,"Ec":17.2,"G":6.2,"mu":0.31,"density":0.16}},{"id":"5.4.1.0d#13","table":"5.4.1.0d","caption":"Table 5.4.1.0(d). Design Mechanical and Physical Properties of Ti-6Al-4V Bar","alloy":"Ti-6Al-4V","family":"Ti-6Al-4V","group":"Alpha-Beta Titanium Alloys","clad":false,"spec":"MIL-T-9047","form":"Round, square, and hexagon bar","formGroup":"Bar, Rod & Shapes","temper":"Solution treated and aged","thickness":{"min":2.001,"max":3.0,"raw":"2.001-3.000"},"basis":"S","props":{"Ftu":{"L":140.0,"LT":140.0},"Fty":{"L":130.0,"LT":130.0},"elong":{"L":10.0,"LT":10.0},"E":16.9,"Ec":17.2,"G":6.2,"mu":0.31,"density":0.16}},{"id":"5.4.1.0e#0","table":"5.4.1.0e","caption":"Table 5.4.1.0(e). Design Mechanical and Physical Properties of Ti-6Al-4V Extrusion","alloy":"Ti-6Al-4V","family":"Ti-6Al-4V","group":"Alpha-Beta Titanium Alloys","clad":false,"spec":"AMS 4935","form":"Extrusion","formGroup":"Extrusion","temper":"Annealed","thickness":{"min":null,"max":2.0,"raw":"≤2.000"},"basis":"A","props":{"Ftu":{"L":130.0,"LT":130.0},"Fty":{"L":120.0,"LT":120.0},"Fcy":{"L":128.0,"LT":129.0},"Fsu":83.0,"Fbru":{"eD1.5":214.0,"eD2.0":264.0},"Fbry":{"eD1.5":180.0,"eD2.0":210.0},"elong":{"L":10.0,"LT":8.0},"E":16.9,"Ec":17.2,"G":6.5,"mu":0.31,"density":0.16}},{"id":"5.4.1.0e#1","table":"5.4.1.0e","caption":"Table 5.4.1.0(e). Design Mechanical and Physical Properties of Ti-6Al-4V Extrusion","alloy":"Ti-6Al-4V","family":"Ti-6Al-4V","group":"Alpha-Beta Titanium Alloys","clad":false,"spec":"AMS 4935","form":"Extrusion","formGroup":"Extrusion","temper":"Annealed","thickness":{"min":null,"max":2.0,"raw":"≤2.000"},"basis":"B","props":{"Ftu":{"L":137.0,"LT":139.0},"Fty":{"L":124.0,"LT":128.0},"Fcy":{"L":133.0,"LT":138.0},"Fsu":89.0,"Fbru":{"eD1.5":226.0,"eD2.0":278.0},"Fbry":{"eD1.5":186.0,"eD2.0":217.0},"E":16.9,"Ec":17.2,"G":6.5,"mu":0.31,"density":0.16}},{"id":"5.4.1.0e#2","table":"5.4.1.0e","caption":"Table 5.4.1.0(e). Design Mechanical and Physical Properties of Ti-6Al-4V Extrusion","alloy":"Ti-6Al-4V","family":"Ti-6Al-4V","group":"Alpha-Beta Titanium Alloys","clad":false,"spec":"AMS 4935","form":"Extrusion","formGroup":"Extrusion","temper":"Annealed","thickness":{"min":2.001,"max":3.0,"raw":"2.001-3.000"},"basis":"A","props":{"Ftu":{"L":130.0,"LT":130.0},"Fty":{"L":118.0,"LT":120.0},"Fcy":{"L":124.0},"elong":{"L":10.0,"LT":8.0},"E":16.9,"Ec":17.2,"G":6.5,"mu":0.31,"density":0.16}},{"id":"5.4.1.0e#3","table":"5.4.1.0e","caption":"Table 5.4.1.0(e). Design Mechanical and Physical Properties of Ti-6Al-4V Extrusion","alloy":"Ti-6Al-4V","family":"Ti-6Al-4V","group":"Alpha-Beta Titanium Alloys","clad":false,"spec":"AMS 4935","form":"Extrusion","formGroup":"Extrusion","temper":"Annealed","thickness":{"min":2.001,"max":3.0,"raw":"2.001-3.000"},"basis":"B","props":{"Ftu":{"L":135.0,"LT":139.0},"Fty":{"L":122.0,"LT":125.0},"Fcy":{"L":128.0},"E":16.9,"Ec":17.2,"G":6.5,"mu":0.31,"density":0.16}},{"id":"5.4.1.0e#4","table":"5.4.1.0e","caption":"Table 5.4.1.0(e). Design Mechanical and Physical Properties of Ti-6Al-4V Extrusion","alloy":"Ti-6Al-4V","family":"Ti-6Al-4V","group":"Alpha-Beta Titanium Alloys","clad":false,"spec":"AMS 4934","form":"Extrusion","formGroup":"Extrusion","temper":"Solution treated and aged","thickness":{"min":null,"max":0.5,"raw":"<0.500"},"basis":"A","props":{"Ftu":{"L":155.0,"LT":155.0},"Fty":{"L":138.0,"LT":138.0},"Fcy":{"L":147.0,"LT":147.0},"Fsu":94.0,"Fbru":{"eD1.5":243.0,"eD2.0":311.0},"Fbry":{"eD1.5":208.0,"eD2.0":242.0},"elong":{"L":6.0,"LT":6.0},"E":16.9,"Ec":17.2,"G":6.5,"mu":0.31,"density":0.16}},{"id":"5.4.1.0e#5","table":"5.4.1.0e","caption":"Table 5.4.1.0(e). Design Mechanical and Physical Properties of Ti-6Al-4V Extrusion","alloy":"Ti-6Al-4V","family":"Ti-6Al-4V","group":"Alpha-Beta Titanium Alloys","clad":false,"spec":"AMS 4934","form":"Extrusion","formGroup":"Extrusion","temper":"Solution treated and aged","thickness":{"min":null,"max":0.5,"raw":"<0.500"},"basis":"B","props":{"Ftu":{"L":163.0,"LT":163.0},"Fty":{"L":147.0,"LT":147.0},"Fcy":{"L":157.0,"LT":157.0},"Fsu":99.0,"Fbru":{"eD1.5":256.0,"eD2.0":327.0},"Fbry":{"eD1.5":222.0,"eD2.0":257.0},"E":16.9,"Ec":17.2,"G":6.5,"mu":0.31,"density":0.16}},{"id":"5.4.1.0e#6","table":"5.4.1.0e","caption":"Table 5.4.1.0(e). Design Mechanical and Physical Properties of Ti-6Al-4V Extrusion","alloy":"Ti-6Al-4V","family":"Ti-6Al-4V","group":"Alpha-Beta Titanium Alloys","clad":false,"spec":"AMS 4934","form":"Extrusion","formGroup":"Extrusion","temper":"Solution treated and aged","thickness":{"min":0.501,"max":0.75,"raw":"0.501-0.750"},"basis":"A","props":{"Ftu":{"L":151.0,"LT":151.0},"Fty":{"L":138.0,"LT":138.0},"Fcy":{"L":147.0,"LT":147.0},"Fsu":92.0,"Fbru":{"eD1.5":237.0,"eD2.0":303.0},"Fbry":{"eD1.5":208.0,"eD2.0":242.0},"elong":{"L":6.0,"LT":6.0},"E":16.9,"Ec":17.2,"G":6.5,"mu":0.31,"density":0.16}},{"id":"5.4.1.0e#7","table":"5.4.1.0e","caption":"Table 5.4.1.0(e). Design Mechanical and Physical Properties of Ti-6Al-4V Extrusion","alloy":"Ti-6Al-4V","family":"Ti-6Al-4V","group":"Alpha-Beta Titanium Alloys","clad":false,"spec":"AMS 4934","form":"Extrusion","formGroup":"Extrusion","temper":"Solution treated and aged","thickness":{"min":0.501,"max":0.75,"raw":"0.501-0.750"},"basis":"B","props":{"Ftu":{"L":157.0,"LT":157.0},"Fty":{"L":143.0,"LT":145.0},"Fcy":{"L":153.0,"LT":155.0},"Fsu":96.0,"Fbru":{"eD1.5":246.0,"eD2.0":315.0},"Fbry":{"eD1.5":216.0,"eD2.0":250.0},"E":16.9,"Ec":17.2,"G":6.5,"mu":0.31,"density":0.16}},{"id":"5.4.1.0e#8","table":"5.4.1.0e","caption":"Table 5.4.1.0(e). Design Mechanical and Physical Properties of Ti-6Al-4V Extrusion","alloy":"Ti-6Al-4V","family":"Ti-6Al-4V","group":"Alpha-Beta Titanium Alloys","clad":false,"spec":"AMS 4934","form":"Extrusion","formGroup":"Extrusion","temper":"Solution treated and aged","thickness":{"min":0.751,"max":1.0,"raw":"0.751-1.000"},"basis":"A","props":{"Ftu":{"L":147.0,"LT":147.0},"Fty":{"L":133.0,"LT":133.0},"Fcy":{"L":142.0,"LT":139.0},"Fsu":89.0,"Fbru":{"eD1.5":231.0,"eD2.0":295.0},"Fbry":{"eD1.5":201.0,"eD2.0":233.0},"elong":{"L":6.0,"LT":6.0},"E":16.9,"Ec":17.2,"G":6.5,"mu":0.31,"density":0.16}},{"id":"5.4.1.0e#9","table":"5.4.1.0e","caption":"Table 5.4.1.0(e). Design Mechanical and Physical Properties of Ti-6Al-4V Extrusion","alloy":"Ti-6Al-4V","family":"Ti-6Al-4V","group":"Alpha-Beta Titanium Alloys","clad":false,"spec":"AMS 4934","form":"Extrusion","formGroup":"Extrusion","temper":"Solution treated and aged","thickness":{"min":0.751,"max":1.0,"raw":"0.751-1.000"},"basis":"B","props":{"Ftu":{"L":153.0,"LT":155.0},"Fty":{"L":140.0,"LT":142.0},"Fcy":{"L":150.0,"LT":152.0},"Fsu":93.0,"Fbru":{"eD1.5":240.0,"eD2.0":307.0},"Fbry":{"eD1.5":212.0,"eD2.0":245.0},"E":16.9,"Ec":17.2,"G":6.5,"mu":0.31,"density":0.16}},{"id":"5.4.1.0e#10","table":"5.4.1.0e","caption":"Table 5.4.1.0(e). Design Mechanical and Physical Properties of Ti-6Al-4V Extrusion","alloy":"Ti-6Al-4V","family":"Ti-6Al-4V","group":"Alpha-Beta Titanium Alloys","clad":false,"spec":"AMS 4934","form":"Extrusion","formGroup":"Extrusion","temper":"Solution treated and aged","thickness":{"min":1.001,"max":2.0,"raw":"1.001-2.000"},"basis":"S","props":{"Ftu":{"L":140.0,"LT":140.0},"Fty":{"L":130.0,"LT":130.0},"Fcy":{"L":139.0,"LT":139.0},"Fsu":85.0,"Fbru":{"eD1.5":220.0,"eD2.0":281.0},"Fbry":{"eD1.5":196.0,"eD2.0":228.0},"elong":{"L":6.0,"LT":6.0},"E":16.9,"Ec":17.2,"G":6.5,"mu":0.31,"density":0.16}},{"id":"5.4.1.0e#11","table":"5.4.1.0e","caption":"Table 5.4.1.0(e). Design Mechanical and Physical Properties of Ti-6Al-4V Extrusion","alloy":"Ti-6Al-4V","family":"Ti-6Al-4V","group":"Alpha-Beta Titanium Alloys","clad":false,"spec":"AMS 4934","form":"Extrusion","formGroup":"Extrusion","temper":"Solution treated and aged","thickness":{"min":2.001,"max":3.0,"raw":"2.001-3.000"},"basis":"S","props":{"Ftu":{"L":130.0,"LT":130.0},"Fty":{"L":120.0,"LT":120.0},"Fcy":{"L":128.0,"LT":128.0},"Fsu":79.0,"Fbru":{"eD1.5":204.0,"eD2.0":261.0},"Fbry":{"eD1.5":182.0,"eD2.0":210.0},"elong":{"L":6.0,"LT":6.0},"E":16.9,"Ec":17.2,"G":6.5,"mu":0.31,"density":0.16}},{"id":"5.4.1.0f#0","table":"5.4.1.0f","caption":"Table 5.4.1.0(f). Design Mechanical and Physical Properties of Ti-6Al-4V Die Forging","alloy":"Ti-6Al-4V","family":"Ti-6Al-4V","group":"Alpha-Beta Titanium Alloys","clad":false,"spec":"AMS 4928","form":"Die forging","formGroup":"Forging","temper":"Alpha-beta processed, annealed","thickness":{"min":null,"max":2.0,"raw":"≤2.000"},"basis":"S","props":{"Ftu":{"L":135.0,"LT":135.0},"Fty":{"L":125.0,"LT":125.0},"elong":{"L":10.0,"LT":10.0},"E":16.9,"Ec":17.2,"G":6.5,"mu":0.31,"density":0.16}},{"id":"5.4.1.0f#1","table":"5.4.1.0f","caption":"Table 5.4.1.0(f). Design Mechanical and Physical Properties of Ti-6Al-4V Die Forging","alloy":"Ti-6Al-4V","family":"Ti-6Al-4V","group":"Alpha-Beta Titanium Alloys","clad":false,"spec":"AMS 4928","form":"Die forging","formGroup":"Forging","temper":"Alpha-beta processed, annealed","thickness":{"min":2.001,"max":4.0,"raw":"2.001-4.000"},"basis":"S","props":{"Ftu":{"L":130.0,"LT":130.0,"ST":130.0},"Fty":{"L":120.0,"LT":120.0,"ST":120.0},"Fcy":{"L":123.0,"LT":128.0},"Fsu":79.0,"Fbru":{"eD1.5":203.0,"eD2.0":257.0},"Fbry":{"eD1.5":171.0,"eD2.0":201.0},"elong":{"L":10.0,"LT":10.0,"ST":10.0},"E":16.9,"Ec":17.2,"G":6.5,"mu":0.31,"density":0.16}},{"id":"5.4.1.0f#2","table":"5.4.1.0f","caption":"Table 5.4.1.0(f). Design Mechanical and Physical Properties of Ti-6Al-4V Die Forging","alloy":"Ti-6Al-4V","family":"Ti-6Al-4V","group":"Alpha-Beta Titanium Alloys","clad":false,"spec":"AMS 4928","form":"Die forging","formGroup":"Forging","temper":"Alpha-beta processed, annealed","thickness":{"min":4.001,"max":6.0,"raw":"4.001-6.000"},"basis":"S","props":{"Ftu":{"L":130.0,"LT":130.0,"ST":130.0},"Fty":{"L":120.0,"LT":120.0,"ST":120.0},"Fcy":{"L":123.0,"LT":128.0},"Fsu":79.0,"Fbru":{"eD1.5":203.0,"eD2.0":257.0},"Fbry":{"eD1.5":171.0,"eD2.0":201.0},"elong":{"L":10.0,"LT":10.0,"ST":8.0},"E":16.9,"Ec":17.2,"G":6.5,"mu":0.31,"density":0.16}},{"id":"5.4.1.0f#3","table":"5.4.1.0f","caption":"Table 5.4.1.0(f). Design Mechanical and Physical Properties of Ti-6Al-4V Die Forging","alloy":"Ti-6Al-4V","family":"Ti-6Al-4V","group":"Alpha-Beta Titanium Alloys","clad":false,"spec":"AMS 4920","form":"Die forging","formGroup":"Forging","temper":"Alpha-beta or beta processed, annealed","thickness":{"min":null,"max":2.0,"raw":"≤2.000"},"basis":"S","props":{"Ftu":{"L":130.0,"LT":130.0},"Fty":{"L":120.0,"LT":120.0},"elong":{"L":8.0,"LT":8.0},"E":16.9,"Ec":17.2,"G":6.5,"mu":0.31,"density":0.16}},{"id":"5.4.1.0f#4","table":"5.4.1.0f","caption":"Table 5.4.1.0(f). Design Mechanical and Physical Properties of Ti-6Al-4V Die Forging","alloy":"Ti-6Al-4V","family":"Ti-6Al-4V","group":"Alpha-Beta Titanium Alloys","clad":false,"spec":"AMS 4920","form":"Die forging","formGroup":"Forging","temper":"Alpha-beta or beta processed, annealed","thickness":{"min":2.001,"max":6.0,"raw":"2.001-6.000"},"basis":"S","props":{"Ftu":{"L":130.0,"LT":130.0,"ST":130.0},"Fty":{"L":120.0,"LT":120.0,"ST":120.0},"Fcy":{"L":123.0,"LT":128.0},"Fsu":79.0,"Fbru":{"eD1.5":203.0,"eD2.0":257.0},"Fbry":{"eD1.5":171.0,"eD2.0":201.0},"elong":{"L":8.0,"LT":8.0,"ST":8.0},"E":16.9,"Ec":17.2,"G":6.5,"mu":0.31,"density":0.16}},{"id":"5.4.1.0g#0","table":"5.4.1.0g","caption":"Table 5.4.1.0(g). Design Mechanical and Physical Properties of Ti-6Al-4V Titanium Alloy Casting","alloy":"Ti-6Al-4V","family":"Ti-6Al-4V","group":"Alpha-Beta Titanium Alloys","clad":false,"spec":"AMS 4962","form":"HIP Casting","formGroup":"Casting","temper":"Annealed","thickness":{"min":null,"max":1.0,"raw":"≤1.000"},"basis":"A","props":{"Ftu":125.0,"Fty":119.0,"elong":5.0,"E":16.9,"Ec":16.9}},{"id":"5.4.1.0g#1","table":"5.4.1.0g","caption":"Table 5.4.1.0(g). Design Mechanical and Physical Properties of Ti-6Al-4V Titanium Alloy Casting","alloy":"Ti-6Al-4V","family":"Ti-6Al-4V","group":"Alpha-Beta Titanium Alloys","clad":false,"spec":"AMS 4962","form":"HIP Casting","formGroup":"Casting","temper":"Annealed","thickness":{"min":null,"max":1.0,"raw":"≤1.000"},"basis":"B","props":{"Ftu":128.0,"Fty":122.0,"E":16.9,"Ec":16.9}},{"id":"5.4.2.0b#0","table":"5.4.2.0b","caption":"Table 5.4.2.0(b). Design Mechanical and Physical Properties of Ti-6Al-6V-2Sn Sheet, Strip, and Plate","alloy":"Ti-6Al-6V-2Sn","family":"Ti-6Al-6V-2Sn","group":"Alpha-Beta Titanium Alloys","clad":false,"spec":"AMS-T-9046, Comp. AB-3, and AMS 4918","form":"Sheet, strip, and plate","formGroup":"Sheet & Plate","temper":"Annealed","thickness":{"min":null,"max":0.1875,"raw":"<0.1875"},"basis":"A","props":{"Ftu":{"L":155.0,"LT":155.0},"Fty":{"L":145.0,"LT":145.0},"elong":{"L":10.0,"LT":8.0},"E":16.0,"Ec":16.4,"G":6.2,"mu":0.31,"density":0.164}},{"id":"5.4.2.0b#1","table":"5.4.2.0b","caption":"Table 5.4.2.0(b). Design Mechanical and Physical Properties of Ti-6Al-6V-2Sn Sheet, Strip, and Plate","alloy":"Ti-6Al-6V-2Sn","family":"Ti-6Al-6V-2Sn","group":"Alpha-Beta Titanium Alloys","clad":false,"spec":"AMS-T-9046, Comp. AB-3, and AMS 4918","form":"Sheet, strip, and plate","formGroup":"Sheet & Plate","temper":"Annealed","thickness":{"min":null,"max":0.1875,"raw":"<0.1875"},"basis":"B","props":{"Ftu":{"L":160.0,"LT":150.0},"Fty":{"L":152.0,"LT":154.0},"E":16.0,"Ec":16.4,"G":6.2,"mu":0.31,"density":0.164}},{"id":"5.4.2.0b#2","table":"5.4.2.0b","caption":"Table 5.4.2.0(b). Design Mechanical and Physical Properties of Ti-6Al-6V-2Sn Sheet, Strip, and Plate","alloy":"Ti-6Al-6V-2Sn","family":"Ti-6Al-6V-2Sn","group":"Alpha-Beta Titanium Alloys","clad":false,"spec":"AMS-T-9046, Comp. AB-3, and AMS 4918","form":"Sheet, strip, and plate","formGroup":"Sheet & Plate","temper":"Annealed","thickness":{"min":0.1875,"max":0.5,"raw":"0.1875-0.500"},"basis":"S","props":{"Ftu":{"L":150.0,"LT":150.0},"Fty":{"L":140.0,"LT":140.0},"Fcy":{"L":139.0,"LT":151.0},"Fsu":91.0,"Fbru":{"eD1.5":236.0,"eD2.0":294.0},"Fbry":{"eD1.5":193.0,"eD2.0":215.0},"elong":{"L":10.0,"LT":8.0},"E":16.0,"Ec":16.4,"G":6.2,"mu":0.31,"density":0.164}},{"id":"5.4.2.0b#3","table":"5.4.2.0b","caption":"Table 5.4.2.0(b). Design Mechanical and Physical Properties of Ti-6Al-6V-2Sn Sheet, Strip, and Plate","alloy":"Ti-6Al-6V-2Sn","family":"Ti-6Al-6V-2Sn","group":"Alpha-Beta Titanium Alloys","clad":false,"spec":"AMS-T-9046, Comp. AB-3, and AMS 4918","form":"Sheet, strip, and plate","formGroup":"Sheet & Plate","temper":"Annealed","thickness":{"min":0.501,"max":1.0,"raw":"0.501-1.000"},"basis":"S","props":{"Ftu":{"L":150.0,"LT":150.0},"Fty":{"L":140.0,"LT":140.0},"Fcy":{"L":142.0,"LT":147.0},"Fsu":93.0,"Fbru":{"eD1.5":241.0,"eD2.0":303.0},"Fbry":{"eD1.5":196.0,"eD2.0":223.0},"elong":{"L":10.0,"LT":8.0},"E":16.0,"Ec":16.4,"G":6.2,"mu":0.31,"density":0.164}},{"id":"5.4.2.0b#4","table":"5.4.2.0b","caption":"Table 5.4.2.0(b). Design Mechanical and Physical Properties of Ti-6Al-6V-2Sn Sheet, Strip, and Plate","alloy":"Ti-6Al-6V-2Sn","family":"Ti-6Al-6V-2Sn","group":"Alpha-Beta Titanium Alloys","clad":false,"spec":"AMS-T-9046, Comp. AB-3, and AMS 4918","form":"Sheet, strip, and plate","formGroup":"Sheet & Plate","temper":"Annealed","thickness":{"min":1.001,"max":1.5,"raw":"1.001-1.500"},"basis":"S","props":{"Ftu":{"L":150.0,"LT":150.0},"Fty":{"L":140.0,"LT":140.0},"Fcy":{"L":146.0,"LT":141.0},"Fsu":95.0,"Fbru":{"eD1.5":247.0,"eD2.0":312.0},"Fbry":{"eD1.5":199.0,"eD2.0":234.0},"elong":{"L":10.0,"LT":8.0},"E":16.0,"Ec":16.4,"G":6.2,"mu":0.31,"density":0.164}},{"id":"5.4.2.0b#5","table":"5.4.2.0b","caption":"Table 5.4.2.0(b). Design Mechanical and Physical Properties of Ti-6Al-6V-2Sn Sheet, Strip, and Plate","alloy":"Ti-6Al-6V-2Sn","family":"Ti-6Al-6V-2Sn","group":"Alpha-Beta Titanium Alloys","clad":false,"spec":"AMS-T-9046, Comp. AB-3, and AMS 4918","form":"Sheet, strip, and plate","formGroup":"Sheet & Plate","temper":"Annealed","thickness":{"min":1.501,"max":2.0,"raw":"1.501-2.000"},"basis":"S","props":{"Ftu":{"L":150.0,"LT":150.0},"Fty":{"L":140.0,"LT":140.0},"Fcy":{"L":148.0,"LT":136.0},"Fsu":95.0,"Fbru":{"eD1.5":250.0,"eD2.0":317.0},"Fbry":{"eD1.5":202.0,"eD2.0":240.0},"elong":{"L":10.0,"LT":8.0},"E":16.0,"Ec":16.4,"G":6.2,"mu":0.31,"density":0.164}},{"id":"5.4.2.0b#6","table":"5.4.2.0b","caption":"Table 5.4.2.0(b). Design Mechanical and Physical Properties of Ti-6Al-6V-2Sn Sheet, Strip, and Plate","alloy":"Ti-6Al-6V-2Sn","family":"Ti-6Al-6V-2Sn","group":"Alpha-Beta Titanium Alloys","clad":false,"spec":"AMS-T-9046, Comp. AB-3, and AMS 4918","form":"Sheet, strip, and plate","formGroup":"Sheet & Plate","temper":"Annealed","thickness":{"min":2.001,"max":4.0,"raw":"2.001-4.000"},"basis":"S","props":{"Ftu":{"L":145.0,"LT":145.0},"Fty":{"L":135.0,"LT":135.0},"elong":{"L":8.0,"LT":6.0},"E":16.0,"Ec":16.4,"G":6.2,"mu":0.31,"density":0.164}},{"id":"5.4.2.0b#7","table":"5.4.2.0b","caption":"Table 5.4.2.0(b). Design Mechanical and Physical Properties of Ti-6Al-6V-2Sn Sheet, Strip, and Plate","alloy":"Ti-6Al-6V-2Sn","family":"Ti-6Al-6V-2Sn","group":"Alpha-Beta Titanium Alloys","clad":false,"spec":"AMS-T-9046, Comp. AB-3","form":"Sheet, strip, and plate","formGroup":"Sheet & Plate","temper":"Solution treated and aged","thickness":{"min":null,"max":0.1875,"raw":"≤0.1875"},"basis":"S","props":{"Ftu":{"L":170.0,"LT":170.0},"Fty":{"L":160.0,"LT":160.0},"elong":{"L":8.0,"LT":6.0},"E":16.0,"Ec":16.4,"G":6.2,"mu":0.31,"density":0.164}},{"id":"5.4.2.0b#8","table":"5.4.2.0b","caption":"Table 5.4.2.0(b). Design Mechanical and Physical Properties of Ti-6Al-6V-2Sn Sheet, Strip, and Plate","alloy":"Ti-6Al-6V-2Sn","family":"Ti-6Al-6V-2Sn","group":"Alpha-Beta Titanium Alloys","clad":false,"spec":"AMS-T-9046, Comp. AB-3","form":"Sheet, strip, and plate","formGroup":"Sheet & Plate","temper":"Solution treated and aged","thickness":{"min":0.1875,"max":1.5,"raw":"0.1875-1.500"},"basis":"S","props":{"Ftu":{"L":170.0,"LT":170.0},"Fty":{"L":160.0,"LT":160.0},"Fcy":{"L":170.0,"LT":170.0},"Fsu":101.0,"Fbru":{"eD1.5":264.0,"eD2.0":324.0},"Fbry":{"eD1.5":237.0,"eD2.0":266.0},"elong":{"L":8.0,"LT":8.0},"E":16.0,"Ec":16.4,"G":6.2,"mu":0.31,"density":0.164}},{"id":"5.4.2.0b#9","table":"5.4.2.0b","caption":"Table 5.4.2.0(b). Design
