Repository: Teased-oChroid-orrA/powershell_tool

# GS Engineering Toolbench

A Rust engineering application with native GPU workbenches for modelling,
finite-element analysis, aircraft frame/truss members, bushings and eccentric
bushings. The dashboard also opens the terminal tools for search, fastener holes,
lug analysis, pressure vessels, preload and material lookup.

The search engine handles text, Office documents, archives and PDFs, with live
progress, an optional persistent index and streamed reports. Rust is the sole
implementation; the earlier PowerShell and C# applications remain in git history.

File: mechanics-core/data/mil-hdbk-5j.json (part 20 of 21)
Mechanical and Physical Properties of Ti-6Al-6V-2Sn Sheet, Strip, and Plate","alloy":"Ti-6Al-6V-2Sn","family":"Ti-6Al-6V-2Sn","group":"Alpha-Beta Titanium Alloys","clad":false,"spec":"AMS-T-9046, Comp. AB-3","form":"Sheet, strip, and plate","formGroup":"Sheet & Plate","temper":"Solution treated and aged","thickness":{"min":1.501,"max":2.5,"raw":"1.501-2.500"},"basis":"S","props":{"Ftu":{"L":160.0,"LT":160.0},"Fty":{"L":150.0,"LT":150.0},"elong":{"L":6.0,"LT":6.0},"E":16.0,"Ec":16.4,"G":6.2,"mu":0.31,"density":0.164}},{"id":"5.4.2.0b#10","table":"5.4.2.0b","caption":"Table 5.4.2.0(b). Design Mechanical and Physical Properties of Ti-6Al-6V-2Sn Sheet, Strip, and Plate","alloy":"Ti-6Al-6V-2Sn","family":"Ti-6Al-6V-2Sn","group":"Alpha-Beta Titanium Alloys","clad":false,"spec":"AMS-T-9046, Comp. AB-3","form":"Sheet, strip, and plate","formGroup":"Sheet & Plate","temper":"Solution treated and aged","thickness":{"min":2.501,"max":4.0,"raw":"2.501-4.000"},"basis":"S","props":{"Ftu":{"L":150.0,"LT":150.0},"Fty":{"L":140.0,"LT":140.0},"elong":{"L":6.0,"LT":6.0},"E":16.0,"Ec":16.4,"G":6.2,"mu":0.31,"density":0.164}},{"id":"5.4.2.0c#0","table":"5.4.2.0c","caption":"Table 5.4.2.0(c). Design Mechanical and Physical Properties of Ti-6Al-6V-2Sn Bar","alloy":"Ti-6Al-6V-2Sn","family":"Ti-6Al-6V-2Sn","group":"Alpha-Beta Titanium Alloys","clad":false,"spec":"AMS 4978","form":"Bar","formGroup":"Bar, Rod & Shapes","temper":"Air-cool annealed","thickness":{"min":null,"max":1.5,"raw":"≤1.500"},"basis":"A","props":{"Ftu":{"L":144.0,"LT":147.0},"Fty":{"L":131.0,"LT":136.0},"elong":{"L":10.0,"LT":8.0},"E":16.0,"Ec":16.4,"G":6.2,"mu":0.31,"density":0.164}},{"id":"5.4.2.0c#1","table":"5.4.2.0c","caption":"Table 5.4.2.0(c). Design Mechanical and Physical Properties of Ti-6Al-6V-2Sn Bar","alloy":"Ti-6Al-6V-2Sn","family":"Ti-6Al-6V-2Sn","group":"Alpha-Beta Titanium Alloys","clad":false,"spec":"AMS 4978","form":"Bar","formGroup":"Bar, Rod & Shapes","temper":"Air-cool annealed","thickness":{"min":null,"max":1.5,"raw":"≤1.500"},"basis":"B","props":{"Ftu":{"L":150.0,"LT":152.0},"Fty":{"L":138.0,"LT":141.0},"E":16.0,"Ec":16.4,"G":6.2,"mu":0.31,"density":0.164}},{"id":"5.4.2.0c#2","table":"5.4.2.0c","caption":"Table 5.4.2.0(c). Design Mechanical and Physical Properties of Ti-6Al-6V-2Sn Bar","alloy":"Ti-6Al-6V-2Sn","family":"Ti-6Al-6V-2Sn","group":"Alpha-Beta Titanium Alloys","clad":false,"spec":"AMS 4978","form":"Bar","formGroup":"Bar, Rod & Shapes","temper":"Air-cool annealed","thickness":{"min":1.501,"max":3.0,"raw":"1.501-3.000"},"basis":"A","props":{"Ftu":{"L":139.0,"LT":143.0},"Fty":{"L":126.0,"LT":131.0},"elong":{"L":10.0,"LT":8.0,"ST":8.0},"E":16.0,"Ec":16.4,"G":6.2,"mu":0.31,"density":0.164}},{"id":"5.4.2.0c#3","table":"5.4.2.0c","caption":"Table 5.4.2.0(c). Design Mechanical and Physical Properties of Ti-6Al-6V-2Sn Bar","alloy":"Ti-6Al-6V-2Sn","family":"Ti-6Al-6V-2Sn","group":"Alpha-Beta Titanium Alloys","clad":false,"spec":"AMS 4978","form":"Bar","formGroup":"Bar, Rod & Shapes","temper":"Air-cool annealed","thickness":{"min":1.501,"max":3.0,"raw":"1.501-3.000"},"basis":"B","props":{"Ftu":{"L":145.0,"LT":148.0},"Fty":{"L":132.0,"LT":136.0},"E":16.0,"Ec":16.4,"G":6.2,"mu":0.31,"density":0.164}},{"id":"5.4.2.0c#4","table":"5.4.2.0c","caption":"Table 5.4.2.0(c). Design Mechanical and Physical Properties of Ti-6Al-6V-2Sn Bar","alloy":"Ti-6Al-6V-2Sn","family":"Ti-6Al-6V-2Sn","group":"Alpha-Beta Titanium Alloys","clad":false,"spec":"AMS 4978","form":"Bar","formGroup":"Bar, Rod & Shapes","temper":"Air-cool annealed","thickness":{"min":3.001,"max":4.0,"raw":"3.001-4.000"},"basis":"A","props":{"Ftu":{"L":136.0,"LT":140.0},"Fty":{"L":123.0,"LT":127.0},"elong":{"L":10.0,"LT":8.0,"ST":8.0},"E":16.0,"Ec":16.4,"G":6.2,"mu":0.31,"density":0.164}},{"id":"5.4.2.0c#5","table":"5.4.2.0c","caption":"Table 5.4.2.0(c). Design Mechanical and Physical Properties of Ti-6Al-6V-2Sn Bar","alloy":"Ti-6Al-6V-2Sn","family":"Ti-6Al-6V-2Sn","group":"Alpha-Beta Titanium Alloys","clad":false,"spec":"AMS 4978","form":"Bar","formGroup":"Bar, Rod & Shapes","temper":"Air-cool annealed","thickness":{"min":3.001,"max":4.0,"raw":"3.001-4.000"},"basis":"B","props":{"Ftu":{"L":142.0,"LT":145.0},"Fty":{"L":129.0,"LT":132.0},"E":16.0,"Ec":16.4,"G":6.2,"mu":0.31,"density":0.164}},{"id":"5.4.2.0c#6","table":"5.4.2.0c","caption":"Table 5.4.2.0(c). Design Mechanical and Physical Properties of Ti-6Al-6V-2Sn Bar","alloy":"Ti-6Al-6V-2Sn","family":"Ti-6Al-6V-2Sn","group":"Alpha-Beta Titanium Alloys","clad":false,"spec":"AMS 4971 and AMS 4979","form":"Bar and forging","formGroup":"Forging","temper":"Solution treated and aged","thickness":{"min":null,"max":1.0,"raw":"≤1.000"},"basis":"S","props":{"Ftu":{"L":175.0,"LT":175.0},"Fty":{"L":160.0,"LT":160.0},"elong":{"L":8.0,"LT":6.0},"E":16.0,"Ec":16.4,"G":6.2,"mu":0.31,"density":0.164}},{"id":"5.4.2.0c#7","table":"5.4.2.0c","caption":"Table 5.4.2.0(c). Design Mechanical and Physical Properties of Ti-6Al-6V-2Sn Bar","alloy":"Ti-6Al-6V-2Sn","family":"Ti-6Al-6V-2Sn","group":"Alpha-Beta Titanium Alloys","clad":false,"spec":"AMS 4971 and AMS 4979","form":"Bar and forging","formGroup":"Forging","temper":"Solution treated and aged","thickness":{"min":1.001,"max":2.0,"raw":"1.001-2.000"},"basis":"S","props":{"Ftu":{"L":170.0,"LT":170.0},"Fty":{"L":155.0,"LT":155.0},"elong":{"L":8.0,"LT":6.0},"E":16.0,"Ec":16.4,"G":6.2,"mu":0.31,"density":0.164}},{"id":"5.4.2.0c#8","table":"5.4.2.0c","caption":"Table 5.4.2.0(c). Design Mechanical and Physical Properties of Ti-6Al-6V-2Sn Bar","alloy":"Ti-6Al-6V-2Sn","family":"Ti-6Al-6V-2Sn","group":"Alpha-Beta Titanium Alloys","clad":false,"spec":"AMS 4971 and AMS 4979","form":"Bar and forging","formGroup":"Forging","temper":"Solution treated and aged","thickness":{"min":2.001,"max":3.0,"raw":"2.001-3.000"},"basis":"S","props":{"Ftu":{"L":155.0,"LT":155.0,"ST":155.0},"Fty":{"L":145.0,"LT":145.0,"ST":145.0},"elong":{"L":8.0,"LT":6.0,"ST":6.0},"E":16.0,"Ec":16.4,"G":6.2,"mu":0.31,"density":0.164}},{"id":"5.4.2.0c#9","table":"5.4.2.0c","caption":"Table 5.4.2.0(c). Design Mechanical and Physical Properties of Ti-6Al-6V-2Sn Bar","alloy":"Ti-6Al-6V-2Sn","family":"Ti-6Al-6V-2Sn","group":"Alpha-Beta Titanium Alloys","clad":false,"spec":"AMS 4971 and AMS 4979","form":"Bar and forging","formGroup":"Forging","temper":"Solution treated and aged","thickness":{"min":3.001,"max":4.0,"raw":"3.001-4.000"},"basis":"S","props":{"Ftu":{"L":150.0,"LT":150.0,"ST":150.0},"Fty":{"L":140.0,"LT":140.0,"ST":140.0},"elong":{"L":8.0,"LT":6.0,"ST":6.0},"E":16.0,"Ec":16.4,"G":6.2,"mu":0.31,"density":0.164}},{"id":"5.4.2.0d#0","table":"5.4.2.0d","caption":"Table 5.4.2.0(d). Design Mechanical and Physical Properties of Ti-6Al-6V-2Sn Forging","alloy":"Ti-6Al-6V-2Sn","family":"Ti-6Al-6V-2Sn","group":"Alpha-Beta Titanium Alloys","clad":false,"spec":"AMS 4978","form":"Forging","formGroup":"Forging","temper":"Annealed","thickness":{"min":null,"max":2.0,"raw":"≤2.000"},"basis":"S","props":{"Ftu":{"L":150.0,"LT":150.0},"Fty":{"L":140.0,"LT":140.0},"elong":{"L":10.0,"LT":8.0},"E":16.0,"Ec":16.4,"G":6.2,"mu":0.31,"density":0.164}},{"id":"5.4.2.0d#1","table":"5.4.2.0d","caption":"Table 5.4.2.0(d). Design Mechanical and Physical Properties of Ti-6Al-6V-2Sn Forging","alloy":"Ti-6Al-6V-2Sn","family":"Ti-6Al-6V-2Sn","group":"Alpha-Beta Titanium Alloys","clad":false,"spec":"AMS 4978","form":"Forging","formGroup":"Forging","temper":"Annealed","thickness":{"min":2.001,"max":4.0,"raw":"2.001-4.000"},"basis":"S","props":{"Ftu":{"L":145.0,"LT":145.0,"ST":145.0},"Fty":{"L":135.0,"LT":135.0,"ST":135.0},"elong":{"L":10.0,"LT":8.0,"ST":7.0},"E":16.0,"Ec":16.4,"G":6.2,"mu":0.31,"density":0.164}},{"id":"5.4.2.0e#0","table":"5.4.2.0e","caption":"Table 5.4.2.0(e). Design Mechanical and Physical Properties of Ti-6Al-6V-2Sn Extruded Bar and Shapes","alloy":"Ti-6Al-6V-2Sn","family":"Ti-6Al-6V-2Sn","group":"Alpha-Beta Titanium Alloys","clad":false,"spec":"MIL-T-81556 & AMS-T-81556, Comp. AB-3","form":"Extruded bar and shapes","formGroup":"Extrusion","temper":"Annealed","thickness":{"min":null,"max":2.0,"raw":"≤2.000"},"basis":"A","props":{"Ftu":{"L":142.0,"LT":141.0},"Fty":{"L":129.0,"LT":128.0},"Fcy":{"L":137.0,"LT":136.0},"Fsu":93.0,"Fbru":{"eD1.5":218.0,"eD2.0":268.0},"Fbry":{"eD1.5":196.0,"eD2.0":227.0},"elong":{"L":10.0,"LT":8.0},"E":16.0,"Ec":16.4,"G":6.2,"mu":0.31,"density":0.164}},{"id":"5.4.2.0e#1","table":"5.4.2.0e","caption":"Table 5.4.2.0(e). Design Mechanical and Physical Properties of Ti-6Al-6V-2Sn Extruded Bar and Shapes","alloy":"Ti-6Al-6V-2Sn","family":"Ti-6Al-6V-2Sn","group":"Alpha-Beta Titanium Alloys","clad":false,"spec":"MIL-T-81556 & AMS-T-81556, Comp. AB-3","form":"Extruded bar and shapes","formGroup":"Extrusion","temper":"Annealed","thickness":{"min":null,"max":2.0,"raw":"≤2.000"},"basis":"B","props":{"Ftu":{"L":148.0,"LT":148.0},"Fty":{"L":135.0,"LT":135.0},"Fcy":{"L":144.0,"LT":142.0},"Fsu":97.0,"Fbru":{"eD1.5":229.0,"eD2.0":281.0},"Fbry":{"eD1.5":203.0,"eD2.0":235.0},"E":16.0,"Ec":16.4,"G":6.2,"mu":0.31,"density":0.164}},{"id":"5.4.2.0e#2","table":"5.4.2.0e","caption":"Table 5.4.2.0(e). Design Mechanical and Physical Properties of Ti-6Al-6V-2Sn Extruded Bar and Shapes","alloy":"Ti-6Al-6V-2Sn","family":"Ti-6Al-6V-2Sn","group":"Alpha-Beta Titanium Alloys","clad":false,"spec":"MIL-T-81556 & AMS-T-81556, Comp. AB-3","form":"Extruded bar and shapes","formGroup":"Extrusion","temper":"Annealed","thickness":{"min":2.001,"max":3.0,"raw":"2.001-3.000"},"basis":"S","props":{"Ftu":{"L":145.0,"LT":145.0},"Fty":{"L":135.0,"LT":135.0},"Fcy":{"L":140.0,"LT":140.0},"elong":{"L":10.0,"LT":8.0},"E":16.0,"Ec":16.4,"G":6.2,"mu":0.31,"density":0.164}},{"id":"5.4.2.0e#3","table":"5.4.2.0e","caption":"Table 5.4.2.0(e). Design Mechanical and Physical Properties of Ti-6Al-6V-2Sn Extruded Bar and Shapes","alloy":"Ti-6Al-6V-2Sn","family":"Ti-6Al-6V-2Sn","group":"Alpha-Beta Titanium Alloys","clad":false,"spec":"MIL-T-81556 & AMS-T-81556, Comp. AB-3","form":"Extruded bar and shapes","formGroup":"Extrusion","temper":"Annealed","thickness":{"min":3.001,"max":4.0,"raw":"3.001-4.000"},"basis":"S","props":{"Ftu":{"L":140.0,"LT":140.0},"Fty":{"L":130.0,"LT":130.0},"Fcy":{"L":135.0,"LT":135.0},"elong":{"L":10.0,"LT":8.0},"E":16.0,"Ec":16.4,"G":6.2,"mu":0.31,"density":0.164}},{"id":"5.4.2.0e#4","table":"5.4.2.0e","caption":"Table 5.4.2.0(e). Design Mechanical and Physical Properties of Ti-6Al-6V-2Sn Extruded Bar and Shapes","alloy":"Ti-6Al-6V-2Sn","family":"Ti-6Al-6V-2Sn","group":"Alpha-Beta Titanium Alloys","clad":false,"spec":"MIL-T-81556 & AMS-T-81556, Comp. AB-3","form":"Extruded bar and shapes","formGroup":"Extrusion","temper":"Solution treated and aged","thickness":{"min":0.188,"max":0.5,"raw":"0.188-0.500"},"basis":"S","props":{"Ftu":{"L":170.0,"LT":170.0},"Fty":{"L":160.0,"LT":160.0},"Fcy":{"L":165.0,"LT":165.0},"elong":{"L":8.0,"LT":6.0},"E":16.0,"Ec":16.4,"G":6.2,"mu":0.31,"density":0.164}},{"id":"5.4.2.0e#5","table":"5.4.2.0e","caption":"Table 5.4.2.0(e). Design Mechanical and Physical Properties of Ti-6Al-6V-2Sn Extruded Bar and Shapes","alloy":"Ti-6Al-6V-2Sn","family":"Ti-6Al-6V-2Sn","group":"Alpha-Beta Titanium Alloys","clad":false,"spec":"MIL-T-81556 & AMS-T-81556, Comp. AB-3","form":"Extruded bar and shapes","formGroup":"Extrusion","temper":"Solution treated and aged","thickness":{"min":0.501,"max":1.5,"raw":"0.501-1.500"},"basis":"S","props":{"Ftu":{"L":165.0,"LT":165.0},"Fty":{"L":155.0,"LT":155.0},"Fcy":{"L":160.0,"LT":160.0},"elong":{"L":8.0,"LT":6.0},"E":16.0,"Ec":16.4,"G":6.2,"mu":0.31,"density":0.164}},{"id":"5.4.2.0e#6","table":"5.4.2.0e","caption":"Table 5.4.2.0(e). Design Mechanical and Physical Properties of Ti-6Al-6V-2Sn Extruded Bar and Shapes","alloy":"Ti-6Al-6V-2Sn","family":"Ti-6Al-6V-2Sn","group":"Alpha-Beta Titanium Alloys","clad":false,"spec":"MIL-T-81556 & AMS-T-81556, Comp. AB-3","form":"Extruded bar and shapes","formGroup":"Extrusion","temper":"Solution treated and aged","thickness":{"min":1.501,"max":2.5,"raw":"1.501-2.500"},"basis":"S","props":{"Ftu":{"L":160.0,"LT":160.0},"Fty":{"L":150.0,"LT":150.0},"Fcy":{"L":155.0,"LT":155.0},"elong":{"L":8.0,"LT":6.0},"E":16.0,"Ec":16.4,"G":6.2,"mu":0.31,"density":0.164}},{"id":"5.4.2.0e#7","table":"5.4.2.0e","caption":"Table 5.4.2.0(e). Design Mechanical and Physical Properties of Ti-6Al-6V-2Sn Extruded Bar and Shapes","alloy":"Ti-6Al-6V-2Sn","family":"Ti-6Al-6V-2Sn","group":"Alpha-Beta Titanium Alloys","clad":false,"spec":"MIL-T-81556 & AMS-T-81556, Comp. AB-3","form":"Extruded bar and shapes","formGroup":"Extrusion","temper":"Solution treated and aged","thickness":{"min":2.501,"max":4.0,"raw":"2.501-4.000"},"basis":"S","props":{"Ftu":{"L":150.0,"LT":150.0},"Fty":{"L":140.0,"LT":140.0},"Fcy":{"L":145.0,"LT":145.0},"elong":{"L":8.0,"LT":6.0},"E":16.0,"Ec":16.4,"G":6.2,"mu":0.31,"density":0.164}},{"id":"5.4.3.0b#0","table":"5.4.3.0b","caption":"Table 5.4.3.0(b). Design Mechanical and Physical Properties of Ti-4.5Al-3V-2Fe-2Mo Titanium Alloy Sheet","alloy":"Ti-4.5Al-3V-2Fe-2Mo","family":"Ti-4.5Al-3V-2Fe-2Mo","group":"Alpha-Beta Titanium Alloys","clad":false,"spec":"AMS 4899","form":"Sheet","formGroup":"Sheet","temper":"Annealed","thickness":{"min":null,"max":null,"raw":"0.025 to 0.063, exclusive"},"basis":"A","props":{"Ftu":{"L":134.0,"LT":134.0},"Fty":{"L":126.0,"LT":126.0},"Fcy":{"L":128.0,"LT":131.0},"Fsu":{"LT":90.0},"Fbru":{"eD1.5":196.0,"eD2.0":258.0},"Fbry":{"eD1.5":157.0,"eD2.0":190.0},"elong":{"L":8.0,"LT":8.0},"E":16.0,"Ec":16.2,"density":0.164}},{"id":"5.4.3.0b#1","table":"5.4.3.0b","caption":"Table 5.4.3.0(b). Design Mechanical and Physical Properties of Ti-4.5Al-3V-2Fe-2Mo Titanium Alloy Sheet","alloy":"Ti-4.5Al-3V-2Fe-2Mo","family":"Ti-4.5Al-3V-2Fe-2Mo","group":"Alpha-Beta Titanium Alloys","clad":false,"spec":"AMS 4899","form":"Sheet","formGroup":"Sheet","temper":"Annealed","thickness":{"min":null,"max":null,"raw":"0.025 to 0.063, exclusive"},"basis":"B","props":{"Ftu":{"L":145.0,"LT":147.0},"Fty":{"L":134.0,"LT":137.0},"Fcy":{"L":136.0,"LT":143.0},"Fsu":{"LT":99.0},"Fbru":{"eD1.5":215.0,"eD2.0":283.0},"Fbry":{"eD1.5":171.0,"eD2.0":207.0},"E":16.0,"Ec":16.2,"density":0.164}},{"id":"5.4.3.0b#2","table":"5.4.3.0b","caption":"Table 5.4.3.0(b). Design Mechanical and Physical Properties of Ti-4.5Al-3V-2Fe-2Mo Titanium Alloy Sheet","alloy":"Ti-4.5Al-3V-2Fe-2Mo","family":"Ti-4.5Al-3V-2Fe-2Mo","group":"Alpha-Beta Titanium Alloys","clad":false,"spec":"AMS 4899","form":"Sheet","formGroup":"Sheet","temper":"Annealed","thickness":{"min":null,"max":null,"raw":"0.063 to 0.187, exclusive"},"basis":"A","props":{"Ftu":{"L":134.0,"LT":134.0},"Fty":{"L":126.0,"LT":126.0},"Fcy":{"L":130.0,"LT":132.0},"Fsu":{"LT":91.0},"Fbru":{"eD1.5":207.0,"eD2.0":276.0},"Fbry":{"eD1.5":165.0,"eD2.0":198.0},"elong":{"L":10.0,"LT":10.0},"E":16.0,"Ec":16.2,"density":0.164}},{"id":"5.4.3.0b#3","table":"5.4.3.0b","caption":"Table 5.4.3.0(b). Design Mechanical and Physical Properties of Ti-4.5Al-3V-2Fe-2Mo Titanium Alloy Sheet","alloy":"Ti-4.5Al-3V-2Fe-2Mo","family":"Ti-4.5Al-3V-2Fe-2Mo","group":"Alpha-Beta Titanium Alloys","clad":false,"spec":"AMS 4899","form":"Sheet","formGroup":"Sheet","temper":"Annealed","thickness":{"min":null,"max":null,"raw":"0.063 to 0.187, exclusive"},"basis":"B","props":{"Ftu":{"L":144.0,"LT":144.0},"Fty":{"L":132.0,"LT":134.0},"Fcy":{"L":139.0,"LT":141.0},"Fsu":{"LT":98.0},"Fbru":{"eD1.5":223.0,"eD2.0":296.0},"Fbry":{"eD1.5":176.0,"eD2.0":210.0},"E":16.0,"Ec":16.2,"density":0.164}},{"id":"5.4.3.0c#0","table":"5.4.3.0c","caption":"Table 5.4.3.0(c). Design Mechanical and Physical Properties of Ti-4.5Al-3V-2Fe-2Mo Titanium Alloy Bar","alloy":"Ti-4.5Al-3V-2Fe-2Mo","family":"Ti-4.5Al-3V-2Fe-2Mo","group":"Alpha-Beta Titanium Alloys","clad":false,"spec":"AMS 4964","form":"Bar","formGroup":"Bar, Rod & Shapes","temper":"Annealed","thickness":{"min":null,"max":2.0,"raw":"≤2.000"},"basis":"A","props":{"Ftu":{"L":135.0},"Fty":{"L":124.0},"Fcy":{"L":124.0},"elong":{"L":10.0,"LT":10.0},"E":16.0,"Ec":16.2,"density":0.164}},{"id":"5.4.3.0c#1","table":"5.4.3.0c","caption":"Table 5.4.3.0(c). Design Mechanical and Physical Properties of Ti-4.5Al-3V-2Fe-2Mo Titanium Alloy Bar","alloy":"Ti-4.5Al-3V-2Fe-2Mo","family":"Ti-4.5Al-3V-2Fe-2Mo","group":"Alpha-Beta Titanium Alloys","clad":false,"spec":"AMS 4964","form":"Bar","formGroup":"Bar, Rod & Shapes","temper":"Annealed","thickness":{"min":null,"max":2.0,"raw":"≤2.000"},"basis":"B","props":{"Ftu":{"L":139.0},"Fty":{"L":128.0},"Fcy":{"L":128.0},"E":16.0,"Ec":16.2,"density":0.164}},{"id":"5.4.3.0c#2","table":"5.4.3.0c","caption":"Table 5.4.3.0(c). Design Mechanical and Physical Properties of Ti-4.5Al-3V-2Fe-2Mo Titanium Alloy Bar","alloy":"Ti-4.5Al-3V-2Fe-2Mo","family":"Ti-4.5Al-3V-2Fe-2Mo","group":"Alpha-Beta Titanium Alloys","clad":false,"spec":"AMS 4964","form":"Bar","formGroup":"Bar, Rod & Shapes","temper":"Annealed","thickness":{"min":2.001,"max":4.0,"raw":"2.001-4.000"},"basis":"A","props":{"Ftu":{"L":130.0},"Fty":{"L":119.0},"elong":{"L":10.0,"LT":10.0},"E":16.0,"Ec":16.2,"density":0.164}},{"id":"5.4.3.0c#3","table":"5.4.3.0c","caption":"Table 5.4.3.0(c). Design Mechanical and Physical Properties of Ti-4.5Al-3V-2Fe-2Mo Titanium Alloy Bar","alloy":"Ti-4.5Al-3V-2Fe-2Mo","family":"Ti-4.5Al-3V-2Fe-2Mo","group":"Alpha-Beta Titanium Alloys","clad":false,"spec":"AMS 4964","form":"Bar","formGroup":"Bar, Rod & Shapes","temper":"Annealed","thickness":{"min":2.001,"max":4.0,"raw":"2.001-4.000"},"basis":"B","props":{"Ftu":{"L":135.0},"Fty":{"L":123.0},"E":16.0,"Ec":16.2,"density":0.164}},{"id":"5.4.3.0c#4","table":"5.4.3.0c","caption":"Table 5.4.3.0(c). Design Mechanical and Physical Properties of Ti-4.5Al-3V-2Fe-2Mo Titanium Alloy Bar","alloy":"Ti-4.5Al-3V-2Fe-2Mo","family":"Ti-4.5Al-3V-2Fe-2Mo","group":"Alpha-Beta Titanium Alloys","clad":false,"spec":"AMS 4964","form":"Bar","formGroup":"Bar, Rod & Shapes","temper":"Annealed","thickness":{"min":4.001,"max":6.0,"raw":"4.001-6.000"},"basis":"A","props":{"Ftu":{"L":130.0},"Fty":{"L":119.0},"elong":{"L":10.0,"LT":10.0},"E":16.0,"Ec":16.2,"density":0.164}},{"id":"5.4.3.0c#5","table":"5.4.3.0c","caption":"Table 5.4.3.0(c). Design Mechanical and Physical Properties of Ti-4.5Al-3V-2Fe-2Mo Titanium Alloy Bar","alloy":"Ti-4.5Al-3V-2Fe-2Mo","family":"Ti-4.5Al-3V-2Fe-2Mo","group":"Alpha-Beta Titanium Alloys","clad":false,"spec":"AMS 4964","form":"Bar","formGroup":"Bar, Rod & Shapes","temper":"Annealed","thickness":{"min":4.001,"max":6.0,"raw":"4.001-6.000"},"basis":"B","props":{"Ftu":{"L":133.0},"Fty":{"L":123.0},"E":16.0,"Ec":16.2,"density":0.164}},{"id":"5.5.1.0b#0","table":"5.5.1.0b","caption":"Table 5.5.1.0(b). Design Mechanical and Physical Properties of Ti-13V-11Cr-3Al","alloy":"Ti-13V-11Cr-3Al","family":"Ti-13V-11Cr-3Al","group":"Beta, Near-Beta and Metastable-Beta Titanium Alloys","clad":false,"spec":"AMS-T-9046, Comp. B-1","form":"Sheet, strip, and plate","formGroup":"Sheet & Plate","temper":"Annealed","thickness":{"min":0.012,"max":0.049,"raw":"0.012-0.049"},"basis":"S","props":{"Ftu":{"L":132.0,"LT":132.0},"Fty":{"L":126.0,"LT":126.0},"elong":{"L":8.0,"LT":8.0},"E":14.5,"density":0.174}},{"id":"5.5.1.0b#1","table":"5.5.1.0b","caption":"Table 5.5.1.0(b). Design Mechanical and Physical Properties of Ti-13V-11Cr-3Al","alloy":"Ti-13V-11Cr-3Al","family":"Ti-13V-11Cr-3Al","group":"Beta, Near-Beta and Metastable-Beta Titanium Alloys","clad":false,"spec":"AMS-T-9046, Comp. B-1","form":"Sheet, strip, and plate","formGroup":"Sheet & Plate","temper":"Annealed","thickness":{"min":0.05,"max":4.0,"raw":"0.050-4.000"},"basis":"S","props":{"Ftu":{"L":125.0,"LT":125.0,"ST":125.0},"Fty":{"L":120.0,"LT":120.0,"ST":120.0},"Fcy":{"L":120.0,"LT":120.0,"ST":120.0},"Fsu":92.0,"Fbru":{"eD1.5":207.0,"eD2.0":270.0},"Fbry":{"eD1.5":169.0,"eD2.0":200.0},"elong":{"L":10.0,"LT":10.0,"ST":10.0},"E":14.5,"density":0.174}},{"id":"5.5.1.0b#2","table":"5.5.1.0b","caption":"Table 5.5.1.0(b). Design Mechanical and Physical Properties of Ti-13V-11Cr-3Al","alloy":"Ti-13V-11Cr-3Al","family":"Ti-13V-11Cr-3Al","group":"Beta, Near-Beta and Metastable-Beta Titanium Alloys","clad":false,"spec":"AMS-T-9046, Comp. B-1","form":"Sheet, strip, and plate","formGroup":"Sheet & Plate","temper":"Solution treated and aged","thickness":{"min":null,"max":4.0,"raw":"≤4.000"},"basis":"S","props":{"Ftu":{"L":170.0,"LT":170.0,"ST":170.0},"Fty":{"L":160.0,"LT":160.0,"ST":160.0},"Fcy":{"L":162.0,"LT":162.0,"ST":162.0},"Fsu":105.0,"Fbru":{"eD1.5":248.0,"eD2.0":313.0},"Fbry":{"eD1.5":217.0,"eD2.0":247.0},"elong":{"L":4.0,"LT":4.0,"ST":4.0},"E":15.5,"density":0.174}},{"id":"5.5.1.0b#3","table":"5.5.1.0b","caption":"Table 5.5.1.0(b). Design Mechanical and Physical Properties of Ti-13V-11Cr-3Al","alloy":"Ti-13V-11Cr-3Al","family":"Ti-13V-11Cr-3Al","group":"Beta, Near-Beta and Metastable-Beta Titanium Alloys","clad":false,"spec":"MIL-T-9047","form":"Bar","formGroup":"Bar, Rod & Shapes","temper":"Annealed","thickness":{"min":null,"max":7.0,"raw":"≤7.000"},"basis":"S","props":{"Ftu":{"L":125.0,"LT":125.0,"ST":125.0},"Fty":{"L":120.0,"LT":120.0,"ST":120.0},"elong":{"L":10.0,"LT":10.0,"ST":10.0},"E":14.5,"density":0.174}},{"id":"5.5.1.0b#4","table":"5.5.1.0b","caption":"Table 5.5.1.0(b). Design Mechanical and Physical Properties of Ti-13V-11Cr-3Al","alloy":"Ti-13V-11Cr-3Al","family":"Ti-13V-11Cr-3Al","group":"Beta, Near-Beta and Metastable-Beta Titanium Alloys","clad":false,"spec":"MIL-T-9047","form":"Bar","formGroup":"Bar, Rod & Shapes","temper":"Solution treated and aged","thickness":{"min":null,"max":4.0,"raw":"≤4.000"},"basis":"S","props":{"Ftu":{"L":170.0,"LT":170.0,"ST":170.0},"Fty":{"L":160.0,"LT":160.0,"ST":160.0},"elong":{"L":6.0,"LT":2.0,"ST":2.0},"E":15.5,"density":0.174}},{"id":"5.5.2.0b#0","table":"5.5.2.0b","caption":"Table 5.5.2.0(b). Design Mechanical and Physical Properties of Ti-15V-3Cr-3Sn-3Al Sheet","alloy":"Ti-15V-3Cr-3Sn-3Al","family":"Ti-15V-3Cr-3Sn-3Al","group":"Beta, Near-Beta and Metastable-Beta Titanium Alloys","clad":false,"spec":"AMS 4914","form":"Sheet","formGroup":"Sheet","temper":"STA (1000°F/8 Hrs.)","thickness":{"min":null,"max":0.125,"raw":"≤0.125"},"basis":"S","props":{"Ftu":{"L":145.0,"LT":145.0},"Fty":{"L":140.0,"LT":140.0},"Fcy":{"L":139.0,"LT":144.0},"Fsu":92.0,"Fbru":{"eD1.5":216.0,"eD2.0":276.0},"Fbry":{"eD1.5":203.0,"eD2.0":233.0},"elong":{"L":7.0,"LT":7.0},"E":{"L":15.2,"LT":15.7},"Ec":{"L":15.3,"LT":16.0},"density":0.172}},{"id":"5.5.3.0b#0","table":"5.5.3.0b","caption":"Table 5.5.3.0(b). Design Mechanical and Physical Properties of Ti-10V-2Fe-3Al Die Forging","alloy":"Ti-10V-2Fe-3Al","family":"Ti-10V-2Fe-3Al","group":"Beta, Near-Beta and Metastable-Beta Titanium Alloys","clad":false,"spec":"AMS 4983","form":"Conventional die forging","formGroup":"Forging","temper":"Solution treated and aged (900-950°F)","thickness":{"min":null,"max":1.0,"raw":"<1.000"},"basis":"S","props":{"Ftu":{"L":180.0,"LT":180.0},"Fty":{"L":160.0,"LT":160.0},"Fcy":{"L":168.0,"LT":166.0},"Fsu":101.0,"Fbru":{"eD1.5":244.0,"eD2.0":295.0},"Fbry":{"eD1.5":227.0,"eD2.0":261.0},"elong":{"L":4.0,"LT":4.0},"E":15.9,"Ec":16.3,"density":0.168}},{"id":"5.5.3.0b#1","table":"5.5.3.0b","caption":"Table 5.5.3.0(b). Design Mechanical and Physical Properties of Ti-10V-2Fe-3Al Die Forging","alloy":"Ti-10V-2Fe-3Al","family":"Ti-10V-2Fe-3Al","group":"Beta, Near-Beta and Metastable-Beta Titanium Alloys","clad":false,"spec":"AMS 4984","form":"Conventional die forging","formGroup":"Forging","temper":"Solution treated and aged (900-950°F)","thickness":{"min":null,"max":3.0,"raw":"≤3.000"},"basis":"S","props":{"Ftu":{"L":173.0,"LT":173.0,"ST":173.0},"Fty":{"L":160.0,"LT":160.0,"ST":160.0},"Fcy":{"L":168.0,"LT":166.0,"ST":166.0},"Fsu":97.0,"Fbru":{"eD1.5":234.0,"eD2.0":284.0},"Fbry":{"eD1.5":227.0,"eD2.0":261.0},"elong":{"L":4.0,"LT":4.0,"ST":4.0},"E":15.9,"Ec":16.3,"density":0.168}},{"id":"5.5.3.0c#0","table":"5.5.3.0c","caption":"Table 5.5.3.0(c). Design Mechanical and Physical Properties of Ti-10V-2Fe-3Al Hand Forging","alloy":"Ti-10V-2Fe-3Al","family":"Ti-10V-2Fe-3Al","group":"Beta, Near-Beta and Metastable-Beta Titanium Alloys","clad":false,"spec":"AMS 4986","form":"Hand forging","formGroup":"Forging","temper":"Solution treated and aged (950-1000°F)","thickness":{"min":null,"max":3.0,"raw":"≤3.000"},"basis":"S","props":{"Ftu":{"L":160.0,"LT":160.0},"Fty":{"L":145.0,"LT":145.0},"Fcy":{"L":154.0},"Fsu":97.0,"Fbru":{"eD1.5":241.0,"eD2.0":293.0},"Fbry":{"eD1.5":218.0,"eD2.0":245.0},"elong":{"L":6.0,"LT":6.0},"E":15.9,"Ec":16.3,"density":0.168}},{"id":"5.5.3.0c#1","table":"5.5.3.0c","caption":"Table 5.5.3.0(c). Design Mechanical and Physical Properties of Ti-10V-2Fe-3Al Hand Forging","alloy":"Ti-10V-2Fe-3Al","family":"Ti-10V-2Fe-3Al","group":"Beta, Near-Beta and Metastable-Beta Titanium Alloys","clad":false,"spec":"AMS 4986","form":"Hand forging","formGroup":"Forging","temper":"Solution treated and aged (950-1000°F)","thickness":{"min":3.001,"max":4.0,"raw":"3.001-4.000"},"basis":"S","props":{"Ftu":{"L":160.0,"LT":160.0},"Fty":{"L":145.0,"LT":145.0},"elong":{"L":6.0,"LT":6.0},"E":15.9,"Ec":16.3,"density":0.168}},{"id":"6.2.1.0b#0","table":"6.2.1.0b","caption":"Table 6.2.1.0(b). Design Mechanical and Physical Properties of A-286 Alloy","alloy":"A-286 Alloy","family":"A-286 Alloy","group":"Iron-Chromium-Nickel-Base Alloys","clad":false,"spec":"AMS 5525","form":"Sheet, strip,and plate","formGroup":"Sheet & Plate","temper":"Solution treated and aged","thickness":{"min":0.004,"max":null,"raw":">0.004"},"basis":"S","props":{"Ftu":{"LT":140.0},"Fty":{"LT":95.0},"Fcy":{"LT":95.0},"Fsu":91.0,"Fbru":{"eD1.5":210.0,"eD2.0":266.0},"Fbry":{"eD1.5":142.0,"eD2.0":171.0},"elong":{"LT":15.0},"E":29.1,"Ec":29.1,"G":11.1,"mu":0.31,"density":0.287}},{"id":"6.2.1.0b#1","table":"6.2.1.0b","caption":"Table 6.2.1.0(b). Design Mechanical and Physical Properties of A-286 Alloy","alloy":"A-286 Alloy","family":"A-286 Alloy","group":"Iron-Chromium-Nickel-Base Alloys","clad":false,"spec":"AMS 5731AMS 5732","form":"Bar","formGroup":"Bar, Rod & Shapes","temper":"Solution treated and aged","thickness":{"min":null,"max":2.499,"raw":"<2.499"},"basis":"S","props":{"Ftu":{"L":130.0,"LT":130.0},"Fty":{"L":85.0,"LT":85.0},"Fcy":{"L":85.0},"Fsu":85.0,"Fbru":{"eD1.5":195.0,"eD2.0":247.0},"Fbry":{"eD1.5":127.0,"eD2.0":153.0},"elong":{"L":15.0,"LT":15.0},"E":29.1,"Ec":29.1,"G":11.1,"mu":0.31,"density":0.287}},{"id":"6.2.1.0b#2","table":"6.2.1.0b","caption":"Table 6.2.1.0(b). Design Mechanical and Physical Properties of A-286 Alloy","alloy":"A-286 Alloy","family":"A-286 Alloy","group":"Iron-Chromium-Nickel-Base Alloys","clad":false,"spec":"AMS 5731AMS 5732","form":"Bar","formGroup":"Bar, Rod & Shapes","temper":"Solution treated and aged","thickness":{"min":2.5,"max":5.0,"raw":"2.500-5.000"},"basis":"S","props":{"Ftu":{"L":130.0,"LT":130.0,"ST":130.0},"Fty":{"L":85.0,"LT":85.0,"ST":85.0},"Fcy":{"L":85.0},"Fsu":85.0,"Fbru":{"eD1.5":195.0,"eD2.0":247.0},"Fbry":{"eD1.5":127.0,"eD2.0":153.0},"elong":{"L":15.0,"LT":15.0,"ST":15.0},"E":29.1,"Ec":29.1,"G":11.1,"mu":0.31,"density":0.287}},{"id":"6.2.1.0b#3","table":"6.2.1.0b","caption":"Table 6.2.1.0(b). Design Mechanical and Physical Properties of A-286 Alloy","alloy":"A-286 Alloy","family":"A-286 Alloy","group":"Iron-Chromium-Nickel-Base Alloys","clad":false,"spec":"AMS 5734AMS 5737","form":"Bar","formGroup":"Bar, Rod & Shapes","temper":"Solution treated and aged","thickness":{"min":null,"max":2.499,"raw":"<2.499"},"basis":"S","props":{"Ftu":{"L":140.0,"LT":140.0},"Fty":{"L":95.0,"LT":95.0},"Fcy":{"L":95.0},"Fsu":91.0,"Fbru":{"eD1.5":210.0,"eD2.0":266.0},"Fbry":{"eD1.5":142.0,"eD2.0":171.0},"elong":{"L":12.0,"LT":12.0},"E":29.1,"Ec":29.1,"G":11.1,"mu":0.31,"density":0.287}},{"id":"6.2.1.0b#4","table":"6.2.1.0b","caption":"Table 6.2.1.0(b). Design Mechanical and Physical Properties of A-286 Alloy","alloy":"A-286 Alloy","family":"A-286 Alloy","group":"Iron-Chromium-Nickel-Base Alloys","clad":false,"spec":"AMS 5734AMS 5737","form":"Bar","formGroup":"Bar, Rod & Shapes","temper":"Solution treated and aged","thickness":{"min":2.5,"max":5.0,"raw":"2.500-5.000"},"basis":"S","props":{"Ftu":{"L":140.0,"LT":140.0,"ST":140.0},"Fty":{"L":95.0,"LT":95.0,"ST":95.0},"Fcy":{"L":95.0},"Fsu":91.0,"Fbru":{"eD1.5":210.0,"eD2.0":266.0},"Fbry":{"eD1.5":142.0,"eD2.0":171.0},"elong":{"L":12.0,"LT":12.0,"ST":12.0},"E":29.1,"Ec":29.1,"G":11.1,"mu":0.31,"density":0.287}},{"id":"6.2.2.0b#0","table":"6.2.2.0b","caption":"Table 6.2.2.0(b). Design Mechanical and Physical Properties of N-155 Alloy","alloy":"N-155 Alloy","family":"N-155 Alloy","group":"Iron-Chromium-Nickel-Base Alloys","clad":false,"spec":"AMS 5532","form":"Sheet","formGroup":"Sheet","temper":"Solution treated","thickness":{"min":null,"max":0.187,"raw":"≤0.187"},"basis":"S","props":{"Ftu":{"LT":100.0},"Fty":{"LT":49.0},"elong":{"LT":40.0},"E":29.2,"Ec":29.2,"G":11.2,"density":0.3}},{"id":"6.2.2.0b#1","table":"6.2.2.0b","caption":"Table 6.2.2.0(b). Design Mechanical and Physical Properties of N-155 Alloy","alloy":"N-155 Alloy","family":"N-155 Alloy","group":"Iron-Chromium-Nickel-Base Alloys","clad":false,"spec":"AMS 5532","form":"Strip and plate","formGroup":"Sheet & Plate","temper":"Solution treated","thickness":{"min":null,"max":null,"raw":"···"},"basis":"S","props":{"Ftu":{"LT":100.0},"elong":{"LT":40.0},"E":29.2,"Ec":29.2,"G":11.2,"density":0.3}},{"id":"6.2.2.0b#2","table":"6.2.2.0b","caption":"Table 6.2.2.0(b). Design Mechanical and Physical Properties of N-155 Alloy","alloy":"N-155 Alloy","family":"N-155 Alloy","group":"Iron-Chromium-Nickel-Base Alloys","clad":false,"spec":"AMS 5585","form":"Tubing","formGroup":"Tubing","temper":"Solution treated","thickness":{"min":null,"max":null,"raw":"···"},"basis":"S","props":{"Ftu":{"L":100.0},"Fty":{"L":49.0},"E":29.2,"Ec":29.2,"G":11.2,"density":0.3}},{"id":"6.3.1.0b#0","table":"6.3.1.0b","caption":"Table 6.3.1.0(b). Design Mechanical and Physical Properties of Hastelloy X Sheet and Plate","alloy":"Hastelloy X","family":"Hastelloy X","group":"Nickel-Base Alloys","clad":false,"spec":"AMS 5536","form":"Sheet and plate","formGroup":"Sheet & Plate","temper":"Solution treated (annealed)","thickness":{"min":null,"max":0.01,"raw":"<0.010"},"basis":"S","props":{"Ftu":{"LT":105.0},"Fty":{"LT":45.0},"E":29.8,"Ec":29.8,"G":11.3,"mu":0.32,"density":0.297}},{"id":"6.3.1.0b#1","table":"6.3.1.0b","caption":"Table 6.3.1.0(b). Design Mechanical and Physical Properties of Hastelloy X Sheet and Plate","alloy":"Hastelloy X","family":"Hastelloy X","group":"Nickel-Base Alloys","clad":false,"spec":"AMS 5536","form":"Sheet and plate","formGroup":"Sheet & Plate","temper":"Solution treated (annealed)","thickness":{"min":0.01,"max":0.019,"raw":"0.010-0.019"},"basis":"S","props":{"Ftu":{"LT":105.0},"Fty":{"LT":45.0},"elong":{"LT":29.0},"E":29.8,"Ec":29.8,"G":11.3,"mu":0.32,"density":0.297}},{"id":"6.3.1.0b#2","table":"6.3.1.0b","caption":"Table 6.3.1.0(b). Design Mechanical and Physical Properties of Hastelloy X Sheet and Plate","alloy":"Hastelloy X","family":"Hastelloy X","group":"Nickel-Base Alloys","clad":false,"spec":"AMS 5536","form":"Sheet and plate","formGroup":"Sheet & Plate","temper":"Solution treated (annealed)","thickness":{"min":0.02,"max":0.1,"raw":"0.020-0.100"},"basis":"A","props":{"Ftu":{"LT":102.0},"Fty":{"LT":44.0},"elong":{"LT":35.0},"E":29.8,"Ec":29.8,"G":11.3,"mu":0.32,"density":0.297}},{"id":"6.3.1.0b#3","table":"6.3.1.0b","caption":"Table 6.3.1.0(b). Design Mechanical and Physical Properties of Hastelloy X Sheet and Plate","alloy":"Hastelloy X","family":"Hastelloy X","group":"Nickel-Base Alloys","clad":false,"spec":"AMS 5536","form":"Sheet and plate","formGroup":"Sheet & Plate","temper":"Solution treated (annealed)","thickness":{"min":0.02,"max":0.1,"raw":"0.020-0.100"},"basis":"B","props":{"Ftu":{"LT":106.0},"Fty":{"LT":47.0},"E":29.8,"Ec":29.8,"G":11.3,"mu":0.32,"density":0.297}},{"id":"6.3.1.0b#4","table":"6.3.1.0b","caption":"Table 6.3.1.0(b). Design Mechanical and Physical Properties of Hastelloy X Sheet and Plate","alloy":"Hastelloy X","family":"Hastelloy X","group":"Nickel-Base Alloys","clad":false,"spec":"AMS 5536","form":"Sheet and plate","formGroup":"Sheet & Plate","temper":"Solution treated (annealed)","thickness":{"min":0.101,"max":0.187,"raw":"0.101-0.187"},"basis":"S","props":{"Ftu":{"LT":105.0},"Fty":{"LT":45.0},"elong":{"LT":35.0},"E":29.8,"Ec":29.8,"G":11.3,"mu":0.32,"density":0.297}},{"id":"6.3.1.0b#5","table":"6.3.1.0b","caption":"Table 6.3.1.0(b). Design Mechanical and Physical Properties of Hastelloy X Sheet and Plate","alloy":"Hastelloy X","family":"Hastelloy X","group":"Nickel-Base Alloys","clad":false,"spec":"AMS 5536","form":"Sheet and plate","formGroup":"Sheet & Plate","temper":"Solution treated (annealed)","thickness":{"min":0.188,"max":2.0,"raw":"0.188-2.000"},"basis":"S","props":{"Ftu":{"LT":100.0},"Fty":{"LT":40.0},"elong":{"LT":35.0},"E":29.8,"Ec":29.8,"G":11.3,"mu":0.32,"density":0.297}},{"id":"6.3.1.0b#6","table":"6.3.1.0b","caption":"Table 6.3.1.0(b). Design Mechanical and Physical Properties of Hastelloy X Sheet and Plate","alloy":"Hastelloy X","family":"Hastelloy X","group":"Nickel-Base Alloys","clad":false,"spec":"AMS 5536","form":"Sheet and plate","formGroup":"Sheet & Plate","temper":"Solution treated (annealed)","thickness":{"min":2.0,"max":null,"raw":">2.000"},"basis":"S","props":{"Ftu":{"LT":95.0},"Fty":{"LT":40.0},"elong":{"LT":35.0},"E":29.8,"Ec":29.8,"G":11.3,"mu":0.32,"density":0.297}},{"id":"6.3.2.0b#0","table":"6.3.2.0b","caption":"Table 6.3.2.0(b). Design Mechanical and Physical Properties of Inconel 600","alloy":"Inconel 600","family":"Inconel 600","group":"Nickel-Base Alloys","clad":false,"spec":"AMS 5540","form":"Sheet, strip, and plate","formGroup":"Sheet & Plate","temper":"Annealed","thickness":{"min":0.02,"max":2.0,"raw":"0.020-2.000"},"basis":"S","props":{"Ftu":{"LT":80.0},"Fty":{"LT":35.0},"Fcy":{"LT":35.0},"Fsu":51.0,"Fbru":{"eD2.0":152.0},"elong":{"LT":30.0},"E":30.0,"Ec":30.0,"G":11.0,"mu":0.29,"density":0.304}},{"id":"6.3.2.0b#1","table":"6.3.2.0b","caption":"Table 6.3.2.0(b). Design Mechanical and Physical Properties of Inconel 600","alloy":"Inconel 600","family":"Inconel 600","group":"Nickel-Base Alloys","clad":false,"spec":"AMS 5580","form":"Tubing","formGroup":"Tubing","temper":"Cold drawn","thickness":{"min":null,"max":null,"raw":"···"},"basis":"S","props":{"Ftu":{"L":80.0},"Fty":{"L":35.0},"Fcy":{"L":35.0},"Fsu":51.0,"Fbru":{"eD2.0":152.0},"elong":{"L":30.0},"E":30.0,"Ec":30.0,"G":11.0,"mu":0.29,"density":0.304}},{"id":"6.3.2.0b#2","table":"6.3.2.0b","caption":"Table 6.3.2.0(b). Design Mechanical and Physical Properties of Inconel 600","alloy":"Inconel 600","family":"Inconel 600","group":"Nickel-Base Alloys","clad":false,"spec":"AMS 5580","form":"Tubing","formGroup":"Tubing","temper":"Cold drawn","thickness":{"min":null,"max":null,"raw":"···"},"basis":"S","props":{"Ftu":{"L":80.0},"Fty":{"L":30.0},"Fcy":{"L":30.0},"Fsu":51.0,"Fbru":{"eD2.0":152.0},"elong":{"L":35.0},"E":30.0,"Ec":30.0,"G":11.0,"mu":0.29,"density":0.304}},{"id":"6.3.2.0b#3","table":"6.3.2.0b","caption":"Table 6.3.2.0(b). Design Mechanical and Physical Properties of Inconel 600","alloy":"Inconel 600","family":"Inconel 600","group":"Nickel-Base Alloys","clad":false,"spec":"ASTM B564","form":"Forging","formGroup":"Forging","temper":"Annealed","thickness":{"min":null,"max":null,"raw":"···"},"basis":"S","props":{"Ftu":{"L":80.0},"Fty":{"L":35.0},"Fcy":{"L":35.0},"Fsu":51.0,"Fbru":{"eD2.0":152.0},"elong":{"L":30.0},"E":30.0,"Ec":30.0,"G":11.0,"mu":0.29,"density":0.304}},{"id":"6.3.2.0c#0","table":"6.3.2.0c","caption":"Table 6.3.2.0(c). Design Mechanical and Physical Properties of Inconel 600 Bar and Rod","alloy":"Inconel 600","family":"Inconel 600","group":"Nickel-Base Alloys","clad":false,"spec":"ASTM B166","form":"Round","formGroup":"Bar, Rod & Shapes","temper":"Cold-worked","thickness":{"min":null,"max":0.499,"raw":"≤0.499"},"basis":"S","props":{"Ftu":{"L":120.0},"Fty":{"L":90.0},"elong":{"L":7.0},"E":30.0,"Ec":30.0,"G":11.0,"mu":0.29,"density":0.304}},{"id":"6.3.2.0c#1","table":"6.3.2.0c","caption":"Table 6.3.2.0(c). Design Mechanical and Physical Properties of Inconel 600 Bar and Rod","alloy":"Inconel 600","family":"Inconel 600","group":"Nickel-Base Alloys","clad":false,"spec":"ASTM B166","form":"Round","formGroup":"Bar, Rod & Shapes","temper":"Cold-worked","thickness":{"min":0.5,"max":1.0,"raw":"0.500-1.000"},"basis":"S","props":{"Ftu":{"L":110.0},"Fty":{"L":85.0},"elong":{"L":10.0},"E":30.0,"Ec":30.0,"G":11.0,"mu":0.29,"density":0.304}},{"id":"6.3.2.0c#2","table":"6.3.2.0c","caption":"Table 6.3.2.0(c). Design Mechanical and Physical Properties of Inconel 600 Bar and Rod","alloy":"Inconel 600","family":"Inconel 600","group":"Nickel-Base Alloys","clad":false,"spec":"ASTM B166","form":"Round","formGroup":"Bar, Rod & Shapes","temper":"Cold-worked","thickness":{"min":1.001,"max":2.5,"raw":"1.001-2.500"},"basis":"S","props":{"Ftu":{"L":105.0},"Fty":{"L":80.0},"elong":{"L":12.0},"E":30.0,"Ec":30.0,"G":11.0,"mu":0.29,"density":0.304}},{"id":"6.3.2.0c#3","table":"6.3.2.0c","caption":"Table 6.3.2.0(c). Design Mechanical and Physical Properties of Inconel 600 Bar and Rod","alloy":"Inconel 600","family":"Inconel 600","group":"Nickel-Base Alloys","clad":false,"spec":"ASTM B166","form":"Square, hexagon, and rectangle","formGroup":"Bar, Rod & Shapes","temper":"Cold-worked","thickness":{"min":null,"max":0.25,"raw":"≤0.250"},"basis":"S","props":{"Ftu":{"L":100.0},"Fty":{"L":80.0},"elong":{"L":5.0},"E":30.0,"Ec":30.0,"G":11.0,"mu":0.29,"density":0.304}},{"id":"6.3.2.0c#4","table":"6.3.2.0c","caption":"Table 6.3.2.0(c). Design Mechanical and Physical Properties of Inconel 600 Bar and Rod","alloy":"Inconel 600","family":"Inconel 600","group":"Nickel-Base Alloys","clad":false,"spec":"ASTM B166","form":"Square, hexagon, and rectangle","formGroup":"Bar, Rod & Shapes","temper":"Cold-worked","thickness":{"min":0.251,"max":0.499,"raw":"0.251-0.499"},"basis":"S","props":{"Ftu":{"L":95.0},"Fty":{"L":70.0},"elong":{"L":7.0},"E":30.0,"Ec":30.0,"G":11.0,"mu":0.29,"density":0.304}},{"id":"6.3.2.0d#0","table":"6.3.2.0d","caption":"Table 6.3.2.0(d). Design Mechanical and Physical Properties of Inconel 600 Bar and Rod","alloy":"Inconel 600","family":"Inconel 600","group":"Nickel-Base Alloys","clad":false,"spec":"ASTM B166","form":"Round","formGroup":"Bar, Rod & Shapes","temper":"Hot-worked","thickness":{"min":0.25,"max":0.5,"raw":"0.250-0.500"},"basis":"S","props":{"Ftu":{"L":95.0},"Fty":{"L":45.0},"elong":{"L":20.0},"E":30.0,"Ec":30.0,"G":11.0,"mu":0.29,"density":0.304}},{"id":"6.3.2.0d#1","table":"6.3.2.0d","caption":"Table 6.3.2.0(d). Design Mechanical and Physical Properties of Inconel 600 Bar and Rod","alloy":"Inconel 600","family":"Inconel 600","group":"Nickel-Base Alloys","clad":false,"spec":"ASTM B166","form":"Round","formGroup":"Bar, Rod & Shapes","temper":"Hot-worked","thickness":{"min":0.501,"max":3.0,"raw":"0.501-3.000"},"basis":"S","props":{"Ftu":{"L":90.0},"Fty":{"L":40.0},"elong":{"L":25.0},"E":30.0,"Ec":30.0,"G":11.0,"mu":0.29,"density":0.304}},{"id":"6.3.2.0d#2","table":"6.3.2.0d","caption":"Table 6.3.2.0(d). Design Mechanical and Physical Properties of Inconel 600 Bar and Rod","alloy":"Inconel 600","family":"Inconel 600","group":"Nickel-Base Alloys","clad":false,"spec":"ASTM B166","form":"Round","formGroup":"Bar, Rod & Shapes","temper":"Hot-worked","thickness":{"min":3.0,"max":null,"raw":">3.000"},"basis":"S","props":{"Ftu":{"L":85.0},"Fty":{"L":35.0},"elong":{"L":30.0},"E":30.0,"Ec":30.0,"G":11.0,"mu":0.29,"density":0.304}},{"id":"6.3.2.0d#3","table":"6.3.2.0d","caption":"Table 6.3.2.0(d). Design Mechanical and Physical Properties of Inconel 600 Bar and Rod","alloy":"Inconel 600","family":"Inconel 600","group":"Nickel-Base Alloys","clad":false,"spec":"ASTM B166","form":"Square,hexagon,and rectangle","formGroup":"Bar, Rod & Shapes","temper":"Hot-worked","thickness":{"min":null,"max":null,"raw":"All"},"basis":"S","props":{"Ftu":{"L":85.0},"Fty":{"L":35.0},
