Repository: Teased-oChroid-orrA/powershell_tool

# GS Engineering Toolbench

A Rust engineering application with native GPU workbenches for modelling,
finite-element analysis, aircraft frame/truss members, bushings and eccentric
bushings. The dashboard also opens the terminal tools for search, fastener holes,
lug analysis, pressure vessels, preload and material lookup.

The search engine handles text, Office documents, archives and PDFs, with live
progress, an optional persistent index and streamed reports. Rust is the sole
implementation; the earlier PowerShell and C# applications remain in git history.

File: mechanics-core/data/mil-hdbk-5j.json (part 21 of 21)
"E":30.0,"Ec":30.0,"G":11.0,"mu":0.29,"density":0.304}},{"id":"6.3.2.0d#4","table":"6.3.2.0d","caption":"Table 6.3.2.0(d). Design Mechanical and Physical Properties of Inconel 600 Bar and Rod","alloy":"Inconel 600","family":"Inconel 600","group":"Nickel-Base Alloys","clad":false,"spec":"ASTM B166","form":"Bar and rod","formGroup":"Bar, Rod & Shapes","temper":"Annealed","thickness":{"min":null,"max":null,"raw":"All"},"basis":"S","props":{"Ftu":{"L":80.0},"Fty":{"L":35.0},"Fcy":{"L":35.0},"Fsu":51.0,"Fbru":{"eD2.0":152.0},"elong":{"L":30.0},"E":30.0,"Ec":30.0,"G":11.0,"mu":0.29,"density":0.304}},{"id":"6.3.3.0b#0","table":"6.3.3.0b","caption":"Table 6.3.3.0(b). Design Mechanical and Physical Properties of Inconel 625 Sheet and Plate","alloy":"Inconel 625","family":"Inconel 625","group":"Nickel-Base Alloys","clad":false,"spec":"AMS 5599","form":"Sheet and plate","formGroup":"Sheet & Plate","temper":"Annealed","thickness":{"min":null,"max":0.062,"raw":"≤0.062"},"basis":"A","props":{"Ftu":{"L":119.0,"LT":120.0},"Fty":{"L":56.0,"LT":57.0},"Fcy":{"L":59.0,"LT":59.0},"Fsu":79.0,"Fbru":{"eD1.5":202.0,"eD2.0":263.0},"Fbry":{"eD1.5":88.0,"eD2.0":109.0},"elong":{"LT":30.0},"E":29.8,"Ec":29.8,"G":11.8,"mu":0.28,"density":0.305}},{"id":"6.3.3.0b#1","table":"6.3.3.0b","caption":"Table 6.3.3.0(b). Design Mechanical and Physical Properties of Inconel 625 Sheet and Plate","alloy":"Inconel 625","family":"Inconel 625","group":"Nickel-Base Alloys","clad":false,"spec":"AMS 5599","form":"Sheet and plate","formGroup":"Sheet & Plate","temper":"Annealed","thickness":{"min":null,"max":0.062,"raw":"≤0.062"},"basis":"B","props":{"Ftu":{"L":127.0,"LT":128.0},"Fty":{"L":62.0,"LT":63.0},"Fcy":{"L":65.0,"LT":66.0},"Fsu":84.0,"Fbru":{"eD1.5":216.0,"eD2.0":281.0},"Fbry":{"eD1.5":97.0,"eD2.0":121.0},"E":29.8,"Ec":29.8,"G":11.8,"mu":0.28,"density":0.305}},{"id":"6.3.3.0b#2","table":"6.3.3.0b","caption":"Table 6.3.3.0(b). Design Mechanical and Physical Properties of Inconel 625 Sheet and Plate","alloy":"Inconel 625","family":"Inconel 625","group":"Nickel-Base Alloys","clad":false,"spec":"AMS 5599","form":"Sheet and plate","formGroup":"Sheet & Plate","temper":"Annealed","thickness":{"min":0.063,"max":0.109,"raw":"0.063-0.109"},"basis":"A","props":{"Ftu":{"L":119.0,"LT":120.0},"Fty":{"L":55.0,"LT":56.0},"Fcy":{"L":58.0,"LT":58.0},"Fsu":79.0,"Fbru":{"eD1.5":202.0,"eD2.0":263.0},"Fbry":{"eD1.5":86.0,"eD2.0":107.0},"elong":{"LT":30.0},"E":29.8,"Ec":29.8,"G":11.8,"mu":0.28,"density":0.305}},{"id":"6.3.3.0b#3","table":"6.3.3.0b","caption":"Table 6.3.3.0(b). Design Mechanical and Physical Properties of Inconel 625 Sheet and Plate","alloy":"Inconel 625","family":"Inconel 625","group":"Nickel-Base Alloys","clad":false,"spec":"AMS 5599","form":"Sheet and plate","formGroup":"Sheet & Plate","temper":"Annealed","thickness":{"min":0.063,"max":0.109,"raw":"0.063-0.109"},"basis":"B","props":{"Ftu":{"L":126.0,"LT":127.0},"Fty":{"L":61.0,"LT":62.0},"Fcy":{"L":64.0,"LT":65.0},"Fsu":84.0,"Fbru":{"eD1.5":214.0,"eD2.0":279.0},"Fbry":{"eD1.5":95.0,"eD2.0":119.0},"E":29.8,"Ec":29.8,"G":11.8,"mu":0.28,"density":0.305}},{"id":"6.3.3.0b#4","table":"6.3.3.0b","caption":"Table 6.3.3.0(b). Design Mechanical and Physical Properties of Inconel 625 Sheet and Plate","alloy":"Inconel 625","family":"Inconel 625","group":"Nickel-Base Alloys","clad":false,"spec":"AMS 5599","form":"Sheet and plate","formGroup":"Sheet & Plate","temper":"Annealed","thickness":{"min":0.11,"max":0.14,"raw":"0.110-0.140"},"basis":"A","props":{"Ftu":{"L":119.0,"LT":120.0},"Fty":{"L":54.0,"LT":55.0},"Fcy":{"L":57.0,"LT":57.0},"Fsu":79.0,"Fbru":{"eD1.5":202.0,"eD2.0":263.0},"Fbry":{"eD1.5":84.0,"eD2.0":105.0},"elong":{"LT":30.0},"E":29.8,"Ec":29.8,"G":11.8,"mu":0.28,"density":0.305}},{"id":"6.3.3.0b#5","table":"6.3.3.0b","caption":"Table 6.3.3.0(b). Design Mechanical and Physical Properties of Inconel 625 Sheet and Plate","alloy":"Inconel 625","family":"Inconel 625","group":"Nickel-Base Alloys","clad":false,"spec":"AMS 5599","form":"Sheet and plate","formGroup":"Sheet & Plate","temper":"Annealed","thickness":{"min":0.11,"max":0.14,"raw":"0.110-0.140"},"basis":"B","props":{"Ftu":{"L":125.0,"LT":126.0},"Fty":{"L":60.0,"LT":61.0},"Fcy":{"L":63.0,"LT":64.0},"Fsu":83.0,"Fbru":{"eD1.5":212.0,"eD2.0":276.0},"Fbry":{"eD1.5":94.0,"eD2.0":117.0},"E":29.8,"Ec":29.8,"G":11.8,"mu":0.28,"density":0.305}},{"id":"6.3.3.0b#6","table":"6.3.3.0b","caption":"Table 6.3.3.0(b). Design Mechanical and Physical Properties of Inconel 625 Sheet and Plate","alloy":"Inconel 625","family":"Inconel 625","group":"Nickel-Base Alloys","clad":false,"spec":"AMS 5599","form":"Sheet and plate","formGroup":"Sheet & Plate","temper":"Annealed","thickness":{"min":0.141,"max":0.187,"raw":"0.141-0.187"},"basis":"A","props":{"Ftu":{"L":118.0,"LT":119.0},"Fty":{"L":53.0,"LT":54.0},"Fcy":{"L":55.0,"LT":56.0},"Fsu":79.0,"Fbru":{"eD1.5":201.0,"eD2.0":261.0},"Fbry":{"eD1.5":83.0,"eD2.0":103.0},"elong":{"LT":30.0},"E":29.8,"Ec":29.8,"G":11.8,"mu":0.28,"density":0.305}},{"id":"6.3.3.0b#7","table":"6.3.3.0b","caption":"Table 6.3.3.0(b). Design Mechanical and Physical Properties of Inconel 625 Sheet and Plate","alloy":"Inconel 625","family":"Inconel 625","group":"Nickel-Base Alloys","clad":false,"spec":"AMS 5599","form":"Sheet and plate","formGroup":"Sheet & Plate","temper":"Annealed","thickness":{"min":0.141,"max":0.187,"raw":"0.141-0.187"},"basis":"B","props":{"Ftu":{"L":123.0,"LT":124.0},"Fty":{"L":59.0,"LT":60.0},"Fcy":{"L":62.0,"LT":63.0},"Fsu":82.0,"Fbru":{"eD1.5":209.0,"eD2.0":272.0},"Fbry":{"eD1.5":92.0,"eD2.0":115.0},"E":29.8,"Ec":29.8,"G":11.8,"mu":0.28,"density":0.305}},{"id":"6.3.3.0b#8","table":"6.3.3.0b","caption":"Table 6.3.3.0(b). Design Mechanical and Physical Properties of Inconel 625 Sheet and Plate","alloy":"Inconel 625","family":"Inconel 625","group":"Nickel-Base Alloys","clad":false,"spec":"AMS 5599","form":"Sheet and plate","formGroup":"Sheet & Plate","temper":"Annealed","thickness":{"min":0.188,"max":0.25,"raw":"0.188-0.250"},"basis":"S","props":{"Ftu":{"L":119.0,"LT":120.0},"Fty":{"L":59.0,"LT":60.0},"Fcy":{"L":62.0,"LT":63.0},"Fsu":79.0,"Fbru":{"eD1.5":202.0,"eD2.0":263.0},"Fbry":{"eD1.5":92.0,"eD2.0":115.0},"elong":{"LT":30.0},"E":29.8,"Ec":29.8,"G":11.8,"mu":0.28,"density":0.305}},{"id":"6.3.3.0b#9","table":"6.3.3.0b","caption":"Table 6.3.3.0(b). Design Mechanical and Physical Properties of Inconel 625 Sheet and Plate","alloy":"Inconel 625","family":"Inconel 625","group":"Nickel-Base Alloys","clad":false,"spec":"AMS 5599","form":"Sheet and plate","formGroup":"Sheet & Plate","temper":"Annealed","thickness":{"min":0.251,"max":1.0,"raw":"0.251-1.000"},"basis":"S","props":{"Ftu":{"LT":120.0},"Fty":{"LT":60.0},"elong":{"LT":30.0},"E":29.8,"Ec":29.8,"G":11.8,"mu":0.28,"density":0.305}},{"id":"6.3.3.0c#0","table":"6.3.3.0c","caption":"Table 6.3.3.0(c). Design Mechanical and Physical Properties of Inconel 625 Bar","alloy":"Inconel 625","family":"Inconel 625","group":"Nickel-Base Alloys","clad":false,"spec":"AMS 5666","form":"Bar","formGroup":"Bar, Rod & Shapes","temper":"Annealed","thickness":{"min":0.5,"max":0.999,"raw":"0.500-0.999"},"basis":"S","props":{"Ftu":{"L":120.0},"Fty":{"L":60.0},"Fcy":{"L":60.0},"Fsu":79.0,"Fbru":{"eD1.5":192.0,"eD2.0":234.0},"Fbry":{"eD1.5":88.0,"eD2.0":102.0},"elong":{"L":30.0},"E":29.8,"Ec":29.8,"G":11.8,"mu":0.28,"density":0.305}},{"id":"6.3.3.0c#1","table":"6.3.3.0c","caption":"Table 6.3.3.0(c). Design Mechanical and Physical Properties of Inconel 625 Bar","alloy":"Inconel 625","family":"Inconel 625","group":"Nickel-Base Alloys","clad":false,"spec":"AMS 5666","form":"Bar","formGroup":"Bar, Rod & Shapes","temper":"Annealed","thickness":{"min":1.0,"max":1.999,"raw":"1.000-1.999"},"basis":"S","props":{"Ftu":{"L":120.0},"Fty":{"L":60.0},"Fcy":{"L":59.0},"Fsu":79.0,"Fbru":{"eD1.5":192.0,"eD2.0":234.0},"Fbry":{"eD1.5":88.0,"eD2.0":102.0},"elong":{"L":30.0},"E":29.8,"Ec":29.8,"G":11.8,"mu":0.28,"density":0.305}},{"id":"6.3.3.0c#2","table":"6.3.3.0c","caption":"Table 6.3.3.0(c). Design Mechanical and Physical Properties of Inconel 625 Bar","alloy":"Inconel 625","family":"Inconel 625","group":"Nickel-Base Alloys","clad":false,"spec":"AMS 5666","form":"Bar","formGroup":"Bar, Rod & Shapes","temper":"Annealed","thickness":{"min":2.0,"max":2.999,"raw":"2.000-2.999"},"basis":"S","props":{"Ftu":{"L":120.0,"ST":118.0},"Fty":{"L":60.0,"ST":57.0},"Fcy":{"L":56.0,"ST":60.0},"Fsu":79.0,"Fbru":{"eD1.5":192.0,"eD2.0":234.0},"Fbry":{"eD1.5":88.0,"eD2.0":102.0},"elong":{"L":30.0},"E":29.8,"Ec":29.8,"G":11.8,"mu":0.28,"density":0.305}},{"id":"6.3.3.0c#3","table":"6.3.3.0c","caption":"Table 6.3.3.0(c). Design Mechanical and Physical Properties of Inconel 625 Bar","alloy":"Inconel 625","family":"Inconel 625","group":"Nickel-Base Alloys","clad":false,"spec":"AMS 5666","form":"Bar","formGroup":"Bar, Rod & Shapes","temper":"Annealed","thickness":{"min":3.0,"max":3.999,"raw":"3.000-3.999"},"basis":"S","props":{"Ftu":{"L":120.0,"ST":118.0},"Fty":{"L":60.0,"ST":57.0},"Fcy":{"L":53.0,"ST":60.0},"Fsu":79.0,"Fbru":{"eD1.5":192.0,"eD2.0":234.0},"Fbry":{"eD1.5":88.0,"eD2.0":102.0},"elong":{"L":30.0},"E":29.8,"Ec":29.8,"G":11.8,"mu":0.28,"density":0.305}},{"id":"6.3.4.0b#0","table":"6.3.4.0b","caption":"Table 6.3.4.0(b). Design Mechanical and Physical Properties of Inconel 706","alloy":"Inconel 706","family":"Inconel 706","group":"Nickel-Base Alloys","clad":false,"spec":"AMS 5605","form":"Sheet, strip, and plate","formGroup":"Sheet & Plate","temper":"Heat treated per indicated specification","thickness":{"min":null,"max":0.187,"raw":"≤0.187"},"basis":"S","props":{"Ftu":{"LT":175.0},"Fty":{"LT":145.0},"Fcy":{"LT":152.0},"Fsu":109.0,"Fbru":{"eD1.5":271.0,"eD2.0":344.0},"Fbry":{"eD1.5":202.0,"eD2.0":243.0},"elong":{"LT":12.0},"E":30.4,"Ec":30.4,"G":11.0,"mu":0.38,"density":0.292}},{"id":"6.3.4.0b#1","table":"6.3.4.0b","caption":"Table 6.3.4.0(b). Design Mechanical and Physical Properties of Inconel 706","alloy":"Inconel 706","family":"Inconel 706","group":"Nickel-Base Alloys","clad":false,"spec":"AMS 5606","form":"Sheet, strip, and plate","formGroup":"Sheet & Plate","temper":"Heat treated per indicated specification","thickness":{"min":0.188,"max":1.0,"raw":"0.188-1.000"},"basis":"S","props":{"Ftu":{"LT":170.0},"Fty":{"LT":140.0},"Fcy":{"LT":146.0},"Fsu":106.0,"Fbru":{"eD1.5":263.0,"eD2.0":334.0},"Fbry":{"eD1.5":195.0,"eD2.0":234.0},"elong":{"LT":12.0},"E":30.4,"Ec":30.4,"G":11.0,"mu":0.38,"density":0.292}},{"id":"6.3.4.0b#2","table":"6.3.4.0b","caption":"Table 6.3.4.0(b). Design Mechanical and Physical Properties of Inconel 706","alloy":"Inconel 706","family":"Inconel 706","group":"Nickel-Base Alloys","clad":false,"spec":"AMS 5606","form":"Sheet, strip, and plate","formGroup":"Sheet & Plate","temper":"Heat treated per indicated specification","thickness":{"min":null,"max":null,"raw":"All"},"basis":"S","props":{"Ftu":{"LT":170.0},"Fty":{"LT":135.0},"Fcy":{"LT":141.0},"Fsu":106.0,"Fbru":{"eD1.5":263.0,"eD2.0":334.0},"Fbry":{"eD1.5":188.0,"eD2.0":226.0},"elong":{"LT":12.0},"E":30.4,"Ec":30.4,"G":11.0,"mu":0.38,"density":0.292}},{"id":"6.3.4.0b#3","table":"6.3.4.0b","caption":"Table 6.3.4.0(b). Design Mechanical and Physical Properties of Inconel 706","alloy":"Inconel 706","family":"Inconel 706","group":"Nickel-Base Alloys","clad":false,"spec":"AMS 5701","form":"Bar and forging","formGroup":"Forging","temper":"Heat treated per indicated specification","thickness":{"min":null,"max":2.5,"raw":"<2.500"},"basis":"S","props":{"Ftu":{"L":170.0},"Fty":{"L":140.0},"Fcy":{"L":146.0},"Fsu":106.0,"Fbru":{"eD1.5":263.0,"eD2.0":334.0},"Fbry":{"eD1.5":195.0,"eD2.0":234.0},"elong":{"L":12.0},"E":30.4,"Ec":30.4,"G":11.0,"mu":0.38,"density":0.292}},{"id":"6.3.4.0b#4","table":"6.3.4.0b","caption":"Table 6.3.4.0(b). Design Mechanical and Physical Properties of Inconel 706","alloy":"Inconel 706","family":"Inconel 706","group":"Nickel-Base Alloys","clad":false,"spec":"AMS 5701","form":"Bar and forging","formGroup":"Forging","temper":"Heat treated per indicated specification","thickness":{"min":2.5,"max":4.0,"raw":"2.500-4.000"},"basis":"S","props":{"Ftu":{"L":170.0},"Fty":{"L":135.0},"Fcy":{"L":141.0},"Fsu":106.0,"Fbru":{"eD1.5":263.0,"eD2.0":334.0},"Fbry":{"eD1.5":188.0,"eD2.0":226.0},"elong":{"L":12.0},"E":30.4,"Ec":30.4,"G":11.0,"mu":0.38,"density":0.292}},{"id":"6.3.4.0b#5","table":"6.3.4.0b","caption":"Table 6.3.4.0(b). Design Mechanical and Physical Properties of Inconel 706","alloy":"Inconel 706","family":"Inconel 706","group":"Nickel-Base Alloys","clad":false,"spec":"AMS 5702 andAMS 5703","form":"Bar and forging","formGroup":"Forging","temper":"Heat treated per indicated specification","thickness":{"min":null,"max":2.5,"raw":"<2.500"},"basis":"S","props":{"Ftu":{"L":170.0},"Fty":{"L":130.0},"Fcy":{"L":136.0},"Fsu":106.0,"Fbru":{"eD1.5":263.0,"eD2.0":334.0},"Fbry":{"eD1.5":181.0,"eD2.0":218.0},"elong":{"L":12.0},"E":30.4,"Ec":30.4,"G":11.0,"mu":0.38,"density":0.292}},{"id":"6.3.4.0b#6","table":"6.3.4.0b","caption":"Table 6.3.4.0(b). Design Mechanical and Physical Properties of Inconel 706","alloy":"Inconel 706","family":"Inconel 706","group":"Nickel-Base Alloys","clad":false,"spec":"AMS 5702 andAMS 5703","form":"Bar and forging","formGroup":"Forging","temper":"Heat treated per indicated specification","thickness":{"min":2.5,"max":4.0,"raw":"2.500-4.000"},"basis":"S","props":{"Ftu":{"L":165.0},"Fty":{"L":130.0},"Fcy":{"L":136.0},"Fsu":103.0,"Fbru":{"eD1.5":256.0,"eD2.0":325.0},"Fbry":{"eD1.5":181.0,"eD2.0":218.0},"elong":{"L":12.0},"E":30.4,"Ec":30.4,"G":11.0,"mu":0.38,"density":0.292}},{"id":"6.3.5.0b#0","table":"6.3.5.0b","caption":"Table 6.3.5.0(b). Design Mechanical and Physical Properties of Inconel 718","alloy":"Inconel 718","family":"Inconel 718","group":"Nickel-Base Alloys","clad":false,"spec":"AMS 5596","form":"Sheet","formGroup":"Sheet","temper":"Solution treated and aged per indicated specification","thickness":{"min":0.01,"max":0.187,"raw":"0.010-0.187"},"basis":"A","props":{"Ftu":{"L":180.0,"LT":180.0},"Fty":{"L":145.0,"LT":147.0},"Fcy":{"L":155.0,"LT":158.0},"Fsu":124.0,"Fbru":{"eD1.5":291.0,"eD2.0":380.0},"Fbry":{"eD1.5":208.0,"eD2.0":241.0},"elong":{"LT":12.0},"E":29.4,"Ec":30.9,"G":11.4,"mu":0.29,"density":0.297}},{"id":"6.3.5.0b#1","table":"6.3.5.0b","caption":"Table 6.3.5.0(b). Design Mechanical and Physical Properties of Inconel 718","alloy":"Inconel 718","family":"Inconel 718","group":"Nickel-Base Alloys","clad":false,"spec":"AMS 5596","form":"Sheet","formGroup":"Sheet","temper":"Solution treated and aged per indicated specification","thickness":{"min":0.01,"max":0.187,"raw":"0.010-0.187"},"basis":"B","props":{"Ftu":{"L":192.0,"LT":191.0},"Fty":{"L":156.0,"LT":158.0},"Fcy":{"L":167.0,"LT":170.0},"Fsu":132.0,"Fbru":{"eD1.5":309.0,"eD2.0":403.0},"Fbry":{"eD1.5":223.0,"eD2.0":259.0},"E":29.4,"Ec":30.9,"G":11.4,"mu":0.29,"density":0.297}},{"id":"6.3.5.0b#2","table":"6.3.5.0b","caption":"Table 6.3.5.0(b). Design Mechanical and Physical Properties of Inconel 718","alloy":"Inconel 718","family":"Inconel 718","group":"Nickel-Base Alloys","clad":false,"spec":"AMS 5596","form":"Plate","formGroup":"Plate","temper":"Solution treated and aged per indicated specification","thickness":{"min":0.188,"max":0.249,"raw":"0.188-0.249"},"basis":"S","props":{"Ftu":{"L":180.0,"LT":180.0},"Fty":{"L":148.0,"LT":150.0},"Fcy":{"L":158.0,"LT":161.0},"Fsu":124.0,"Fbru":{"eD1.5":291.0,"eD2.0":380.0},"Fbry":{"eD1.5":212.0,"eD2.0":246.0},"elong":{"LT":12.0},"E":29.4,"Ec":30.9,"G":11.4,"mu":0.29,"density":0.297}},{"id":"6.3.5.0b#3","table":"6.3.5.0b","caption":"Table 6.3.5.0(b). Design Mechanical and Physical Properties of Inconel 718","alloy":"Inconel 718","family":"Inconel 718","group":"Nickel-Base Alloys","clad":false,"spec":"AMS 5596","form":"Plate","formGroup":"Plate","temper":"Solution treated and aged per indicated specification","thickness":{"min":0.25,"max":1.0,"raw":"0.250-1.000"},"basis":"S","props":{"Ftu":{"LT":180.0},"Fty":{"LT":150.0},"elong":{"LT":12.0},"E":29.4,"Ec":30.9,"G":11.4,"mu":0.29,"density":0.297}},{"id":"6.3.5.0b#4","table":"6.3.5.0b","caption":"Table 6.3.5.0(b). Design Mechanical and Physical Properties of Inconel 718","alloy":"Inconel 718","family":"Inconel 718","group":"Nickel-Base Alloys","clad":false,"spec":"AMS 5597","form":"Sheet and plate","formGroup":"Sheet & Plate","temper":"Solution treated and aged per indicated specification","thickness":{"min":0.01,"max":1.0,"raw":"0.010-1.000"},"basis":"S","props":{"Ftu":{"LT":180.0},"Fty":{"LT":150.0},"elong":{"LT":12.0},"E":29.4,"Ec":30.9,"G":11.4,"mu":0.29,"density":0.297}},{"id":"6.3.5.0b#5","table":"6.3.5.0b","caption":"Table 6.3.5.0(b). Design Mechanical and Physical Properties of Inconel 718","alloy":"Inconel 718","family":"Inconel 718","group":"Nickel-Base Alloys","clad":false,"spec":"AMS 5589","form":"Tubing","formGroup":"Tubing","temper":"Solution treated and aged per indicated specification","thickness":{"min":null,"max":null,"raw":"O.D. > 0.125Wall > 0.015"},"basis":"S","props":{"Ftu":{"L":185.0},"Fty":{"L":150.0},"elong":{"L":12.0},"E":29.4,"Ec":30.9,"G":11.4,"mu":0.29,"density":0.297}},{"id":"6.3.5.0b#6","table":"6.3.5.0b","caption":"Table 6.3.5.0(b). Design Mechanical and Physical Properties of Inconel 718","alloy":"Inconel 718","family":"Inconel 718","group":"Nickel-Base Alloys","clad":false,"spec":"AMS 5590","form":"Tubing","formGroup":"Tubing","temper":"Solution treated and aged per indicated specification","thickness":{"min":null,"max":null,"raw":"O.D. > 0.125Wall > 0.015"},"basis":"S","props":{"Ftu":{"L":170.0},"Fty":{"L":145.0},"elong":{"L":15.0},"E":29.4,"Ec":30.9,"G":11.4,"mu":0.29,"density":0.297}},{"id":"6.3.5.0c#0","table":"6.3.5.0c","caption":"Table 6.3.5.0(c). Design Mechanical and Physical Properties of Inconel 718 Bar and Forging","alloy":"Inconel 718","family":"Inconel 718","group":"Nickel-Base Alloys","clad":false,"spec":"AMS 5662 and AMS 5663","form":"Bar","formGroup":"Bar, Rod & Shapes","temper":"Solution treated and aged per indicated specification","thickness":{"min":0.25,"max":1.0,"raw":"0.250-1.000"},"basis":"S","props":{"Ftu":{"L":185.0,"LT":180.0},"Fty":{"L":150.0,"LT":150.0},"Fcy":{"L":156.0},"Fsu":111.0,"Fbru":{"eD1.5":309.0,"eD2.0":394.0},"Fbry":{"eD1.5":216.0,"eD2.0":257.0},"elong":{"L":12.0,"LT":6.0},"E":29.4,"Ec":30.9,"G":11.4,"mu":0.29,"density":0.297}},{"id":"6.3.5.0c#1","table":"6.3.5.0c","caption":"Table 6.3.5.0(c). Design Mechanical and Physical Properties of Inconel 718 Bar and Forging","alloy":"Inconel 718","family":"Inconel 718","group":"Nickel-Base Alloys","clad":false,"spec":"AMS 5662 and AMS 5663","form":"Bar","formGroup":"Bar, Rod & Shapes","temper":"Solution treated and aged per indicated specification","thickness":{"min":1.001,"max":1.5,"raw":"1.001-1.500"},"basis":"S","props":{"Ftu":{"L":185.0,"LT":180.0},"Fty":{"L":150.0,"LT":150.0},"Fcy":{"L":156.0},"Fsu":114.0,"Fbru":{"eD1.5":309.0,"eD2.0":394.0},"Fbry":{"eD1.5":216.0,"eD2.0":257.0},"elong":{"L":12.0,"LT":6.0},"E":29.4,"Ec":30.9,"G":11.4,"mu":0.29,"density":0.297}},{"id":"6.3.5.0c#2","table":"6.3.5.0c","caption":"Table 6.3.5.0(c). Design Mechanical and Physical Properties of Inconel 718 Bar and Forging","alloy":"Inconel 718","family":"Inconel 718","group":"Nickel-Base Alloys","clad":false,"spec":"AMS 5662 and AMS 5663","form":"Bar","formGroup":"Bar, Rod & Shapes","temper":"Solution treated and aged per indicated specification","thickness":{"min":1.501,"max":2.0,"raw":"1.501-2.000"},"basis":"S","props":{"Ftu":{"L":185.0,"LT":180.0},"Fty":{"L":150.0,"LT":150.0},"Fcy":{"L":156.0},"Fsu":116.0,"Fbru":{"eD1.5":309.0,"eD2.0":394.0},"Fbry":{"eD1.5":216.0,"eD2.0":257.0},"elong":{"L":12.0,"LT":6.0},"E":29.4,"Ec":30.9,"G":11.4,"mu":0.29,"density":0.297}},{"id":"6.3.5.0c#3","table":"6.3.5.0c","caption":"Table 6.3.5.0(c). Design Mechanical and Physical Properties of Inconel 718 Bar and Forging","alloy":"Inconel 718","family":"Inconel 718","group":"Nickel-Base Alloys","clad":false,"spec":"AMS 5662 and AMS 5663","form":"Bar","formGroup":"Bar, Rod & Shapes","temper":"Solution treated and aged per indicated specification","thickness":{"min":2.001,"max":2.5,"raw":"2.001-2.500"},"basis":"S","props":{"Ftu":{"L":185.0,"LT":180.0},"Fty":{"L":150.0,"LT":150.0},"Fcy":{"L":156.0,"ST":156.0},"Fsu":118.0,"Fbru":{"eD1.5":309.0,"eD2.0":394.0},"Fbry":{"eD1.5":216.0,"eD2.0":257.0},"elong":{"L":12.0,"LT":6.0},"E":29.4,"Ec":30.9,"G":11.4,"mu":0.29,"density":0.297}},{"id":"6.3.5.0c#4","table":"6.3.5.0c","caption":"Table 6.3.5.0(c). Design Mechanical and Physical Properties of Inconel 718 Bar and Forging","alloy":"Inconel 718","family":"Inconel 718","group":"Nickel-Base Alloys","clad":false,"spec":"AMS 5662 and AMS 5663","form":"Bar","formGroup":"Bar, Rod & Shapes","temper":"Solution treated and aged per indicated specification","thickness":{"min":2.501,"max":3.0,"raw":"2.501-3.000"},"basis":"S","props":{"Ftu":{"L":185.0,"LT":180.0,"ST":180.0},"Fty":{"L":150.0,"LT":150.0},"Fcy":{"L":156.0,"ST":156.0},"Fsu":119.0,"Fbru":{"eD1.5":309.0,"eD2.0":394.0},"Fbry":{"eD1.5":216.0,"eD2.0":257.0},"elong":{"L":12.0,"LT":6.0,"ST":6.0},"E":29.4,"Ec":30.9,"G":11.4,"mu":0.29,"density":0.297}},{"id":"6.3.5.0c#5","table":"6.3.5.0c","caption":"Table 6.3.5.0(c). Design Mechanical and Physical Properties of Inconel 718 Bar and Forging","alloy":"Inconel 718","family":"Inconel 718","group":"Nickel-Base Alloys","clad":false,"spec":"AMS 5662 and AMS 5663","form":"Bar","formGroup":"Bar, Rod & Shapes","temper":"Solution treated and aged per indicated specification","thickness":{"min":3.001,"max":4.0,"raw":"3.001-4.000"},"basis":"S","props":{"Ftu":{"L":185.0,"LT":180.0,"ST":180.0},"Fty":{"L":150.0,"LT":150.0,"ST":146.0},"Fcy":{"L":156.0,"ST":156.0},"Fsu":121.0,"Fbru":{"eD1.5":309.0,"eD2.0":394.0},"Fbry":{"eD1.5":216.0,"eD2.0":257.0},"elong":{"L":12.0,"LT":6.0,"ST":6.0},"E":29.4,"Ec":30.9,"G":11.4,"mu":0.29,"density":0.297}},{"id":"6.3.5.0c#6","table":"6.3.5.0c","caption":"Table 6.3.5.0(c). Design Mechanical and Physical Properties of Inconel 718 Bar and Forging","alloy":"Inconel 718","family":"Inconel 718","group":"Nickel-Base Alloys","clad":false,"spec":"AMS 5662 and AMS 5663","form":"Bar","formGroup":"Bar, Rod & Shapes","temper":"Solution treated and aged per indicated specification","thickness":{"min":4.001,"max":5.0,"raw":"4.001-5.000"},"basis":"S","props":{"Ftu":{"L":185.0,"LT":180.0,"ST":180.0},"Fty":{"L":150.0,"LT":150.0,"ST":150.0},"Fcy":{"L":156.0,"ST":156.0},"Fsu":123.0,"Fbru":{"eD1.5":309.0,"eD2.0":394.0},"Fbry":{"eD1.5":216.0,"eD2.0":257.0},"elong":{"L":12.0,"LT":6.0,"ST":6.0},"E":29.4,"Ec":30.9,"G":11.4,"mu":0.29,"density":0.297}},{"id":"6.3.5.0c#7","table":"6.3.5.0c","caption":"Table 6.3.5.0(c). Design Mechanical and Physical Properties of Inconel 718 Bar and Forging","alloy":"Inconel 718","family":"Inconel 718","group":"Nickel-Base Alloys","clad":false,"spec":"AMS 5662 and AMS 5663","form":"Forging","formGroup":"Forging","temper":"Solution treated and aged per indicated specification","thickness":{"min":null,"max":5.0,"raw":"≤5.000"},"basis":"S","props":{"Ftu":{"L":185.0,"LT":180.0},"Fty":{"L":150.0,"LT":150.0},"elong":{"L":12.0,"LT":10.0},"E":29.4,"Ec":30.9,"G":11.4,"mu":0.29,"density":0.297}},{"id":"6.3.5.0c#8","table":"6.3.5.0c","caption":"Table 6.3.5.0(c). Design Mechanical and Physical Properties of Inconel 718 Bar and Forging","alloy":"Inconel 718","family":"Inconel 718","group":"Nickel-Base Alloys","clad":false,"spec":"AMS 5664","form":"Bar","formGroup":"Bar, Rod & Shapes","temper":"Solution treated and aged per indicated specification","thickness":{"min":null,"max":10.0,"raw":"≤10.000"},"basis":"S","props":{"Ftu":{"L":185.0,"LT":180.0},"Fty":{"L":150.0,"LT":150.0},"elong":{"L":10.0,"LT":10.0},"E":29.4,"Ec":30.9,"G":11.4,"mu":0.29,"density":0.297}},{"id":"6.3.5.0c#9","table":"6.3.5.0c","caption":"Table 6.3.5.0(c). Design Mechanical and Physical Properties of Inconel 718 Bar and Forging","alloy":"Inconel 718","family":"Inconel 718","group":"Nickel-Base Alloys","clad":false,"spec":"AMS 5664","form":"Forging","formGroup":"Forging","temper":"Solution treated and aged per indicated specification","thickness":{"min":null,"max":10.0,"raw":"≤10.000"},"basis":"S","props":{"Ftu":{"L":180.0,"LT":180.0,"ST":180.0},"Fty":{"L":150.0,"LT":150.0,"ST":150.0},"elong":{"L":12.0,"LT":12.0},"E":29.4,"Ec":30.9,"G":11.4,"mu":0.29,"density":0.297}},{"id":"6.3.5.0d#0","table":"6.3.5.0d","caption":"Table 6.3.5.0(d). Design Mechanical and Physical Properties of Inconel 718 Investment Castings","alloy":"Inconel 718","family":"Inconel 718","group":"Nickel-Base Alloys","clad":false,"spec":"AMS 5383","form":"Investment Casting","formGroup":"Casting","temper":"ST","thickness":{"min":null,"max":0.5,"raw":"≤0.500"},"basis":"S","props":{"Ftu":120.0,"Fty":105.0,"Fcy":105.0,"Fsu":88.0,"Fbru":{"eD1.5":202.0,"eD2.0":248.0},"Fbry":{"eD1.5":161.0,"eD2.0":188.0},"elong":3.0,"E":29.4,"Ec":30.9,"G":11.4,"mu":0.29,"density":0.297}},{"id":"6.3.6.0b#0","table":"6.3.6.0b","caption":"Table 6.3.6.0(b). Design Mechanical and Physical Properties of Inconel X-750","alloy":"Inconel X-750","family":"Inconel X-750","group":"Nickel-Base Alloys","clad":false,"spec":"AMS 5542","form":"Strip","formGroup":"Sheet","temper":"Annealed and aged","thickness":{"min":null,"max":0.009,"raw":"≤0.009"},"basis":"S","props":{"Ftu":{"LT":150.0},"E":30.6,"Ec":30.6,"G":11.8,"mu":0.3,"density":0.298}},{"id":"6.3.6.0b#1","table":"6.3.6.0b","caption":"Table 6.3.6.0(b). Design Mechanical and Physical Properties of Inconel X-750","alloy":"Inconel X-750","family":"Inconel X-750","group":"Nickel-Base Alloys","clad":false,"spec":"AMS 5542","form":"Strip","formGroup":"Sheet","temper":"Annealed and aged","thickness":{"min":0.01,"max":null,"raw":"≥0.010"},"basis":"S","props":{"Ftu":{"LT":155.0},"elong":{"LT":15.0},"E":30.6,"Ec":30.6,"G":11.8,"mu":0.3,"density":0.298}},{"id":"6.3.6.0b#2","table":"6.3.6.0b","caption":"Table 6.3.6.0(b). Design Mechanical and Physical Properties of Inconel X-750","alloy":"Inconel X-750","family":"Inconel X-750","group":"Nickel-Base Alloys","clad":false,"spec":"AMS 5542","form":"Sheet","formGroup":"Sheet","temper":"Annealed and aged","thickness":{"min":0.01,"max":0.187,"raw":"0.010-0.187"},"basis":"S","props":{"Ftu":{"LT":165.0},"Fty":{"LT":105.0},"Fcy":{"LT":105.0},"Fsu":107.0,"Fbru":{"eD1.5":247.0,"eD2.0":313.0},"Fbry":{"eD1.5":157.0,"eD2.0":189.0},"elong":{"LT":20.0},"E":30.6,"Ec":30.6,"G":11.8,"mu":0.3,"density":0.298}},{"id":"6.3.6.0b#3","table":"6.3.6.0b","caption":"Table 6.3.6.0(b). Design Mechanical and Physical Properties of Inconel X-750","alloy":"Inconel X-750","family":"Inconel X-750","group":"Nickel-Base Alloys","clad":false,"spec":"AMS 5542","form":"Plate","formGroup":"Plate","temper":"Annealed and aged","thickness":{"min":0.188,"max":4.0,"raw":"0.188-4.000"},"basis":"S","props":{"Ftu":{"LT":155.0},"Fty":{"LT":100.0},"Fcy":{"LT":100.0},"Fsu":100.0,"Fbru":{"eD1.5":232.0,"eD2.0":294.0},"Fbry":{"eD1.5":150.0,"eD2.0":180.0},"elong":{"LT":20.0},"E":30.6,"Ec":30.6,"G":11.8,"mu":0.3,"density":0.298}},{"id":"6.3.6.0b#4","table":"6.3.6.0b","caption":"Table 6.3.6.0(b). Design Mechanical and Physical Properties of Inconel X-750","alloy":"Inconel X-750","family":"Inconel X-750","group":"Nickel-Base Alloys","clad":false,"spec":"AMS 5667","form":"Bars and forgings","formGroup":"Forging","temper":"Equalized and aged","thickness":{"min":null,"max":4.0,"raw":"<4.000"},"basis":"S","props":{"Ftu":{"L":165.0},"Fty":{"L":105.0},"Fcy":{"L":105.0},"Fsu":102.0,"Fbru":{"eD1.5":247.0,"eD2.0":313.0},"Fbry":{"eD1.5":157.0,"eD2.0":189.0},"elong":{"L":20.0},"E":30.6,"Ec":30.6,"G":11.8,"mu":0.3,"density":0.298}},{"id":"6.3.6.0b#5","table":"6.3.6.0b","caption":"Table 6.3.6.0(b). Design Mechanical and Physical Properties of Inconel X-750","alloy":"Inconel X-750","family":"Inconel X-750","group":"Nickel-Base Alloys","clad":false,"spec":"AMS 5667","form":"Bars and forgings","formGroup":"Forging","temper":"Equalized and aged","thickness":{"min":4.0,"max":10.0,"raw":"4.000-10.000"},"basis":"S","props":{"Ftu":{"L":160.0},"Fty":{"L":100.0},"Fcy":{"L":100.0},"Fsu":99.0,"Fbru":{"eD1.5":240.0,"eD2.0":304.0},"Fbry":{"eD1.5":150.0,"eD2.0":180.0},"elong":{"L":15.0},"E":30.6,"Ec":30.6,"G":11.8,"mu":0.3,"density":0.298}},{"id":"6.3.7.0b#0","table":"6.3.7.0b","caption":"Table 6.3.7.0(b). Design Mechanical and Physical Properties of René 41","alloy":"René 41","family":"René 41","group":"Nickel-Base Alloys","clad":false,"spec":"AMS 5545","form":"Sheet","formGroup":"Sheet","temper":"Solution treated and aged (1400°F)","thickness":{"min":null,"max":0.02,"raw":"≤0.020"},"basis":"S","props":{"Ftu":{"LT":160.0},"Fty":{"LT":120.0},"elong":{"LT":6.0},"E":31.6,"Ec":31.6,"G":12.1,"mu":0.31,"density":0.298}},{"id":"6.3.7.0b#1","table":"6.3.7.0b","caption":"Table 6.3.7.0(b). Design Mechanical and Physical Properties of René 41","alloy":"René 41","family":"René 41","group":"Nickel-Base Alloys","clad":false,"spec":"AMS 5545","form":"Plate","formGroup":"Plate","temper":"Solution treated and aged (1400°F)","thickness":{"min":0.021,"max":0.187,"raw":"0.021-0.187"},"basis":"A","props":{"Ftu":{"L":170.0,"LT":170.0},"Fty":{"L":123.0,"LT":123.0},"Fcy":{"L":132.0,"LT":135.0},"Fsu":105.0,"Fbru":{"eD1.5":244.0,"eD2.0":310.0},"Fbry":{"eD1.5":197.0,"eD2.0":245.0},"E":31.6,"Ec":31.6,"G":12.1,"mu":0.31,"density":0.298}},{"id":"6.3.7.0b#2","table":"6.3.7.0b","caption":"Table 6.3.7.0(b). Design Mechanical and Physical Properties of René 41","alloy":"René 41","family":"René 41","group":"Nickel-Base Alloys","clad":false,"spec":"AMS 5545","form":"Plate","formGroup":"Plate","temper":"Solution treated and aged (1400°F)","thickness":{"min":0.021,"max":0.187,"raw":"0.021-0.187"},"basis":"B","props":{"Ftu":{"L":185.0,"LT":185.0},"Fty":{"L":132.0,"LT":132.0},"Fcy":{"L":142.0,"LT":145.0},"Fsu":114.0,"Fbru":{"eD1.5":266.0,"eD2.0":338.0},"Fbry":{"eD1.5":211.0,"eD2.0":263.0},"elong":{"LT":10.0},"E":31.6,"Ec":31.6,"G":12.1,"mu":0.31,"density":0.298}},{"id":"6.3.7.0b#3","table":"6.3.7.0b","caption":"Table 6.3.7.0(b). Design Mechanical and Physical Properties of René 41","alloy":"René 41","family":"René 41","group":"Nickel-Base Alloys","clad":false,"spec":"AMS 5545","form":"Plate","formGroup":"Plate","temper":"Solution treated and aged (1400°F)","thickness":{"min":0.188,"max":0.375,"raw":"0.188-0.375"},"basis":"S","props":{"Ftu":{"LT":170.0},"Fty":{"LT":130.0},"Fsu":105.0,"Fbru":{"eD1.5":244.0,"eD2.0":310.0},"Fbry":{"eD1.5":208.0,"eD2.0":259.0},"elong":{"LT":10.0},"E":31.6,"Ec":31.6,"G":12.1,"mu":0.31,"density":0.298}},{"id":"6.3.7.0b#4","table":"6.3.7.0b","caption":"Table 6.3.7.0(b). Design Mechanical and Physical Properties of René 41","alloy":"René 41","family":"René 41","group":"Nickel-Base Alloys","clad":false,"spec":"AMS 5712 andAMS 5713","form":"Bar and forging","formGroup":"Forging","temper":"Solution treated and aged (1400°F)","thickness":{"min":null,"max":1.0,"raw":"≤1.000"},"basis":"S","props":{"Ftu":{"L":170.0},"Fty":{"L":130.0},"Fcy":{"L":133.0},"Fsu":110.0,"elong":{"L":8.0},"E":31.6,"Ec":31.6,"G":12.1,"mu":0.31,"density":0.298}},{"id":"6.3.8.0b#0","table":"6.3.8.0b","caption":"Table 6.3.8.0(b). Design Mechanical and Physical Properties of Waspaloy","alloy":"Waspaloy","family":"Waspaloy","group":"Nickel-Base Alloys","clad":false,"spec":"AMS 5544","form":"Sheet, strip, and plate","formGroup":"Sheet & Plate","temper":"Solution, stabilization, and precipitation heat treated","thickness":{"min":null,"max":0.02,"raw":"≤0.020"},"basis":"S","props":{"Ftu":{"LT":170.0},"Fty":{"LT":110.0},"elong":{"LT":15.0},"E":30.6,"density":0.298}},{"id":"6.3.8.0b#1","table":"6.3.8.0b","caption":"Table 6.3.8.0(b). Design Mechanical and Physical Properties of Waspaloy","alloy":"Waspaloy","family":"Waspaloy","group":"Nickel-Base Alloys","clad":false,"spec":"AMS 5544","form":"Sheet, strip, and plate","formGroup":"Sheet & Plate","temper":"Solution, stabilization, and precipitation heat treated","thickness":{"min":0.02,"max":null,"raw":">0.020"},"basis":"S","props":{"Ftu":{"LT":175.0},"Fty":{"LT":115.0},"elong":{"LT":20.0},"E":30.6,"density":0.298}},{"id":"6.3.8.0b#2","table":"6.3.8.0b","caption":"Table 6.3.8.0(b). Design Mechanical and Physical Properties of Waspaloy","alloy":"Waspaloy","family":"Waspaloy","group":"Nickel-Base Alloys","clad":false,"spec":"AMS 5704","form":"Forging","formGroup":"Forging","temper":"Solution, stabilization, and precipitation heat treated","thickness":{"min":null,"max":3.5,"raw":"≤3.500"},"basis":"S","props":{"Ftu":{"L":175.0},"Fty":{"L":120.0},"elong":{"L":15.0},"E":30.6,"density":0.298}},{"id":"6.3.8.0b#3","table":"6.3.8.0b","caption":"Table 6.3.8.0(b). Design Mechanical and Physical Properties of Waspaloy","alloy":"Waspaloy","family":"Waspaloy","group":"Nickel-Base Alloys","clad":false,"spec":"AMS 5706 andAMS 5707","form":"Bar, forging, andring","formGroup":"Forging","temper":"Solution, stabilization, and precipitation heat treated","thickness":{"min":null,"max":3.5,"raw":"≤3.500"},"basis":"S","props":{"Ftu":{"L":160.0},"Fty":{"L":110.0},"elong":{"L":15.0},"E":30.6,"density":0.298}},{"id":"6.3.9.0b#0","table":"6.3.9.0b","caption":"Table 6.3.9.0(b). Design Mechanical and Physical Properties of HAYNES 230 Alloy Sheet and Plate","alloy":"HAYNES 230","family":"HAYNES 230","group":"Nickel-Base Alloys","clad":false,"spec":"AMS 5878","form":"Sheet","formGroup":"Sheet","temper":"2250 Anneal","thickness":{"min":null,"max":0.125,"raw":"≤0.125"},"basis":"A","props":{"Ftu":{"LT":114.0},"Fty":{"LT":49.0},"elong":{"LT":39.0},"density":0.324}},{"id":"6.3.9.0b#1","table":"6.3.9.0b","caption":"Table 6.3.9.0(b). Design Mechanical and Physical Properties of HAYNES 230 Alloy Sheet and Plate","alloy":"HAYNES 230","family":"HAYNES 230","group":"Nickel-Base Alloys","clad":false,"spec":"AMS 5878","form":"Sheet","formGroup":"Sheet","temper":"2250 Anneal","thickness":{"min":null,"max":0.125,"raw":"≤0.125"},"basis":"B","props":{"Ftu":{"LT":117.0},"Fty":{"LT":53.0},"elong":{"LT":42.0},"density":0.324}},{"id":"6.3.9.0b#2","table":"6.3.9.0b","caption":"Table 6.3.9.0(b). Design Mechanical and Physical Properties of HAYNES 230 Alloy Sheet and Plate","alloy":"HAYNES 230","family":"HAYNES 230","group":"Nickel-Base Alloys","clad":false,"spec":"AMS 5878","form":"Plate","formGroup":"Plate","temper":"2200 Anneal","thickness":{"min":null,"max":0.4,"raw":"≤0.400"},"basis":"A","props":{"Ftu":{"LT":115.0},"Fty":{"LT":50.0},"elong":{"LT":40.0},"density":0.324}},{"id":"6.3.9.0b#3","table":"6.3.9.0b","caption":"Table 6.3.9.0(b). Design Mechanical and Physical Properties of HAYNES 230 Alloy Sheet and Plate","alloy":"HAYNES 230","family":"HAYNES 230","group":"Nickel-Base Alloys","clad":false,"spec":"AMS 5878","form":"Plate","formGroup":"Plate","temper":"2200 Anneal","thickness":{"min":null,"max":0.4,"raw":"≤0.400"},"basis":"B","props":{"Ftu":{"LT":120.0},"Fty":{"LT":55.0},"elong":{"LT":43.0},"density":0.324}},{"id":"6.3.9.0b#4","table":"6.3.9.0b","caption":"Table 6.3.9.0(b). Design Mechanical and Physical Properties of HAYNES 230 Alloy Sheet and Plate","alloy":"HAYNES 230","family":"HAYNES 230","group":"Nickel-Base Alloys","clad":false,"spec":"AMS 5878","form":"Plate","formGroup":"Plate","temper":"2200 Anneal","thickness":{"min":null,"max":null,"raw":"0.401 to 1.500"},"basis":"A","props":{"Ftu":{"LT":111.0},"Fty":{"LT":48.0},"elong":{"LT":39.0},"density":0.324}},{"id":"6.3.9.0b#5","table":"6.3.9.0b","caption":"Table 6.3.9.0(b). Design Mechanical and Physical Properties of HAYNES 230 Alloy Sheet and Plate","alloy":"HAYNES 230","family":"HAYNES 230","group":"Nickel-Base Alloys","clad":false,"spec":"AMS 5878","form":"Plate","formGroup":"Plate","temper":"2200 Anneal","thickness":{"min":null,"max":null,"raw":"0.401 to 1.500"},"basis":"B","props":{"Ftu":{"LT":114.0},"Fty":{"LT":51.0},"elong":{"LT":42.0},"density":0.324}},{"id":"6.3.9.0c#0","table":"6.3.9.0c","caption":"Table 6.3.9.0(c). Design Mechanical and Physical Properties of HAYNES230 Bar","alloy":"HAYNES 230","family":"HAYNES 230","group":"Nickel-Base Alloys","clad":false,"spec":"AMS 5891","form":"Bar","formGroup":"Bar, Rod & Shapes","temper":"2250 Anneal","thickness":{"min":null,"max":1.0,"raw":"≤1.000"},"basis":"A","props":{"Ftu":110.0,"Fty":45.0,"elong":35.0,"density":0.324}},{"id":"6.3.9.0c#1","table":"6.3.9.0c","caption":"Table 6.3.9.0(c). Design Mechanical and Physical Properties of HAYNES230 Bar","alloy":"HAYNES 230","family":"HAYNES 230","group":"Nickel-Base Alloys","clad":false,"spec":"AMS 5891","form":"Bar","formGroup":"Bar, Rod & Shapes","temper":"2250 Anneal","thickness":{"min":null,"max":1.0,"raw":"≤1.000"},"basis":"B","props":{"Ftu":118.0,"Fty":51.0,"elong":46.0,"density":0.324}},{"id":"6.3.9.0c#2","table":"6.3.9.0c","caption":"Table 6.3.9.0(c). Design Mechanical and Physical Properties of HAYNES230 Bar","alloy":"HAYNES 230","family":"HAYNES 230","group":"Nickel-Base Alloys","clad":false,"spec":"AMS 5891","form":"Bar","formGroup":"Bar, Rod & Shapes","temper":"2250 Anneal","thickness":{"min":null,"max":null,"raw":"1.001 to 2.000"},"basis":"A","props":{"Ftu":110.0,"Fty":45.0,"elong":35.0,"density":0.324}},{"id":"6.3.9.0c#3","table":"6.3.9.0c","caption":"Table 6.3.9.0(c). Design Mechanical and Physical Properties of HAYNES230 Bar","alloy":"HAYNES 230","family":"HAYNES 230","group":"Nickel-Base Alloys","clad":false,"spec":"AMS 5891","form":"Bar","formGroup":"Bar, Rod & Shapes","temper":"2250 Anneal","thickness":{"min":null,"max":null,"raw":"1.001 to 2.000"},"basis":"B","props":{"Ftu":117.0,"Fty":51.0,"elong":46.0,"density":0.324}},{"id":"6.3.9.0c#4","table":"6.3.9.0c","caption":"Table 6.3.9.0(c). Design Mechanical and Physical Properties of HAYNES230 Bar","alloy":"HAYNES 230","family":"HAYNES 230","group":"Nickel-Base Alloys","clad":false,"spec":"AMS 5891","form":"Bar","formGroup":"Bar, Rod & Shapes","temper":"2250 Anneal","thickness":{"min":null,"max":null,"raw":"2.001 to 3.000"},"basis":"A","props":{"Ftu":110.0,"Fty":45.0,"elong":35.0,"density":0.324}},{"id":"6.3.9.0c#5","table":"6.3.9.0c","caption":"Table 6.3.9.0(c). Design Mechanical and Physical Properties of HAYNES230 Bar","alloy":"HAYNES 230","family":"HAYNES 230","group":"Nickel-Base Alloys","clad":false,"spec":"AMS 5891","form":"Bar","formGroup":"Bar, Rod & Shapes","temper":"2250 Anneal","thickness":{"min":null,"max":null,"raw":"2.001 to 3.000"},"basis":"B","props":{"Ftu":115.0,"Fty":51.0,"elong":46.0,"density":0.324}},{"id":"6.3.9.0c#6","table":"6.3.9.0c","caption":"Table 6.3.9.0(c). Design Mechanical and Physical Properties of HAYNES230 Bar","alloy":"HAYNES 230","family":"HAYNES 230","group":"Nickel-Base Alloys","clad":false,"spec":"AMS 5891","form":"Bar","formGroup":"Bar, Rod & Shapes","temper":"2250 Anneal","thickness":{"min":null,"max":null,"raw":"3.001 to 4.000"},"basis":"A","props":{"Ftu":110.0,"Fty":45.0,"elong":35.0,"density":0.324}},{"id":"6.3.9.0c#7","table":"6.3.9.0c","caption":"Table 6.3.9.0(c). Design Mechanical and Physical Properties of HAYNES230 Bar","alloy":"HAYNES 230","family":"HAYNES 230","group":"Nickel-Base Alloys","clad":false,"spec":"AMS 5891","form":"Bar","formGroup":"Bar, Rod & Shapes","temper":"2250 Anneal","thickness":{"min":null,"max":null,"raw":"3.001 to 4.000"},"basis":"B","props":{"Ftu":114.0,"Fty":51.0,"elong":46.0,"density":0.324}},{"id":"6.3.9.0c#8","table":"6.3.9.0c","caption":"Table 6.3.9.0(c). Design Mechanical and Physical Properties of HAYNES230 Bar","alloy":"HAYNES 230","family":"HAYNES 230","group":"Nickel-Base Alloys","clad":false,"spec":"AMS 5891","form":"Bar","formGroup":"Bar, Rod & Shapes","temper":"2250 Anneal","thickness":{"min":null,"max":null,"raw":"4.001 to 5.000"},"basis":"A","props":{"Ftu":109.0,"Fty":45.0,"elong":35.0,"density":0.324}},{"id":"6.3.9.0c#9","table":"6.3.9.0c","caption":"Table 6.3.9.0(c). Design Mechanical and Physical Properties of HAYNES230 Bar","alloy":"HAYNES 230","family":"HAYNES 230","group":"Nickel-Base Alloys","clad":false,"spec":"AMS 5891","form":"Bar","formGroup":"Bar, Rod & Shapes","temper":"2250 Anneal","thickness":{"min":null,"max":null,"raw":"4.001 to 5.000"},"basis":"B","props":{"Ftu":112.0,"Fty":51.0,"elong":46.0,"density":0.324}},{"id":"6.3.9.0c#10","table":"6.3.9.0c","caption":"Table 6.3.9.0(c). Design Mechanical and Physical Properties of HAYNES230 Bar","alloy":"HAYNES 230","family":"HAYNES 230","group":"Nickel-Base Alloys","clad":false,"spec":"AMS 5891","form":"Bar","formGroup":"Bar, Rod & Shapes","temper":"2250 Anneal","thickness":{"min":null,"max":null,"raw":"5.001 to 6.000"},"basis":"A","props":{"Ftu":107.0,"Fty":45.0,"elong":35.0,"density":0.324}},{"id":"6.3.9.0c#11","table":"6.3.9.0c","caption":"Table 6.3.9.0(c). Design Mechanical and Physical Properties of HAYNES230 Bar","alloy":"HAYNES 230","family":"HAYNES 230","group":"Nickel-Base Alloys","clad":false,"spec":"AMS 5891","form":"Bar","formGroup":"Bar, Rod & Shapes","temper":"2250 Anneal","thickness":{"min":null,"max":null,"raw":"5.001 to 6.000"},"basis":"B","props":{"Ftu":110.0,"Fty":51.0,"elong":46.0,"density":0.324}},{"id":"6.3.10.0b#0","table":"6.3.10.0b","caption":"Table 6.3.10.0(b). Design Mechanical and Physical Properties of HAYNES HR-120 Alloy Sheet, Strip and Plate","alloy":"HAYNES HR-120 Alloy","family":"HAYNES HR-120 Alloy","group":"Nickel-Base Alloys","clad":false,"spec":"AMS 5916","form":"Sheet, Strip, and Plate","formGroup":"Sheet & Plate","temper":"Annealed","thickness":{"min":null,"max":null,"raw":">0.015 to 0.749"},"basis":"A","props":{"Ftu":{"LT":90.0},"Fty":{"LT":40.0},"elong":{"LT":30.0},"density":0.324}},{"id":"6.3.10.0b#1","table":"6.3.10.0b","caption":"Table 6.3.10.0(b). Design Mechanical and Physical Properties of HAYNES HR-120 Alloy Sheet, Strip and Plate","alloy":"HAYNES HR-120 Alloy","family":"HAYNES HR-120 Alloy","group":"Nickel-Base Alloys","clad":false,"spec":"AMS 5916","form":"Sheet, Strip, and Plate","formGroup":"Sheet & Plate","temper":"Annealed","thickness":{"min":null,"max":null,"raw":">0.015 to 0.749"},"basis":"B","props":{"Ftu":{"LT":101.0},"Fty":{"LT":44.0},"density":0.324}},{"id":"6.3.10.0b#2","table":"6.3.10.0b","caption":"Table 6.3.10.0(b). Design Mechanical and Physical Properties of HAYNES HR-120 Alloy Sheet, Strip and Plate","alloy":"HAYNES HR-120 Alloy","family":"HAYNES HR-120 Alloy","group":"Nickel-Base Alloys","clad":false,"spec":"AMS 5916","form":"Sheet, Strip, and Plate","formGroup":"Sheet & Plate","temper":"Annealed","thickness":{"min":null,"max":null,"raw":"0.750 to 2.000"},"basis":"S","props":{"Ftu":{"LT":90.0},"Fty":{"LT":40.0},"elong":{"LT":30.0},"density":0.324}},{"id":"6.4.1.0b#0","table":"6.4.1.0b","caption":"Table 6.4.1.0(b). Design Mechanical and Physical Properties of L-605","alloy":"L-605","family":"L-605","group":"Cobalt-Base Alloys","clad":false,"spec":"AMS 5537","form":"Sheet","formGroup":"Sheet","temper":"Solution treated","thickness":{"min":0.01,"max":0.187,"raw":"0.010-0.187"},"basis":"A","props":{"Ftu":{"L":126.0,"LT":130.0},"Fty":{"L":57.0,"LT":55.0},"Fcy":{"L":41.0,"LT":56.0},"Fsu":91.0,"Fbru":{"eD1.5":186.0,"eD2.0":232.0},"Fbry":{"eD1.5":88.0,"eD2.0":113.0},"E":32.6,"Ec":32.6,"G":12.6,"mu":0.29,"density":0.33}},{"id":"6.4.1.0b#1","table":"6.4.1.0b","caption":"Table 6.4.1.0(b). Design Mechanical and Physical Properties of L-605","alloy":"L-605","family":"L-605","group":"Cobalt-Base Alloys","clad":false,"spec":"AMS 5537","form":"Sheet","formGroup":"Sheet","temper":"Solution treated","thickness":{"min":0.01,"max":0.187,"raw":"0.010-0.187"},"basis":"B","props":{"Ftu":{"L":131.0,"LT":135.0},"Fty":{"L":62.0,"LT":60.0},"Fcy":{"L":45.0,"LT":61.0},"Fsu":95.0,"Fbru":{"eD1.5":193.0,"eD2.0":241.0},"Fbry":{"eD1.5":96.0,"eD2.0":123.0},"E":32.6,"Ec":32.6,"G":12.6,"mu":0.29,"density":0.33}},{"id":"6.4.1.0b#2","table":"6.4.1.0b","caption":"Table 6.4.1.0(b). Design Mechanical and Physical Properties of L-605","alloy":"L-605","family":"L-605","group":"Cobalt-Base Alloys","clad":false,"spec":"AMS 5537","form":"Plate","formGroup":"Plate","temper":"Solution treated","thickness":{"min":0.188,"max":0.375,"raw":"0.188-0.375"},"basis":"S","props":{"Ftu":{"LT":130.0},"Fty":{"LT":55.0},"Fsu":91.0,"Fbru":{"eD1.5":186.0,"eD2.0":232.0},"Fbry":{"eD1.5":88.0,"eD2.0":113.0},"elong":{"LT":45.0},"E":32.6,"Ec":32.6,"G":12.6,"mu":0.29,"density":0.33}},{"id":"6.4.1.0b#3","table":"6.4.1.0b","caption":"Table 6.4.1.0(b). Design Mechanical and Physical Properties of L-605","alloy":"L-605","family":"L-605","group":"Cobalt-Base Alloys","clad":false,"spec":"AMS 5759","form":"Bar and forging","formGroup":"Forging","temper":"Solution treated","thickness":{"min":null,"max":1.0,"raw":"≤1.000"},"basis":"S","props":{"Ftu":{"L":125.0},"Fty":{"L":45.0},"Fcy":{"L":42.0},"Fsu":88.0,"elong":{"L":30.0},"E":32.6,"Ec":32.6,"G":12.6,"mu":0.29,"density":0.33}},{"id":"6.4.2.0b#0","table":"6.4.2.0b","caption":"Table 6.4.2.0(b). Design Mechanical and Physical Properties of HS 188 Sheet","alloy":"HS 188","family":"HS 188","group":"Cobalt-Base Alloys","clad":false,"spec":"AMS 5608","form":"Sheet","formGroup":"Sheet","temper":"Solution Treated","thickness":{"min":null,"max":0.02,"raw":"<0.020"},"basis":"S","props":{"Ftu":{"L":125.0,"LT":125.0},"Fty":{"L":57.0,"LT":55.0},"Fcy":{"LT":55.0},"Fsu":111.0,"elong":{"LT":40.0},"E":33.6,"Ec":33.6,"G":12.8,"mu":0.31,"density":0.324}},{"id":"6.4.2.0b#1","table":"6.4.2.0b","caption":"Table 6.4.2.0(b). Design Mechanical and Physical Properties of HS 188 Sheet","alloy":"HS 188","family":"HS 188","group":"Cobalt-Base Alloys","clad":false,"spec":"AMS 5608","form":"Sheet","formGroup":"Sheet","temper":"Solution Treated","thickness":{"min":0.02,"max":0.187,"raw":"0.020-0.187"},"basis":"S","props":{"Ftu":{"L":125.0,"LT":125.0},"Fty":{"L":57.0,"LT":55.0},"Fcy":{"LT":55.0},"Fsu":111.0,"elong":{"LT":45.0},"E":33.6,"Ec":33.6,"G":12.8,"mu":0.31,"density":0.324}}]}
